Repository: Bit-Part-Young/Codex-Papers-Summary

# Codex 文献总结与翻译 

保存 使用 Codex 进行文献总结与翻译的输出 '文献总结 - ' md 文档。

```bash
.codex/skills/                # 用于 Codex 文献总结与翻译的 SKILL.md 文档

1-papers/                     # 要翻译的文献 pdf 文件
2-summaries/                  # Codex 直接输出的 *.md 文档
3-summaries-renamed/          # 重命名后的 *.md 文档
```

File: 3-summaries-renamed/文献总结 - CSRO 演化的本质 - 2026.md
# 文献总结 - 化学短程有序演化的本质 - 2026

## 文献基本信息

- 英文原文标题：On the nature of chemical short-range order evolution
- DOI 链接：https://doi.org/10.1038/s41467-026-75622-4
- 作者：Guilherme C. Stumpf, Yifan Cao, Vinícius P. Bacurau, Daniel Miracle, Witor Wolf, Edgar D. Zanotto, Rodrigo Freitas, Francisco G. Coury
- 期刊名称：Nature Communications
- 稿件状态：Article in Press，论文 PDF 说明其为未编辑版本，最终出版前仍会进一步编辑。
- 收稿日期：2025 年 10 月 6 日
- 接收日期：2026 年 7 月 4 日
- 返修日期：论文原文未列出
- 在线发表日期：论文原文未列出；PDF 中以 Article in Press 形式给出 DOI 与引用格式
- 通讯作者：Francisco G. Coury，fgcoury@ufscar.br

## 数据与代码链接

- 源数据：论文说明 Source data are provided with this paper。
- 原子模拟数据与处理数据：用于复现正文 Fig. 3-4 和 Supplementary Figs. 8-15 的数据位于 cSRO_lattice GitHub repository [61]。
- 代码：机器学习势、原子模拟数据以及用于复现正文 Fig. 3-4 和 Supplementary Figs. 8-15 的源代码位于 cSRO_lattice GitHub repository [61]。
- Zenodo 记录：[61] Cao, Y. yifan-henry-cao/cSRO_lattice: NatComm_release (v1.0.0). Zenodo https://doi.org/10.5281/zenodo.20498274 (2026)。
- 作图风格：LovelyPlots [62]，Zenodo https://doi.org/10.5281/zenodo.10784160 (2022)。
- 其余原始数据：论文说明可向通讯作者索取。

## 文献总结

### 研究背景与核心问题

本文研究化学短程有序（chemical short-range order, CSRO）在固溶体合金中的演化本质。CSRO 指固溶体中原子在局部尺度上偏离随机分布的排列方式，它影响中熵合金和高熵合金的相稳定性、物理性质与服役性能。由于 CSRO 发生在亚纳米尺度，并且多组元合金中的局域化学组合数量很大，它在实验和计算上都难以直接表征。

论文聚焦的核心问题是：合金中观察到的 CSRO 演化是否属于正式的热力学相变。作者选择等原子 CoCrNi 合金作为模型体系，围绕热分析、原位同步辐射膨胀测量和原子模拟，检验 CSRO 演化是否具有经典相变所要求的路径无关性、确定临界温度和热力学导数不连续性。

### 主要结论

作者指出，在 CoCrNi 中观察到的主要 CSRO 转变并非经典热力学相变，而是类似玻璃转变的动力学冻结现象。CSRO 的程度以及表观转变温度并不是材料的内禀常数，而取决于热历史和扩散约束。论文将与 CSRO 演化相关的表观转变温度定义为 komplex reaction temperature，即 $T_{kr}$，以呼应 K-state 现象中的德语 komplex。

在快速淬火、受控冷却、再加热和长时效处理等不同热历史下，同一 CoCrNi 合金表现出不同的 CSRO 初始状态和不同的热响应。CSRO 缺乏态在升温时表现出放热峰，CSRO 富集态在升温时表现出吸热峰，而经过相近冷却/加热速率处理后的状态主要表现为热容或热膨胀系数的基线移动。这些特征与玻璃转变中的动力学冻结和结构松弛具有相似性。

### 实验设计与样品状态

作者制备了等原子 CoCrNi 合金。样品经 1473 K 均匀化 4 h 后水淬，以抑制原子扩散并尽量获得 CSRO 缺乏态。另一类样品在 748 K 时效 100 h 后水淬，以获得较高 CSRO 含量。论文还将纯 Ni、Inconel 625 和 316L 不锈钢作为补充材料体系，用于区分 CSRO 效应与空位、缺陷或普通结构松弛效应，并说明 CSRO 动力学冻结并不限于理想模型合金。

差示扫描量热（DSC）用于测量恒压比热 $C_p$，实验温度范围为 373-1073 K，升温速率为 10 K/min，冷却速率为 40 K/min。原位膨胀测量结合同步辐射 X 射线衍射（D-SXRD）在 DESY PETRA III P07 光束线上进行，用于同时获得宏观长度变化、体积变化、热膨胀系数和晶格参数。

### DSC 结果揭示的路径依赖性

均匀化并水淬的 HQ 样品在第一次升温时出现约 730 K 起始的放热峰。作者将其解释为原始淬火过程中被抑制的 CSRO 在升温过程中形成：温度升高后原子迁移能力增强，原子重新排列到能量更低的局域化学构型，并释放热量。

同一 HQ 样品第一次升温后以 40 K/min 冷却，再进行第二次升温时，没有明显反应峰，而是在 850-900 K 之间出现逐渐的基线移动。作者认为，这是因为第一次热循环已经使样品保留了相当数量的 CSRO，第二次升温时不再存在突然形成 CSRO 的驱动力，而是表现为动力学冻结体系中典型的渐进热性质调整。

对 748 K 时效 100 h 的 CSRO 富集样品，第一次升温时在 808 K 出现吸热反应峰，表示过量 CSRO 的破坏或溶解。其行为与 HQ 样品第一次升温中的放热峰方向相反，说明不同初始 CSRO 状态导致不同热响应。时效样品和 HQ 样品在第一次升温后以相同速率冷却，第二次升温行为几乎相同，说明最高升温温度 1073 K 有效抹平了先前热历史，使样品达到相近的保留 CSRO 状态。

### D-SXRD 和膨胀测量揭示的结构响应

原位 D-SXRD 的结果与 DSC 相互印证。CSRO 富集态和 CSRO 缺乏态在热膨胀系数曲线上显示方向相反的反应特征，而再加热态显示平滑的基线移动。CSRO 形成对应样品收缩，CSRO 破坏对应样品膨胀。作者提出，CSRO 增加了优选化学键的比例，而这些低能键通常更强且更短，因此会使结构更致密。

在体积-温度曲线中，CSRO 含量最高的时效态体积最低，再加热态居中，淬火态体积最高。随着温度升高，所有状态起初以相近斜率热膨胀；当扩散显著时，曲线开始发生拐折并逐渐收敛。作者将低温下扩散可忽略、CSRO 状态保持不变的区域称为冻结区；将高温下曲线收敛并趋向平衡的区域称为高温平衡演化区。两者的交点定义为 $T_{kr}$。

在该实验条件下，观察到的 $T_{kr}$ 与初始 CSRO 含量相关：时效态约为 733 K，再加热态约为 870 K，淬火态约为 904 K。由于这些温度随热历史改变，作者认为 $T_{kr}$ 类似玻璃转变温度 $T_g$，不是固定内禀材料常数。

### 与经典热力学相变的区分

论文将 CSRO 演化与经典热力学相变进行对照。经典一阶相变在临界温度处 Gibbs 自由能连续，但一阶导数，如熵、焓、体积出现不连续；二阶或连续相变表现为二阶或更高阶导数，如 $C_p$ 和热膨胀系数的不连续或发散。相反，玻璃转变不是严格热力学相变，而是原子迁移能力不足导致的动力学冻结。

本文实验中，体积、$C_p$ 和热膨胀系数均未显示一阶或二阶相变所需的确定不连续性或发散特征。冷却曲线也没有显示反应峰，而主要表现为基线移动。作者据此认为，CoCrNi 中的 CSRO 演化不是由唯一热力学临界温度控制的相变，而是受扩散动力学和热历史控制的冻结/解冻过程。

### 原子模拟揭示 CSRO 与晶格收缩的关系

作者使用 Monte Carlo 和 Molecular Dynamics 模拟，并采用基于第一性原理数据训练的 Moment Tensor Potential。模拟显示，在固定 CSRO 含量时，热膨胀斜率基本不受具体 CSRO 状态影响；在固定温度下，CSRO 含量越高，晶格参数越小。这与实验中 CSRO 富集样品体积和晶格参数较低的结果一致。

基于模拟，作者建立了一个简单晶格模型，将晶格参数写为温度和总 CSRO 参数的函数：

$$
a(T,\alpha_{total})=a_0+AT+BT^2+C\alpha_{total}
$$

其中 $\alpha_{total}$ 为一近邻 Warren-Cowley 参数绝对值之和，用于估计 CSRO 总量。模型能够重现实验中低 CSRO、平衡 CSRO 和随温度演化 CSRO 三类曲线的特征，并用于从原位晶格参数数据估计实验过程中的 CSRO 含量。

### CSRO 引起晶格收缩的微观来源

作者将总晶格收缩 $\Delta a$ 分解为三部分：与 CSRO 无关的热贡献、局域化学 motif 形成引起的键长贡献，以及键分布贡献。结果表明，随温度降低，CoCrNi 中较长的 Cr-Cr 键减少，较短的 Co-Cr 键增加，与既有 EXAFS 和 ab initio 结果一致。更重要的是，CSRO 形成相关收缩中最高 85 % 来自单个键长的内禀缩短，而不仅仅是短键比例增加。CSRO 对 400 K 下总晶格收缩的贡献最高可达 12 %。

### 适用范围与扩展

作者强调，本文结果不必然代表所有形成 CSRO 的材料。某些合金可能存在一个温度，高于该温度 CSRO 完全消失；若如此，该体系可发生从含 CSRO 的有序态到完全随机无序态的连续相变。然而，作者指出，目前文献尚无确证证据表明这种转变存在。已有模拟显示，CSRO 序参量在高温下接近小而有限的值，而不是像铁磁转变中的磁化强度那样在 Curie 温度以上变为零。

作者进一步在 316L 不锈钢和 Inconel 625 Ni 基高温合金中识别出 CSRO 动力学冻结现象。Inconel 625 的响应可通过 $C_p$ 和热膨胀系数较容易检测，而 316L 中的响应更弱，可能对应 CSRO 热力学驱动力较小或动力学演化较慢。本文重点仍是 CoCrNi，但作者认为由于构型态竞争是 CSRO 的内在特征，本文框架可能适用于类似非理想固溶体。

## 摘要翻译

化学短程有序（CSRO），即固溶体中原子的非随机局部排列，强烈影响中熵合金和高熵合金（M/HEAs）的相稳定性与性能。尽管它很重要，CSRO 形成的基本本质仍存在争议：它是否是一种正式的热力学转变？在这里，我们以 CoCrNi 作为模型体系进行研究，指出在合金中观察到的主要 CSRO 转变可能不是经典热力学转变，而是类似于玻璃转变的动力学冻结现象。结合原子模拟和原位同步辐射膨胀测量实验，使得能够在多个长度尺度上研究 CSRO 演化及其结构影响。例如，由 CSRO 驱动的键长和键分布变化显著影响所观察到的晶格参数和体积，从而使 Warren-Cowley 参数值能够在完整的实验温度范围内被确定。我们证明，CSRO 的程度以及在此定义为 komplex 反应温度（$T_{kr}$）的表观转变温度，并不是内禀材料常数。相反，它们是由热历史和扩散约束支配的路径依赖量，直接反映冻结的 CSRO 状态。我们的发现阐明了 CSRO 演化背后的热力学和动力学机制，并建立了一个框架，用以区分受动力学约束的热力学转变与真正的动力学冻结现象。理解这一区别对于在合金设计和加工过程中控制 CSRO 至关重要，并为未来探索 CSRO 在先进材料中的影响奠定基础。

## 引言翻译

化学短程有序（CSRO）是固溶体的一项重要结构特征，因为它影响第一近邻原子的化学分布 [1,2]。由于这种亚纳米尺度和成分复杂性，CSRO 仍然出了名地难以捕捉，推动着实验技术和计算技术的前沿发展 [3-6]。主要模型将 CSRO 描述为局域化学 motif 的统计分布，这些 motif 均匀分布在整个相中；或者描述为离散的、类似畴的区域，这些区域可能作为长程有序相形成的前驱体 [7,8]。在中熵合金和高熵合金（M/HEAs）中，增加的化学复杂性导致可能的原子配对集合大得多，从而增强了 CSRO 构型的多样性。

正如成分会影响大多数性质一样，CSRO 已被联系到材料行为中的广泛影响。例如，局部化学排列的变化应当影响层错能，并因此可能改变变形机制和滑移行为 [3,9-12]。由于 CSRO 改变原子配对的数量和化学性质，它还应当影响由键合特征支配的性质。此外，也可以预期 CSRO 的形成会影响一般相稳定性 [13]。这些观察结果常常受到原子模拟的支持，而原子模拟也能够实现 CSRO 定量化和更深入的分析 [3,13-15]。

膨胀测量 [16]、量热法 [16,17] 和电阻率 [7,18-20] 等技术，已成功识别出物理性质中的异常行为，而这些行为可以由 CSRO 含量变化来解释。从历史上看，这类异常与所谓 K-state 现象相关；该现象的特征是过渡金属合金和其他材料的热性质与物理性质中出现不规则性，并且主要与 CSRO 相关 [7,21,22,15]。字母 K 表示德语单词 komplex，强调这些异常起源背后的复杂性 [23]。尽管 CSRO 对由多种机制共同支配的性质的影响本质上更难厘清，但人们仍在持续推进对其在力学响应 [9,17,18,24]、耐腐蚀性 [25-27]、辐照耐受性 [28,29] 以及相关现象 [30,31] 中作用的理解。

即使 CSRO 对许多性质的影响仍存在争论 [3,17,18]，它对相平衡以及因此对相形成的本质影响，包括作为析出前驱体的作用，已是先前工作承认的事实 [1,32-34]。然而，CSRO 演化是由热力学平衡支配还是由动力学约束支配，这一问题很少被讨论，因为大多数研究集中在它的检测和效应上 [3,7,35]。对于不太熟悉动力学冻结术语的读者，Supplementary Note 14 讨论了任意受动力学限制过程与真正动力学冻结现象之间的区别。

从热力学转变理论的角度理解 CSRO 演化的本质，可能对于准确建模合金的微观结构演化至关重要 [36,37]。CSRO 相关的局域原子构型变化反映了降低相关相 Gibbs 自由能（$G$）的平衡趋势。原则上，任何表现出非理想混合行为的固溶体都可以表现出某种程度的 CSRO；当某些化学配对带来的焓收益超过相关构型熵损失（$\Delta S_{conf}$）时，这种 CSRO 由对这些化学配对的焓偏好所驱动 [38]。随着温度降低，熵贡献（$-T\cdot\Delta S_{conf}$）减小，使 CSRO 形成越来越有利。然而，建立这种有序需要短距离上的原子重排，因此本质上受扩散限制。

## 方法翻译

### 材料加工

CoCrNi 合金（等原子）通过在惰性氩气气氛下电弧熔炼高纯元素（高于 99.99 wt.%）制备。为了确保更好的均匀性，铸锭在铜模中翻转并重熔五次。随后，在 1473 K 进行 4 h 均匀化处理，以获得单相 FCC 微观结构，并立即在冷水中淬火。用线切割电火花加工从均匀化铸锭中取出直径 4 mm、长度 10 mm 的圆柱形样品。随后切取圆片用于量热分析，而剩余圆柱体保留用于膨胀测量。已有大量研究表明，较低温度有利于 CSRO 出现 [7,17,18]。因此，为了获得 CSRO 时效样品，热处理在 748 K 进行 100 h，随后水淬。在该温度下延长时效时间不会显著增加 CSRO 含量 [17]。

所研究的其他材料，即纯 Ni、Inconel 625 合金和 316L 钢，以类似于 CoCrNi 合金的方式制备：在 1423 K 均匀化 4 h 后水淬，随后在 748 K 进行 100 h CSRO 时效。Ni 被用作对照材料，以区分 CSRO 相关效应和其他结构贡献，例如空位，因为纯元素不表现出 CSRO。由于这些商业合金具有广泛的工业相关性，因此选择它们来证明 CSRO 的存在并不限于模型材料。

### 量热分析

恒压比热（$C_p$）使用 Netzsch DSC 404C 差示扫描量热仪（DSC）测量，温度范围为 373-1073 K（Fig. 1a），同时覆盖淬火态和时效态。测量在受控 Ar 气氛中对约 41 mg 样品进行，在两个升温和冷却循环中，升温速率和冷却速率分别为 10 K·min$^{-1}$ 和 40 K·min$^{-1}$。空铂坩埚作为参考基线，而蓝宝石按照 ASTM 指南作为校准标准。

$C_p$ 值使用 Netzsch Proteus® 软件确定，遵循文献中先前描述的方法。为了评估 DSC 精度，使用重铬酸钾 K$_2$CrO$_4$ 标准样品，连续进行三次运行，以确定放热峰处的焓值。该程序能够估计相关测量误差，其值约为 4.3 %。

### 原位膨胀测量与同步辐射 X 射线衍射

该实验装置用于 DESY（Deutsches Elektronen-Synchrotron）PETRA III 同步辐射设施的 P07 光束线。使用线切割电火花加工从均匀化铸锭中取出直径 4 mm、长度 10 mm 的圆柱形样品。随后按照“材料加工”中所述对圆柱体进行 CSRO 时效。该样品被放入改造后的 Bähr DIL 805 A/D 膨胀仪中，腔体经真空吹扫后处于恒压 Ar 气氛。膨胀仪中的长度变化测量在压缩模式下进行，并使用石英样品架。温度采集通过焊接在样品表面的热电偶完成。受控冷却步骤根据冷却速率使用液氮或液氦完成。

所用实验流程（Fig. 2b）由三个主要升温步骤组成，从 573 K 开始直至 1073 K，每个步骤之间采用不同冷却速率。选择这一流程是为了使结果可与先前工作中报道的 DSC 结果比较，同时在与第二次升温前冷却速率（50 K/min）相比显著更快的冷却（50 K/s）之后加入第三次升温。该设计用于评价冷却速率对 CSRO 动力学的影响，而 SXRD 表征提供关键数据，使其能够与第一性原理计算直接比较。

SXRD 采用透射几何进行，Debye-Scherrer 环的数据采集使用分辨率为 2048 × 2048 像素的二维 Perkin-Elmer 探测器。入射束面积为 1 mm$^2$ 方形。样品距离用 LaB$_6$ 标样校正（1.615 m），所用束流能量为 102.85 keV（0.12055 A）。

热膨胀系数（TEC）使用以下表达式计算：

$$
TEC=\frac{1}{l_0}\frac{dl}{dT}
$$

其中 $l_0$ 是初始圆柱长度，$l$ 是在温度 $T$ 下测量的瞬时长度。微分在 OriginPro® 软件中通过 Savitsky-Golay 平滑完成。

转变温度 $T_{kr}$ 以类似于评估非晶材料玻璃转变温度的方法获得。为此，一个 python 脚本用两个线性区段拟合膨胀曲线，然后外推以确定它们的交点，该交点对应转变温度。每个线性区段被限制在 TEC 中观察到平台的区域（Fig. 2c）。注意，$T_{kr}$ 的物理描述对应于给定冻结 CSRO 区域与平衡 CSRO 区域之间的转变温度；在前一区域中，由于扩散可忽略，化学构型有效固定在某一特定状态；在后一区域中，CSRO 演化在平衡条件下进行。

在实验时间尺度内，从可忽略的原子迁移率到足够快以维持平衡的扩散之间的转变预计是渐进的，而不是瞬时的。尽管扩散激活作为热激活过程，可能受到空位浓度或 CSRO 含量自身等因素影响 [56]，但 $T_{kr}$ 的定义仅依赖于冻结热膨胀区域和平衡热膨胀区域之间的交点。因此，$T_{kr}$ 是冻结 CSRO 状态（并因此是其含量）的特征，并且对每种热历史都是特定的，反映其偏离热力学平衡的程度。Supplementary Figs. 8 和 9 提供了一个理论框架，强调了 $T_{kr}$ 的概念以及其在不同扩散瞬态区域情景下的独立特征。

### 原子模拟

Fig. 3 中依赖温度和 CSRO 的晶格参数由独立的 Monte Carlo（MC）模拟以及随后的 Molecular Dynamics（MD）模拟获得。按照作者已建立的方法 [14]，使用独立的原子交换 MC 模拟在 4000 原子 FCC 超胞中生成平衡 CSRO 状态。这些模拟使用 Metropolis-Hastings 算法 [57] 进行，Cr、Co 和 Ni 原子初始随机分布在 FCC 晶格上。每个 MC 运行以先前通过 NPT-MD 模拟在目标温度下使用 Nosé-Hoover 恒温器和恒压器平衡 10000 步得到的晶格常数初始化。在每次 MC 模拟中，对每个原子执行 30 次原子交换尝试（总计 60000 次），用于每次化学平衡。该程序以 100 K 为间隔，从 300 K 重复到 1600 K。在每个温度下，CSRO 程度使用 Warren-Cowley（WC）参数定量：

$$
\alpha_{ij}=1-\frac{p_{ij}}{c_j}
$$

其中 $\alpha_{ij}$ 是最近邻壳层中原子对 $(i,j)$ 的单独 CSRO 序参量，$p_{ij}$ 是在 $i$ 类型原子的最近邻壳层中找到 $j$ 类型原子的概率，$c_j$ 是 $j$ 类型原子的名义浓度。作者指出，本工作采用 WC 对 CSRO 进行表征，而不是采用早期研究中开发的基于 motif 的方法 [14]，也不是其他可比的基于 motif 的研究 [58]，因为在跨越较大温度-CSRO 参数空间且统计有限的模拟中，WC 方法更合适（概览见 Supplementary Fig. 10）。

对于 Fig. 3d，总 CSRO 通过求和第一最近邻 WC 参数绝对值来估计，因此 CSRO 序参量定义为：

$$
\alpha_{total}=\Sigma_{ij}|\alpha_{ij}|
$$

最终 MC 平衡结构随后用作 MD 模拟输入。这些模拟在恒定温度和零静水压力下进行 5000 步，时间步长为 2.5 fs。MD 模拟对每个 MC 结构在 400 K 到 1200 K 范围内以 25 K 为间隔进行，最终结构在评估平均键长前于固定体积下弛豫（即能量最小化）。每种温度和 CSRO 组合的晶格参数通过对 10 个独立 MC 模拟结构中每个结构 MD 模拟后半部分步数（2500 步）的晶格参数求平均得到。由化学-弹性耦合产生的高阶相关性没有被该模拟设置捕捉；然而，预计它们对本文结果的影响可以忽略。还进行了额外 MD 模拟，以获得 40 个独立随机固溶体（RSS）在 400 K 到 1200 K 之间的键长分布。

如 Supplementary Fig. 11 所示，对晶格膨胀的热贡献和 CSRO 贡献可以被独立处理，并且由 CSRO 引起的晶格变化近似线性依赖于总 CSRO 量。基于这些观察，作者开发了一个简单模型来描述晶格参数中观察到的行为：

$$
a(T,\alpha_{total})=a_0+AT+BT^2+C\alpha_{total}
$$

其中 $\alpha_{total}$ 通过第一最近邻 Warren-Cowley 参数绝对值之和估计体系中的 CSRO 量，$a_0$ 是表示 0 K 下化学随机 CoCrNi 合金晶格参数的拟合常数，$A$ 和 $B$ 描述无 CSRO 时 CoCrNi 的热膨胀，$C$ 是 CSRO 对热膨胀贡献的线性拟合系数。

Fig. 3b 中所示的晶格参数演化使用该晶格模型获得，输入为三种不同的温度和 CSRO 剖面组合。CSRO 量与温度之间的关系通过三次样条在 400 K 到 1600 K 的 MC 数据之间插值。Fig. 3c 中的热膨胀系数用五点中心差分法数值计算。

为考虑 PBE 交换-相关泛函中典型的过结合（该泛函用于机器学习势的训练），对 $a_0$ 和 $A$ 施加了一个小偏移。随后使用修正后的模型求解 Fig. 3d 所示时效、再加热和淬火样品在升温过程中的 CSRO 演化。

所有模拟均使用 LAMMPS（Large-scale Atomic/Molecular Massively Parallel Simulator）代码 [59] 进行，并采用先前在高保真 ab initio 数据上训练的 Moment Tensor Potential [60]；这些数据经过专门构建，用以捕捉 CSRO 效应及其对相稳定性和相关性质的影响 [49]。

## 结论翻译

论文原文未设置独立的 “Conclusion” 或 “Conclusions” 章节。以下内容译自 Results and discussion 末尾以 “In summary” 开始的总结段落。

总之，我们证明，CoCrNi 中的 CSRO 演化并不仅仅由热力学平衡支配，而是一种动力学冻结现象。类似于玻璃转变，该过程产生的转变温度 $T_{kr}$ 依赖于热历史，并不是内禀材料性质。在一种极限情形下，即可能在大多数材料中无法实现的情形，达到完全无序状态将对应于一个定义明确的连续热力学转变。通过结合热分析、结构 D-SXRD 表征和原子模拟，我们提出了一个用于描述 CSRO 的综合框架；该框架以实验观察和理论分析为基础，以阐明其支配机制，并支持对非理想固溶体中 CSRO 的更广泛理解。这使我们能够原位定量 CSRO，并揭示 CSRO 相关结构收缩背后的起源。

## 结果/讨论章节子标题翻译

论文的 Results and discussion 部分未设置进一步的显式子标题。

## 图题和表题翻译

Fig. 1：CoCrNi 合金的量热分析。a，DSC 中使用的热处理流程。b,c，(b) HQ 样品和 (c) 在 748 K 时效 100 h 样品的比热容（$C_p$）曲线。箭头表示放热方向。

Fig. 2：时效 CoCrNi 合金的 D-SXRD 分析。a，将膨胀测量与高能 X 射线衍射（XRD）结合的实验装置示意图。b，所用热处理流程。样品起始状态为在 748 K 时效 100 h。c,d，由膨胀测量数据获得的线性热膨胀系数（TEC）(c) 和体积 (d) 随温度变化曲线。e，由 XRD 数据得到的晶格参数-温度曲线。(d) 和 (e) 中的竖线表示为各相应曲线计算出的与 CSRO 演化相关的转变温度。

Fig. 3：受 CSRO 影响的 CoCrNi 模拟热膨胀行为。a，不同平衡 CSRO 水平下晶格参数随温度的变化。颜色标尺表示 CSRO 序参量（$\alpha_{total}$）。b,c，通过将不同 CSRO 演化剖面强加到所建立晶格模型（Equation 4，见 Methods）上得到的晶格参数 (b) 和 TEC (c) 曲线。Low CSRO 曲线对应从均匀化温度（1473 K）完美淬火且不再进一步形成 CSRO 的样品。Equilibrium CSRO 曲线表示以无限慢速度冷却、从而在所有温度下保持平衡 CSRO 的样品。Evolving CSRO 曲线假定 CSRO 状态在 $T_{kr}=884$ K 以下固定，并在高于该温度时转变为平衡 CSRO。d，对 Fig. 2e 中所示实验状态估计的 CSRO 含量，并与平衡 CSRO 剖面比较。

Fig. 4：分解 CoCrNi 中热贡献和 CSRO 贡献对晶格收缩的影响。a，以 1660 K 随机固溶体（RSS）状态为参照，将 $\Delta a$ 分解为三种贡献：RSS 的热膨胀（绿色）、由形成具有较短键长的局域化学 motif 导致的键长贡献（红色），以及键分布贡献（蓝色）。插图：平衡 CSRO 条件下键长效应和键分布效应的相对贡献。b，RSS 构型的键长统计，反映热贡献。c，计算得到的平衡 CSRO 参数，表示键分布演化。d，1000 K 下作为总 CSRO 含量函数的键长统计，用以分离键长贡献。(b-d) 中的曲线和阴影区域表示由 40 次独立模拟得到的平均值和标准差。

Fig. 5：CSRO 现象的概念框架。a，以状态图表示的动力学冻结理论示意扩展，用于包含晶相中的 CSRO 形成。不同轨迹反映热历史对最终结构状态的影响。因此，较高冷却速率由更多向上箭头表示，会施加更强动力学限制。对于 CSRO，向下箭头也表示偏离平衡的程度；动力学限制越强的条件（更快冷却速率）导致 CSRO 状态越远离平衡。Glass 曲线作为参考，表示以无限快速度淬火的体系的极限情形。b，将所提出框架叠加到实验和模拟结果（来自 Fig. 2e 的数据）上，说明 CSRO 的速率依赖演化及其在高温下向平衡收敛。c，固溶体从完全无序（随机）状态转变为表现出 CSRO 的状态时的预期行为。

表题：论文正文提取文本中未识别到表题。

## 附件文件翻译

附件文件：`1-papers/41467_2026_75622_MOESM1_ESM.pdf`

说明：按照技能要求，标题、作者信息、参考文献列表以及表格中的具体内容不翻译。以下翻译 Supplementary Notes 正文及补充图题。

### Supplementary Note 1：对所观察热信号中混杂因素的分析

本节汇总了针对 CoCrNi 合金获得的补充表征结果，并提供更深入的评估，旨在筛查可能影响与 CSRO 演化相关热信号的次级缺陷相关效应。首先，Supplementary Fig. 1 给出了 CoCrNi 的预测相分布和实验观察相分布。与 CALPHAD 计算（Supplementary Fig. 1a）相反，文献中一直报道该等原子合金即使在极端热处理条件下也是单一 FCC 相 [1]。σ 型相形成动力学缓慢，以及 CALPHAD 在准确预测此类复杂相方面已知的局限性，可能共同解释了这些相的缺失。如 Supplementary Fig. 1c 所示，高能同步辐射 X 射线衍射（SXRD）在本文中证实了这一行为。次生相的形成会给分析引入额外复杂性，并作为潜在混杂因素。

Supplementary Figure 1：CoCrNi 的相分析。a，使用 Thermo-CalcTM 与 TCHEA5 数据库获得的 CoCrNi 相分数随温度的变化。b，原位膨胀测量结合同步辐射 X 射线衍射（D-SXRD）实验所用的实验热曲线。b 中标记的点表示在过程中采集的选定 XRD 图谱，这些图谱显示于 c。

进行扫描电子显微镜（SEM）、能量色散谱（EDS）和电子背散射衍射（EBSD）表征，以评估整体微观结构，并评价膨胀测量测试可能诱导的变化。为此，所分析的样品包括一个未经测试的时效样品圆柱体（748 K，100 h），即膨胀测量之前的样品；以及一个完整膨胀测量测试后取回的圆柱体，即经历所有热循环之后的样品。两种状态的结果显示于 Supplementary Fig. 2。

Supplementary Figure 2：时效样品在膨胀测量之前 (a-c) 和之后 (d-f) 的 SEM 表征。a,d，IQ（image quality）图。b,e，IPF（inverse pole figure）取向图，以及每个图右侧由多个图谱通过 EDS 测得的相应成分、IPF 取向参考三角形和所有图的比例尺。c,f，分别为 Co（c.1 和 f.1）、Cr（c.2 和 f.2）以及 Ni（c.3 和 f.3）的 EDS 图。

关于化学分布，EDS 分析显示两个样品的实测成分均与预期名义成分（等原子 CoCrNi）匹配。化学元素面分布显示元素分布均匀，没有微观结构偏析证据。如先前 SXRD 所确定，样品为单相。此外，当前分析确认夹杂物和孔隙含量极低。SEM-EBSD 结果显示微观结构相当粗大，比例尺为 500 μm，且若干晶粒跨越毫米尺度。在这一晶粒尺寸范围内，晶粒长大和晶界动力学预期很小。众所周知，晶粒长大的驱动力是晶界表面积的降低。随着晶粒尺寸增大，晶界密度降低，晶粒长大的驱动力也随之降低。

其他可能的混杂效应，例如微应变和位错密度变化，可以使用原位 SXRD 数据评估，因为按 Williamson-Hall 方法 [2] 建立的半高全宽（FWHM）分析能够直接获得这些量。Supplementary Fig. 3 中给出的 CoCrNi 时效样品第一次升温循环计算 FWHM 值，在所研究温度范围内没有显示统计显著偏离，表明不存在可测量的微应变和位错密度变化。

Supplementary Figure 3：半高全宽（FWHM）分析。该曲线显示时效 CoCrNi 样品第一次升温循环期间 FWHM 在温度范围内的演化；该结果使用 SXRD 数据计算，并考虑前五个峰（FCC，见 Supplementary Fig. 1c）。FWHM 值是 Williamson-Hall 分析中用于评价位错密度和微应变水平的主要变量。阴影区域表示标准差，说明膨胀测量热循环没有产生统计显著的 FWHM 变化。因此，未观察到位错密度和微应变变化。

按照与 CoCrNi 相同的加工路线，作者使用纯 Ni 作为参考材料，以研究缺陷，尤其是空位的可能影响。由于 CSRO 对应由特定原子偏好驱动的、相对于随机化学分布的偏离，因此它在纯元素中没有物理意义。因此，对均匀化并水淬（HQ）的 Ni 以及时效 Ni（748 K，100 h）进行了膨胀测量分析。Supplementary Fig. 4 中报告的结果显示，在本文探索的条件下，空位相关效应预计不会起重要作用。

在先前关于 CoCrNi 的 CSRO 研究中，Bacurau 等 [4] 也使用纯 Ni 来评价缺陷数量对 DSC 信号的影响。对于 HQ 样品和时效样品（748 K，240 h），第一次和第二次升温循环之间几乎没有观察到显著差异。作者随后指出：“考虑到二者相近的熔化/液相线温度（Ni 为 1728 K，CoCrNi 为 1703 K），可以合理预期两个样品具有相似数量的淬入空位”[4]。

定量地，可以使用空位形成焓（$H_f^v$）估计平衡空位浓度：

$$
\frac{n_v}{n_a}=\exp\left(-\frac{H_f^v}{k_BT}\right)
$$

其中 $n_v/n_a$ 是空位-原子比，$k_B$ 是 Boltzmann 常数，$T$ 是温度。

Supplementary Figure 4：纯 Ni 的膨胀测量分析。a，时效样品（748 K，100 h）和均匀化（1423 K，2 h）并水淬（HQ）样品的第 1 次和第 2 次升温循环 TEC 曲线。加工步骤与 CoCrNi 相同。除约 627 K 附近的磁转变（Curie 温度）外，没有观察到明显反应，例如峰或基线移动。b,c，分别为 HQ 样品 (b) 和时效样品 (c) 的体积随温度变化曲线，显示两个循环之间几乎相同行为，这与 CoCrNi 的明显演化不同（正文 Fig. 2d）。第一次和第二次升温循环 (a-c) 的相似性表明，在 CoCrNi 中观察到的行为并不与空位相关效应有关。面板 (c) 给出了空位浓度的经典方程，其中 $n_v/n_a$ 是空位-原子比，$H_f^v$ 是空位形成焓，$k_B$ 是 Boltzmann 常数，$T$ 是温度。使用 Ni 的平均 $H_f^v$（1.63 eV）[3]，并假设每个空位使样品体积增加相当于一个 Ni 原子体积的量，则即使在熔点附近，由空位导致的体积差也仅为 0.016 %。从 1423 K 完美淬火的 Ni 与在 748 K 完美时效的 Ni 之间的体积差仅为约 0.0002 %。作为未来工作的参考，对于 573-1073 K 范围内的膨胀测量流程，只有当空位形成焓低于 0.9 eV 时，才预期空位动力学产生显著尺寸效应（高于 0.005 % 体积变化）。

对于纯 Ni，$H_f^v$ 等于 1.63 ± 0.13 eV，这是从多个实验和 ab initio 研究获得的值（报道值范围为 1.37-1.81 eV）[3]。即使接近熔点，空位总量仍低于每 mol Ni 中 $2\times10^{-5}$ mol。假设每个空位使样品体积增加相当于一个 Ni 原子体积的量，则从 1423 K 完美淬火的 Ni 与在 748 K 完美时效的 Ni 之间的体积差仅为约 0.0002 %。此外，在所用热分析条件（DSC 和膨胀测量）下，温度循环范围为 300 K 到 1073 K，不同条件之间的体积差还会低两个数量级（$2\times10^{-6}$ %）。这一分析是纯理论的，并以定量方式说明了实验中已经观察到的情况（Supplementary Fig. 4）：在当前条件下，可以安全地排除空位动力学对尺寸变化的影响。

作为未来不同材料研究的参考，可以将显著空位效应定义为至少对应低温区第一次和第二次升温循环之间实验观察相对体积差（时效态 vs. 再加热态）的约 10 %。也就是说，它将在约十分之一实验观察差异的水平上影响结果，对应空位贡献约 0.005 % 的总体积。使用这一判据，空位效应只有在 $H_f^v$ 低于约 0.9 eV 的体系中才会开始具有最低程度的相关性。即便如此，该估计仍假设空位完美平衡，即使在低温下也能瞬时形成和湮灭。对于 $H_f^v$ 低于 1.2 eV 的体系，不建议在高于约 1423 K 的条件下进行膨胀表征，因为预计空位会贡献约 0.006 % 的样品体积。

### Supplementary Note 2：比热中的基线移动

Supplementary Figure 5：基线移动示意图。a，淬火 CoCrNi 样品的第二次升温循环，突出显示比热（$C_p$）中的基线移动。反应后，基线从初始 $C_{pg1}$ 转变为更高的 $C_{pg2}$，表明发生永久性结构变化。b，不同热信号形貌的示意图：基线移动（红色）、简单反应峰（青色）以及叠加在 BLS 上的反应峰（紫色），这些通常可由量热法或相关技术检测到。

### Supplementary Note 3：由晶格参数数据得到的 TEC 曲线

Supplementary Figure 6：从晶格参数数据提取的 TEC 曲线。第 3 次升温曲线是在从高温以 50 K/s 快速冷却后测得的，它从 CSRO 缺乏态开始，并表现出 TEC 的负偏离（降低），与 CSRO 形成期间的晶格收缩一致。相反，第 1 次升温曲线从 CSRO 时效状态开始，具有相对过量的 CSRO 含量，表现出与 CSRO 破坏相关的膨胀峰（TEC 正向增加）。这些趋势与由膨胀测量获得的 TEC 行为一致。

### Supplementary Note 4：热分析中的冷却曲线

Supplementary Figure 7：CoCrNi 合金中热分析的冷却曲线。a，时效样品（748 K，100 h）和淬火样品（从 1473 K 水冷）在冷却循环期间的 $C_p$ 曲线，所有冷却均以 40 K/min 的速率进行。在该速率下，CoCrNi 在 800 K 以上应表现出足够扩散（低于 DSC 和膨胀测量中起始冷却温度 273 K），这由 HQ 样品中 CSRO 形成的起始峰所指示。b，D-SXRD 实验中时效样品的 TEC 曲线。c，时效样品在第一次升温以及第一次和第二次冷却循环期间的体积-温度曲线（D-SXRD）。以上任何图中均未观察到反应峰。

### Supplementary Note 5：连接 CSRO、扩散起始和 $T_{kr}$ 的概念情景

Supplementary Figure 8：连接 CSRO、扩散起始和 $T_{kr}$ 的概念情景。该示意图说明了以下两者之间可能的组合：(i) CSRO 对平均晶格响应的影响（整体致密化、膨胀或可忽略的结构影响）；以及 (ii) $T_{kr}$ 相对于显著扩散起始温度（$T_{onset\ diffusion}$）的相对位置。无论具体情景如何，扩散都是热激活过程，因此原子迁移率从低温下迁移率可忽略的区域（Frozen），演化到高温下迁移率足以在实验时间尺度内维持平衡的区域，中间存在迁移率有限但不足以达到平衡的转变区域。回顾 Methods 部分，$T_{kr}$ 由 Frozen 区域和平衡区域之间的交点定义，因此独立于转变区域中详细的扩散率行为。为清晰起见，曲线以线性区段示意表示。次生相或其他影响热膨胀的混杂现象的存在，将不可避免地影响曲线，并使其解释更具挑战性。

Supplementary Figure 9：连接 CSRO、扩散起始和 $T_{kr}$ 的概念情景，但针对固定的 $T_{onset\ diffusion}$。概念构造与 Supplementary Fig. 8 相同。前一图定性显示扩散起始随 CSRO 含量增加而升高（即随 $T_{kr}$ 降低而升高），而此处所有面板都使用相同的显著扩散起始温度，即不考虑 CSRO 对扩散率的影响。比较两图时，可以在各相应面板中观察到相同趋势，而不改变主要解释和观察。用于生成这些曲线的脚本已提供，使感兴趣的读者能够改变 $T_{kr}$、$T_{onset\ diffusion}$、转变区域宽度以及冻结区域和平衡区域的斜率，以验证该框架的稳健性。

### Supplementary Note 6：两步 MC → MD 模拟流程

Supplementary Figure 10：两步 MC → MD 模拟工作流示意图。首先，在不同虚拟温度 $T_{MC}$ 下，使用原子交换 Monte Carlo（MC）模拟使随机固溶体构型（左）达到平衡，产生具有不同 SRO 程度的结构（中）。随后，这些构型在不同热温度 $T_{thermal}$ 下进行 molecular dynamics（MD）模拟，以确定其晶格响应。所得晶格参数被绘制，并根据相应 SRO 水平进行颜色编码（右）。

### Supplementary Note 7：晶格参数模型拟合

Supplementary Figure 11：晶格参数模型拟合。a，随机固溶体（RSS）CoCrNi 的晶格参数随温度变化，并用二次模型 $a_{RSS}(T)=a_0+AT+BT^2$ 拟合。b，SRO 诱导的晶格收缩 $\Delta a=a_{RSS}(T)-a_{SRO}(T,\alpha_{total})$ 作为 $\alpha_{total}$ 的函数，在多个温度下给出。近似普适的线性关系支持晶格模型中热效应和 SRO 效应的可分离性。

### Supplementary Note 8：原位膨胀测量结合同步辐射 X 射线衍射数据与原子模拟

Supplementary Figure 12：原位膨胀测量结合同步辐射 X 射线衍射实验与原子模拟的补充数据分析。a，具有三个不同转变温度的估计晶格参数剖面。通过将三个不同 CSRO 剖面强加到晶格模型（Equation 4，正文 Methods 部分）上得到晶格参数曲线。三条曲线均假设 CSRO 状态在 $T_{kr}$ 以下固定，并在高于该温度时转变为平衡 CSRO。$T_{kr}$ 分别选取为正文 Fig. 2d 中由时效态、再加热态和淬火态识别出的 $T_{kr}$。b，XRD 数据离散度随温度变化（Debye-Waller 效应），由时效 CoCrNi 样品 D-SXRD 实验中晶格参数值的标准差表示。c，由正文 Fig. 2d 所示实验状态的膨胀测量估计的 CSRO 含量，并与平衡 CSRO 剖面比较。体积数据（正文 Fig. 2d）通过根据淬火态最高温数据点计算样品中晶胞总数，转换为晶格参数数据。随后采用与正文 Fig. 3d 类似的流程估计 CSRO 剖面。d，所有三个实验状态下 CSRO 演化对总 TEC 的相对贡献随温度变化。

### Supplementary Note 9：SRO 对最近邻键长分布的影响

Supplementary Figure 13：CoCrNi 中六种原子对类型在不同短程有序（SRO）水平下的一近邻键长分布。键长分布分别显示 (a) Cr-Cr、(b) Cr-Co、(c) Cr-Ni、(d) Co-Co、(e) Co-Ni 和 (f) Ni-Ni 一近邻原子对。圆点表示每个分布的平均键长。构型采样自虚拟温度范围为 400-1600 K 的 Monte Carlo 模拟，产生不同程度的 SRO。颜色标尺表示整体 SRO 参数，其定义为 $\alpha_{total}=\sum_{ij}\alpha_{ij}$。

### Supplementary Note 10：空位介导扩散模拟

为进一步研究升温期间 CSRO 演化的动力学，作者进行了额外 molecular dynamics 模拟（仅 MD），其中包含显式空位介导扩散，使用升高的空位浓度（2.5 %）和 10 K/ns 的升温速率。与正文中使用的 MC-MD 框架不同，在正文框架中 MC 步骤只采样平衡 CSRO 构型；这些模拟完全通过时间依赖的原子扩散来演化 CSRO，而不施加任何平衡化，因此能够直接访问非平衡动力学路径。这里，化学重分布通过空位介导扩散发生，而不是由于 MC（原子交换）步骤发生。空位介导扩散模拟的更多细节见所附 Supplementary methods 部分。

由于可访问模拟时间尺度有限（110 ns），显著的空位介导扩散及相应 CSRO 演化只在高温下发生。这在 Supplementary Fig. 14a 中可见：CSRO 含量的相对变化从低温平台转变为显著下降，同时由于高温区域，空位跳跃频率急剧增加。换言之，原子开始由于空位介导扩散而发生显著重分布（CSRO 演化），完全没有任何 MC 步骤。并且，与实验类似，也存在不同区域：较低温度表现出最小扩散，而一旦温度足够高，由于显著迁移率-动力学，扩散会明显增加。空位跳跃频率变得显著的温度区域（高于 1500 K）与实验相比明显更高，这是由于为保证计算可行性而采用了显著更高的升温速率，因而是预期之中的。通过从两种不同初始 CSRO 状态开始进行独立的空位介导扩散模拟，作者考察了 CSRO 的历史依赖性：

- 合成时效态（在 600 K 下 MC 平衡）。
- 合成淬火态（在 800 K 下 MC 平衡）。

对于两种模拟，CSRO 含量显示于 Supplementary Fig. 14b。整个升温过程中，空位介导的 CSRO 演化仍强烈依赖初始构型，合成时效态始终表现出更高的 CSRO 值。与合成淬火状态相比，该状态来自相对较低温状态，即二者具有不同热历史。并且，随着温度升高，合成时效状态首先表现出 CSRO 含量下降，这与实验观察一致。

Supplementary Fig. 14b-d 中空位介导 CSRO 剖面（升温速率 10 K/ns）与平衡剖面之间的偏离，直接证明 CSRO 演化具有速率依赖性，这与实验观察一致。特别是，它进一步支持将 CSRO 演化归类为动力学冻结现象（KAP）。模拟揭示，空位介导的 CSRO 演化遵循与平衡构型根本不同的轨迹：平衡构型显示 Ni-Ni Warren-Cowley（α）参数在高温下接近零，而动态演化状态在升温期间反而表现出越来越负的 Ni-Ni 相关。如 Supplementary Fig. 14d 所强调，合成时效态和合成淬火态都沿着与平衡趋势相反的方向演化。在纯粹受动力学限制的演化下，预期 CSRO 状态要么向平衡演化，要么保持基本不变（如水平虚线所示），而不是进一步远离平衡。这只能被解释为 KAP 的效应，其中体系被困在结构上不同于平衡态的亚稳构型盆地之外（Supplementary Fig. 18）。

总体而言，这些模拟结果表明，CSRO 演化不仅导致体系被困在亚稳构型盆地中，而且强烈依赖热历史和升温速率。这种行为与常规扩散限制有序化或结构松弛框架不一致，而是支持 KAP 框架；在该框架中，体系探索并被限制在构型空间的非平衡区域内。

#### Supplementary Methods

空位介导扩散模拟针对两种不同化学状态进行：合成时效态和合成淬火态。两组模拟均从 4000 原子 FCC 超胞构型初始化，这些构型分别通过原子交换 Monte Carlo（MC）模拟在 600 K 和 800 K 的虚拟平衡温度下达到化学平衡（MC 平衡流程的细节见正文 Methods 部分）。

对于每种情况，初始构型首先使用 Molecular Dynamics（MD）模拟在 600 K 和零静水压力下平衡 10 ps，时间步长为 10 fs。使用 Nosé-Hoover 恒温器和恒压器控制温度和压力。在初始平衡后，通过从模拟胞中随机移除 100 个原子引入空位，对应 2.5 % 的空位浓度。随后，体系在相同条件（600 K，零压力）下重新平衡额外 10 ps，以在空位生成后松弛局部原子环境。之后，在恒定零压力下使用耦合的 Nosé-Hoover 恒温器-恒压器设置进行升温模拟。温度在总模拟时间 105 ns 内从初始值 600 K 连续升高到最终温度 1650 K。每次模拟在 1650 K（略低于预测熔点 1661 K）额外保持 5 ns。每种 CSRO 状态进行 10 次独立模拟，以改善统计。

通过跟踪连续保存的 MD 帧之间的原子位移，定量空位跳跃频率；MD 帧每 0.1 ns 写出一次。在位移分析前，去除刚性质心运动。单个时间间隔内 2.54 A 到 3.6 A 之间的原子位移幅度被归类为一次空位跳跃，对应 FCC 晶格上的最近邻跳跃。超过 3.6 A 的位移计为两次空位跳跃；在所选采样间隔内，此类事件很少。

含缺陷结构中的化学短程有序（CSRO）程度使用 Warren-Cowley（WC）参数定量，遵循正文 Methods 部分中的 Eq. (2)。最近邻列表使用 OVITO 中实现的 CutoffNeighborFinder 函数构建，一近邻截断距离为 3.15 A。

Supplementary Figure 14：快速升温下探测 CSRO 演化动力学的空位介导扩散模拟。a，合成时效态升温模拟期间，平均空位跳跃频率和相关 CSRO 变化随温度的变化。由于为保持计算可行性而施加了相当快的升温速率，显著空位跳跃和 CSRO 变化只在接近熔化的高温下发生。b，从两种不同初始 CSRO 状态开始的含空位 CoCrNi 中，总 CSRO 参数随温度的演化：在 600 K 平衡的合成时效态和在 800 K 平衡的合成淬火态（MC 平衡温度）。CSRO 剖面来自分子动力学模拟，模拟以 10 K/ns 的速率从 600 K 快速升温到 1650 K，空位浓度为 2.5 %。半透明区域表示保持在略低于熔点处的最后 5 ns。c，合成时效态的成对 Warren-Cowley 参数（WC）随温度变化（实线），并与相应温度下的平衡 CSRO 含量（虚线）比较。d，合成淬火态和合成时效态的 Ni-Ni WC 与热平衡和扩散限制有序化（水平虚线）比较。阴影区域表示 10 次独立模拟的平均标准误（SEM）。

### Supplementary Note 11：CSRO 对相对晶格收缩的贡献

Supplementary Figure 15：CSRO 对相对晶格收缩的贡献。由 CSRO 形成导致的晶格收缩与热效应之间的相对分数，作为 400 K 到 1100 K 之间温度的函数。参考状态为熔点（1660 K）下的随机固溶体。

### Supplementary Note 12：316L 不锈钢的 XRD 和热分析

Supplementary Figure 16：316L 不锈钢的 XRD 和热分析。a，时效、淬火和再加热样品的 XRD 图谱（Cu Kα）。再加热样品模拟 DSC 或膨胀测量中第一次升温循环之后的状态（遵循正文 Fig. 1a 所示流程）。它通过将时效样品以 10 K/min 加热至 1073 K、保温 10 min、随后水淬来制备。b,d,f，时效样品的 $C_p$ (b)、TEC (d) 和体积 (f) 曲线。c,e，淬火样品的 TEC (c) 和体积 (e) 曲线。时效样品在两次升温循环之间的体积行为推断出，为 CoCrNi 开发的 CSRO 时效处理对 316L 钢并非最优。

### Supplementary Note 13：Inconel 625 高温合金的 XRD 和热分析

Supplementary Figure 17：625 Inconel 镍基高温合金的 XRD 和热分析。a，时效、淬火和再加热样品的 XRD 图谱（Cu Kα）。再加热样品模拟 DSC 或膨胀测量中第一次升温循环之后的状态（遵循正文 Fig. 1a 所示流程）。它通过将时效样品以 10 K/min 加热至 1073 K、保温 10 min、随后水淬来制备。b,d,f，时效样品的 $C_p$ (b)、TEC (d) 和体积 (f) 曲线。c,e，淬火样品的 TEC (c) 和体积 (e) 曲线。时效样品在两次升温循环之间的体积行为推断出，为 CoCrNi 开发的 CSRO 时效处理对 625 Inconel 高温合金并非最优。

### Supplementary Note 14：动力学冻结现象理论背景

作为本节的起点，需要强调，受动力学限制的过程和动力学冻结现象并不等同。虽然 KAP 必然源自动力学限制，但它还具有额外的定义特征。这个区别在玻璃语境中已经得到充分确立；玻璃并不简单地被描述为扩散限制体系，而是尽管受相同微观动力学约束支配，仍经历 KAP 的体系。

如正文中一样，作者首先借助对玻璃中动力学冻结的基本物理理解。这一选择并不意味着二者存在直接的一一类比，而是反映了这样一个事实：经过数十年研究后，动力学冻结现象首先在玻璃中被严格识别和理解。玻璃仍然是研究最广泛、概念上最成熟的动力学冻结实例，因此自然可作为教学性参照。

例如，过冷液体（SCL）代表一种受动力学限制的状态，其中体系在热力学上倾向于结晶，但由于动力学约束无法达到结晶。这提供了一个简单反例，说明仅仅受动力学限制本身并不意味着动力学冻结现象，如玻璃中所发生的情况，或如本文提出的 CSRO 演化期间所发生的情况。在这种情况下，体系性质，包括其自由能，仍可描述为沿亚稳液体自由能曲线的连续延伸。同样，可以考虑一种由 α（基体）和 β 相组成的室温合金，其尚未达到平衡析出分数（例如 β 相不足）。该体系同样受扩散限制，但其热力学描述仍沿定义明确的自由能路径走向平衡。在这种情况下，体系保持在定义明确的亚稳状态中，仍可通过 α 相和 β 相的相对自由能描述。

相反，对于动力学冻结现象，自由能描述在根本上不同。玻璃并不只是沿液体自由能曲线进入非平衡状态；相反，体系被困在其势能曲面（或自由能曲面）的简并区域内。这种简并意味着体系在由大量不同亚稳盆地描述的势能曲面中处于非平衡状态，而这些亚稳盆地具有几乎相同的自由能。自由能曲面不再引导体系沿唯一连续曲线演化；相反，它提供了具有可比能量的近连续可访问构型。在物理意义上，玻璃并不只是液体自由能曲线上的非平衡态。当体系被困在单一特定构型中时，其探索不同排列的能力消失；该构型以冻结的局部原子排列为特征，是无数具有可比自由能的可能非晶构型（固有结构）之一。因此，体系在已变得高度简并的势能曲面中处于非平衡状态。

Supplementary Figure 18：代表性势能曲面的概念性双轴表示。即使在这一示意图中，底层的 $(3N+1)$ 维曲面本质在此为可视化而被降维，已经意味着复杂性急剧增加。当完全考虑这种维度并去除其余理想化时，可访问能量盆地的数量表现出明显趋向有效无限多重性的趋势。该图基于 Debenedetti 和 Stillinger [5] 的工作构建。

Supplementary Fig. 18 显示了这种势能曲面的简化表示。即使对于没有内部取向或振动自由度的 $N$ 个无结构粒子的最简单情形，该曲面也是一个 $(3N+1)$ 维对象。当考虑真实粒子相互作用和额外自由度时，可以清楚看到这种曲面如何自然导致处于等价能级的大量指数级不同构型。

Supplementary Figure 19：动力学冻结现象所包含简并性的示意表示，以一个在不同冷却速率下形成不同玻璃的体系表示。不仅多个不同构型可以表现出相似行为，而且在构型空间中距离更近并不意味着所得玻璃态更相似。该图基于 Gallino 和 Busch [6] 的书构建。

这种简并性对体系行为的影响示意于 Supplementary Fig. 19。不同于简单受动力学限制的状态，动力学冻结现象的特征是构型空间中的多个状态给出相同的体积、焓、熵和自由能值 [6,7]。在淬火过程中，体系并不沿唯一自由能曲线演化，而是脱离平衡并落入许多简并的玻璃态自由能盆地之一。体系被困住的具体状态取决于冷却速率和热历史。

对于 CSRO，简并性的存在是其定义所固有的。单个 Warren-Cowley 序参量值可以由大量可能的排列或 motif 描述，每一种都占据构型空间中的不同状态。可以通过考虑一个固定 Warren-Cowley 参数来说明这一点：该参数对应以 Cr 为中心的环境，由 7 个 Ni 原子、2 个 Cr 原子和 3 个 Co 原子组成。这个单一序参量值可以由 182 个独特 motif 获得，每个 motif 都与 Cr 周围相同化学近邻环境相关。这些 motif 并非对称等价，并代表构型空间中的不同位置。更重要的是，示例中的每一个 motif 都导致显著不同的物理行为，如下所示。

Supplementary Figure 20：CSRO 简并性的示例。a，Cr 周围由 7 个 Ni 原子、2 个 Cr 原子和 3 个 Co 原子组成时，共有 182 个独特 motif 会产生相同 Warren-Cowley 参数。尽管共享相同序参量，这些 motif 相对于随机固溶体会产生不同程度的局域晶格应变和概率密度。此外，在所引用工作 [8] 中，进行了近 250 万步 reverse Monte Carlo（RMC）以生成具有目标 WC 参数的合金。RMC 模拟期间探索的所有构型都没有重现实验分子动力学模拟获得的行为；后者不仅在 WC 方面达到平衡，也在 300 K 下相对于恰当 CSRO 平衡 motif 达到平衡。该图重构自 Ref. [8]，展示了 40 次独立模拟中每个 motif 的平均晶格畸变和相应平均标准误（SEM）。b，该图基于 Islam 等 [9] 的工作构建，通过 CoCrNi 原子模拟显示，非平衡加工可以导致大量独特 CSRO 构型，这些构型显著不同于热平衡下可获得的构型（无论温度如何）。$D_{SRO}$ 是 CSRO 序参量，$D_{eff}$ 衡量 CSRO 构型距离平衡谱有多远。

File: 3-summaries-renamed/文献总结 - MLIP 驱动的纯净和掺杂 MgH2 脱氢 MD 模拟 - 2026.md
文献总结 - 机器学习势驱动的纯净和掺杂 MgH2 脱氢分子动力学模拟 - 2026

## 文献基本信息

- 英文原文标题：Machine Learning Potential-Driven Molecular Dynamics Simulations of Dehydrogenation in Pristine and Doped MgH2
- 中文标题翻译：机器学习势驱动的纯净和掺杂 MgH2 脱氢分子动力学模拟
- 作者：Bo Han, Jianchuan Wang, Rui Zhang, Martin Matas, Elias Vigl, Jing Tang, Yong Du, Christian Weiss, David Holec
- 通讯作者邮箱：jcw728@126.com, david.holec@unileoben.ac.at
- 期刊名称：PDF 原文未提供期刊名称；文件名为 `2607.18182v1.pdf`，正文呈现为预印本格式。
- DOI 链接：PDF 原文未提供 DOI。
- 投稿 - 返修 - 接收 - 在线发表日期：PDF 原文未提供这些日期。
- 数据/代码链接：数据可向通讯作者合理请求获得。PDF 原文未提供公开代码链接。
- 关键词：Magnesium hydride; Hydrogen Storage; Universal machine learning potential; Doping; Catalytic mechanism

## 文献总结

### 研究背景与问题

本文研究 MgH2 的脱氢动力学。MgH2 具有 7.6 wt% 的高质量储氢容量、原料丰富和成本低等优点，是有潜力的固态储氢材料。然而，其实际应用受高脱氢焓约 76 kJ/mol H2 和缓慢吸放氢动力学限制。作者指出，这些问题主要来自 MgH2 晶格中强离子键以及氢扩散的高活化能垒。

实验上，纳米化和催化剂掺杂可以改善 MgH2 脱氢行为，但原子尺度机制难以直接观测，尤其是不同表面取向和表面掺杂元素如何影响氢脱附动力学。因此，本文采用通用机器学习原子间势驱动的分子动力学模拟，补充实验表征难以解析的原子尺度过程。

### 方法与模型

作者使用 Matlantis 平台中的通用神经网络势 PreFerred Potential, PFP 7.0.0。该势包含 van der Waals 修正，可描述周期表中 96 种元素的原子间相互作用。PFP 的训练数据来自 DFT 计算，训练集包含 5900 万个结构。

研究对象包括 MgH2 的 4 个低指数表面：(110)、(100)、(101) 和 (001)。作者构建厚度约 37 Å 的 slab 模型，并在表面法向加入 100 Å 真空层。对于不同晶面，Mg 原子层数分别为 12、17、15 和 25 层。

MD 模拟主要在 1000 K 下进行，以便在 50 ps 的时间尺度内采样足够的 H2 脱附事件。对未掺杂体系，作者另外在 800 K 下进行模拟，以更清晰地观察脱氢机制。每条轨迹包含 100000 步，时间步长 0.5 fs，总模拟时间 50 ps，采用 NVT 系综和 Nosé-Hoover 恒温器。H2 分子被定义为两个 H 原子距离小于 0.85 Å；每个体系进行 5 次独立 MD 模拟并取平均。

机器学习描述符分析使用 XGBoost 和 SHAP。数据集包括来自 22 种掺杂体系的 11000 个时序 MD 数据点，以 50 ps 后累计 H2 释放量作为主要动力学评价目标。作者从 Mendeleev 库提取 11 个元素描述符，并将其与归一化时间相乘构造时间耦合描述符。XGBoost 在测试集上达到 $R^2 = 0.998$。

作者还使用 VASP 进行第一性原理计算，以验证 MgH2(100) 表面上 H2 分子的脱附能。实验部分中，作者制备纯 MgH2 和含 Ni 的 MgH2 样品，并通过同步热分析和 Kissinger 方法估算脱附活化能。

### 主要发现

第一，MgH2 脱氢具有显著表面取向依赖性。累计 H2 释放量顺序为 (100) > (001) > (101) > (110)。作者将 MgH2(100) 的高活性归因于相对开放的结构和较大的间隙空隙，这降低了 H2 脱附的空间位阻。(001) 表面虽然更开放，但 H 和 Mg 共面排列限制了 H 原子迁移，因此活性略低于 (100)。

第二，未掺杂 MgH2 的 H2 形成并非简单发生在最外表面。800 K 的 ML-MD 显示，H2 先在近表面下方区域形成，然后穿过晶格迁移到表面并脱附。DFT 脱附能计算支持这一机制：H2-H3 亚表层组合的脱附能为 1.59 eV，低于 H1-H1 的 1.96 eV、H2-H2 的 2.13 eV 和 H3-H3 的 2.44 eV。作者由此认为，亚表层区域在原子迁移性、较高重组概率和结构柔性之间实现平衡，是 H2 形成的理想区域。

第三，作者筛选 22 种掺杂元素后发现 Ni 表现出最高催化活性，具有最大的总氢释放量和最快初始脱附速率。掺杂模型中，作者用掺杂元素随机替换上下表层的 3 个 Mg 原子，表层 Mg 原子中的掺杂浓度为 5.56 at.%。MD 中掺杂元素倾向于向内扩散，而非停留在最外表面。

第四，SHAP 分析表明，时间耦合 Miedema 电子密度 $n_{ws}^{\tau}$ 是控制掺杂体系氢释放的最重要描述符。作者进一步发现本征 Miedema 电子密度 $n_{ws}$ 与总氢释放之间存在火山型关系，最佳窗口为 $4.0 < n_{ws} < 5.4 \times 10^{-2}\ \mathrm{e/bohr^3}$。低 $n_{ws}$ 元素如 La、Sc、Zn 和高 $n_{ws}$ 元素如 W 都不利于脱氢，Ni、Cr、Pd 等处于更优区间。

第五，局部结构分析将 Ni 的高活性归因于“氢泵”机制。Ni 周围的 Ni-H 径向分布函数第一峰约在 1.57 Å，表明 H 原子强烈富集在 Ni 附近。Ni 同时作为吸引 H 的热力学汇和促进 H-H 耦合的动力学促进中心。Ni-Mg RDF 第一峰约在 2.63 Å；结合 Ni-Mg 配位数约 7-8 和 Ni-H 配位数约 4-5，作者认为 Ni 动态形成类似 Mg2NiH4 的局域催化原子簇。

第六，实验 DSC 支持模拟结果。纯 MgH2 在 10 K/min 下起始脱附温度为 413 ℃，活化能为 $171 \pm 6\ \mathrm{kJ/mol}$。Ni 掺杂样品 MgH2-14.9 wt.% Ni 的起始脱附温度降至 349 ℃，两个重叠峰解卷积得到的活化能为 $135 \pm 3\ \mathrm{kJ/mol}$ 和 $101 \pm 3\ \mathrm{kJ/mol}$，均低于纯 MgH2。

### 需要注意的原文细节

正文 3.2 节明确写的是 pristine MgH2(100) surface 的 800 K MD 模拟，并用 MgH2(100) 表面 DFT 计算验证亚表层重组机制；但结论第 1 点中写作 pristine MgH2(110) surface。本文总结在机制部分按正文 3.2 节处理，在结论翻译中保留原文写法。

## 摘要翻译

采用机器学习势驱动的分子动力学模拟（ML-MD），为纯净和掺杂 MgH2 的脱氢动力学提供原子尺度认识。通过系统研究不同表面取向，MgH2(100) 表面被确定为最有利于氢释放的低指数表面。对于纯净 MgH2，我们的模拟揭示了一种新的 H2 形成机制，其特征是 H2 在亚表层区域生成，随后扩散到表面并脱附，这突出了除传统表面驱动路径之外亚表层过程的关键作用。对 22 种掺杂元素的全面筛选确定 Ni 是最有效的掺杂元素。在若干描述符中，机器学习分析确定时间耦合 Miedema 电子密度是关键描述符，强调了电子性质的作用。因此，在本征 Miedema 电子密度（$n_{ws}$）与总氢释放之间发现了火山型关系（最佳窗口：$4.0 < n_{ws} < 5.4 \times 10^{-2}\ \mathrm{e/bohr^3}$）。处于该范围内的掺杂元素具有双重功能：作为 H 吸引的热力学汇，同时维持平衡的相互作用强度以促进 H-H 耦合和 H2 释放。这种原子尺度验证为实验观察到的催化相“氢泵”效应提供了强有力的理论支持。本研究展示了 ML-MD 在探索复杂催化机制和建立定量性质-活性关系方面的强大能力，为 MgH2 和其他储氢材料高性能催化剂的理性设计提供了稳健框架。

关键词：氢化镁；储氢；通用机器学习势；掺杂；催化机制

## 引言翻译

氢气作为一种清洁、高效且可持续的能量载体，在全球向低碳能源体系转型的过程中受到广泛关注。在各种储氢技术中，固态储氢材料，特别是金属氢化物，由于具有高体积氢密度、安全性和可逆性而引起了相当大的兴趣。氢化镁（MgH2）是最有前景的候选材料之一，具有 7.6 wt% 的高质量储氢容量、丰富的原料储量和低成本 [1, 2]。然而，其实际应用受到高脱氢焓（约 76 kJ/mol H2）和缓慢吸收/脱附动力学的严重阻碍 [3-5]。上述缺点主要归因于 MgH2 晶格中的强离子键以及氢扩散的高活化能垒 [6]。

为克服这些挑战，将 MgH2 粒径降低到纳米尺度以及掺杂催化剂已被证明是有效方法 [7-9]。纳米结构化不仅缩短氢原子的扩散距离，还显著增大比表面积，从而暴露更多脱氢活性位点。另一方面，催化剂掺杂促进氢键断裂并提供额外的催化活性位点，进一步降低脱氢能垒。尽管球磨等实验方法可以高效制备纳米尺寸 MgH2，但实验上仍难以观察原子尺度脱氢机制。尤其是，理解特定表面取向和表面掺杂元素如何影响氢脱附动力学，仅靠实验表征难以实现。这凸显了理论方法的迫切需求，以补充实验并为 MgH2 表面介导脱氢提供基础认识。

近年来，分子动力学（MD）模拟已成为探索原子尺度动力学和反应机制的有力工具。然而，常规 MD 方法在该背景下面临显著瓶颈。经典 MD 模拟高度依赖原子间势的准确性和可用性。虽然二元 Mg-H 体系已有势函数 [10, 11]，但将其扩展到多组元 Mg-H-M 体系仍是相当大的挑战。这一限制在掺杂研究中尤其明显，因为为每种掺杂组合开发特定体系势函数不仅劳动强度大，而且在捕捉键断裂和形成的化学复杂性时容易不准确。相比之下，从头算 MD（AIMD）通过在每个 MD 步直接求解电子结构，避免了对经验势的需要，从而保证量子力学准确性。然而，这带来高昂的计算成本，将模拟限制在小体系和短时间尺度。

为解决这些限制，机器学习原子间势（MLIPs）已成为一种革命性方法，将密度泛函理论（DFT）的量子力学准确性与经典力场典型的计算效率结合起来 [12]。通过在大量 DFT 能量和力数据集上训练，MLIPs 可以学习底层势能面，从而实现对大体系和长时间尺度的准确模拟 [12]。这对于研究复杂化学情景特别有价值，例如氢与各种表面晶面和掺杂元素的相互作用，而这些情景对传统方法而言计算代价过高。

在新兴 MLIPs 中，“PreFerred Potential”（PFP）[13, 14] 已成为一种通用框架，其在跨越周期表的多样化学体系上训练，并纳入与离子输运和表面现象相关的构型。它提供了前所未有的可迁移性，无需针对具体体系重新训练，这一能力最近已支持多种复杂计算研究 [15-21]。利用这一优势，我们采用 PFP 进行大规模机器学习势驱动分子动力学（ML-MD）模拟，以研究 MgH2 的脱氢。这些模拟扩展到 50 ps，体系包含约 2700 个原子，其时间和长度尺度远超 AIMD 可及范围。我们系统研究了不同低指数 MgH2 表面的脱氢，并全面筛选了广泛的掺杂元素。通过将动态结构分析与电子性质关联相结合，我们旨在阐明从亚表层形核到表面脱附的完整反应机制，并由此建立定量性质-活性关系。本工作为储氢材料高性能催化剂的理性设计提供了稳健框架。

## 方法翻译

### 2.1 结构模型

选择 4 个低指数 MgH2 表面进行研究：(110)、(100)、(101) 和 (001)。这些表面通过沿相应 Miller 指数切割体相 MgH2 晶体（空间群 P42/mnm）构建。所用体相结构采用我们先前工作中优化的晶格常数（$a = b = 4.487\ \mathrm{Å}$，$c = 2.994\ \mathrm{Å}$）[22]，其与实验值（$a = b = 4.501\ \mathrm{Å}$，$c = 3.010\ \mathrm{Å}$）一致 [23]。对于每种取向，构建厚度约 37 Å 的超胞 slab 模型，以确保中心原子层表现出类似体相的性质。Mg 原子面数（下文称为“Mg 层”）被系统改变，以考虑沿不同晶体学方向不同的原子堆积和层间距。具体而言，(110)、(100)、(101) 和 (001) 表面分别采用 12、17、15 和 25 个 Mg 层。在垂直 slab 表面的方向引入 100 Å 真空层，以消除表面法向的周期相互作用。优化后的表面超胞结构见图 1，相应结构参数及计算表面能列于表 S1。

### 2.2 计算细节

#### 2.2.1 Matlantis 势

在本工作中，我们采用称为“PreFerred Potential”（PFP，版本 7.0.0）的通用神经网络势，该势包含 van der Waals（vdW）修正。该势由 Preferred Computational Chemistry（PFCC）开发，可通过云端模拟平台 MatlantisTM 获取 [13, 14]。PFP 能够描述周期表中 96 种元素的原子间相互作用，因此对多种材料体系具有高度通用性。PFP 架构基于 TeaNet 框架，并加入 More 风格的二体势以处理短程排斥 [14]。PFP 的训练和验证数据集由基于 DFT 的第一性原理计算生成，计算使用 Vienna Ab initio Simulation Package（VASP）[24, 25]，训练集包含 5900 万个结构。电子-离子相互作用通过投影缀加波（PAW）方法描述，动能截断为 520 eV [26, 27]。交换-相关效应采用 Perdew-Burke-Ernzerhof（PBE）泛函处理 [28]。使用宽度为 0.05 eV 的 Gaussian 展宽，k 点密度设为每个倒易原子 1000 个 k 点 [13]。训练过程使用体系能量、原子力和原子电荷作为目标性质。关于该势生成的更多细节可见原始参考文献 [13, 14]。

#### 2.2.2 分子动力学模拟

为了在分子动力学（MD）模拟有限时间尺度内捕捉 H2 脱附事件并获得具有统计意义的数据，未掺杂和掺杂体系的模拟温度均设为 1000 K。尽管该温度高于 MgH2 的实验脱附温度（约 683 K）[29]，但这种升高的温度能有效克服动力学能垒并显著加速脱氢过程，从而为统计分析采样足够的 H2 脱附事件。此外，对于未掺杂体系，另行在较低温度 800 K 下进行一次 MD 模拟，该温度仅略高于实验脱附温度，以便更真实且机制更清晰地观察脱氢机制，避免 1000 K 下过度加速的动力学掩盖过程中的精细结构细节。

为减轻初始能量和温度波动，体系以高于相应目标温度 200 K 的温度初始化（1000 K 模拟为 1200 K，800 K 模拟为 1000 K）。模拟采用时间步长 0.5 fs，在正则（NVT）系综中使用 Nosé-Hoover 恒温器进行 [30]。每条轨迹包含 100000 个时间步，对应总模拟时间 50 ps。

为保持与实验条件一致的低氢分压，一旦 H2 分子扩散到距表面垂直距离超过 30 Å，即将其从体系中移除。该操作防止后续 H2 脱附受有限 MD 模拟体积导致的过高外部 H2 气压阻碍。为了证明该操作的必要性和合理性，作者计算了原真空层中存在不同数量 H2 分子时的压力变化，如图 S1 所示。当存在 5 个 H2 分子时，压力达到约 9 atm。

当两个氢（H）原子之间的原子间距低于 0.85 Å 时，定义形成一个 H2 分子。虽然平衡 H-H 键长约为 0.74 Å，但该阈值有意设为 0.85 Å，以考虑高温下热涨落导致的键振动幅度增大。为最小化统计误差，每个体系进行 5 次独立 MD 模拟，并对结果取平均。所有计算和后处理分析均在 Matlantis 平台（Jupyter/Python 环境）中完成，并使用 Atomic Simulation Environment（ASE）工具包 [31]。

### 2.3 基于机器学习的描述符分析

为阐明掺杂元素性质与脱氢动力学之间复杂的相关性，作者开发了一套先进机器学习框架，采用 eXtreme Gradient Boosting（XGBoost）方法 [32] 并结合 SHapley Additive exPlanations（SHAP）分析 [33]。数据集包含来自 22 个不同掺杂体系的时序 MD 模拟所得 11000 个数据点。50 ps 后的累计 H2 释放量用作动力学评价的主要目标变量。

机器学习分析在 Python 3.11 环境中使用 Scikit-learn 和 XGBoost 库进行 [34]。初始 11 个元素描述符从 Mendeleev 库中提取，涵盖 3 类关键性质：（1）基本结构参数，例如原子半径、共价半径；（2）关键电子性质，例如 Miedema 电子密度、电子亲和能；（3）重要热力学属性，例如熔点、比热容。为精确捕捉脱氢的动态演化，这些描述符与归一化时间相乘，从而构建一组时间耦合描述符。具体而言，为避免静态属性干扰，模型输入仅限于这些时间耦合描述符。为简洁起见，这些描述符按照表 S2 所列符号表示。所有描述符在模型训练前均经过严格标准化，以确保最佳性能。

XGBoost 模型使用预处理数据集的 80%（8800 个样本）训练，并通过 10 折交叉验证优化超参数。确定的最优配置为：`max_depth = 6`，`learning_rate = 0.2`，`n_estimators = 100`。该模型在测试数据集上的 $R^2$ 分数为 0.998，表现出高预测准确性和强泛化能力。为定量评估每个描述符的可解释性和相对影响，作者使用平均绝对 SHAP 值评价描述符重要性，这些值通过 TreeExplainer 算法在训练数据集上计算得到。

### 2.4 第一性原理计算

第一性原理计算使用基于 DFT 的 VASP 进行 [24, 25]。电子-离子相互作用由 PAW 方法描述 [26, 27]，交换-相关效应采用广义梯度近似（GGA）下的 PBE 泛函处理 [28]。MgH2 slab 超胞（$a = 8.977\ \mathrm{Å}$，$b = 8.983\ \mathrm{Å}$，$c = 24.855\ \mathrm{Å}$）的倒易空间使用 $4 \times 4 \times 1$ Monkhorst-Pack 网格采样 [35]，该网格被发现足以将自由能收敛到 0.1 meV/atom 以内。平面波展开的截断能设为 375 eV。电子自洽计算和结构弛豫中，绝对总能变化和每原子平均力分别收敛到 $1.0 \times 10^{-5}\ \mathrm{eV}$ 和 $0.02\ \mathrm{eV/Å}$。所有结构优化均使用共轭梯度方法进行。

### 2.5 实验细节

为补充理论研究，作者测试了纯镁氢化物粉末和含 Ni 镁氢化物粉末的脱氢特性，以说明技术储氢材料中过渡金属的影响。两种材料均由气雾化金属前驱体制备（纯 Mg 以及 MgNi15 合金，Metalpine GmbH），并具有可比较的粒径分布（质量中值直径和累计 90 m.% 直径：Mg 粉末为 $D50 = 28.1\ \mathrm{µm}$、$D90 = 47.9\ \mathrm{µm}$；MgNi15 合金为 $D50 = 24.9\ \mathrm{µm}$、$D90 = 42.5\ \mathrm{µm}$）。前驱体在 623 ± 10 K、压力 > 2.0 MPa（初始压力：3.5 ± 0.1 MPa）下，用氢气（99.999%，Linde）载氢 24 h。同步热分析（STA）使用 Netzsch STA 449C，在开放 Al2O3 坩埚中、60 mL/min Ar（99.999%，Linde）气氛下进行。为估算脱附活化能，采用 Kissinger 方法 [36]，加热速率 β 为 2.5、5、10 和 20 K/min。对于纯 MgH2，峰最大温度 $T_p$ 直接从差示扫描量热（DSC）信号中确定。对于含 Ni 样品，主 DSC 峰由两个重叠峰组成，源于两个不同氢释放过程。因此，通过拟合包含两个 Pearson IV 函数的模型，将这些峰解卷积为两个组分（见图 S5-S7）。需要注意的是，由于严重峰重叠，含 Ni 样品的 5 K/min 数据被排除在最终 Kissinger 分析之外，后文将作详细说明。随后使用其余加热速率解析出的峰最大温度，获得两个独立的脱附活化能估计值。

## 结果/讨论章节子标题翻译

- 3.1 表面取向依赖性
- 3.2 脱氢路径
- 3.3 掺杂元素筛选
- 3.4 模型训练与 SHAP 分析
- 3.5 催化机制的原子尺度认识
- 3.5.1 H2 形成的空间定位
- 3.5.2 氢泵效应

## 图题和表题翻译

图 1. MgH2 (110)、(100)、(101) 和 (001) 表面的原子结构。

图 2. MgH2(100)、(001)、(101) 和 (110) 表面的脱氢曲线。

图 3. 由 800 K 模拟的 MD 快照揭示的 MgH2(100) 表面氢释放原子尺度路径示意图。橙色和蓝色球分别表示 Mg 原子和 H 原子。顺序脱附过程显示：（1）H2 在亚表层形成；（2）迁移到表面；（3）脱附到真空中。形成的 H2 分子以深蓝色突出显示，并可见 H-H 键。注：H 原子的表观团簇仅由垂直观察晶格内部造成。

表 1. MgH2(100) 表面中 H2 分子的脱附能（$E_d$）。

图 4. （a）用于表面掺杂研究的所选掺杂元素；（b）从顶部（左）和底部（右）观察的掺杂 MgH2(100) 表面原子结构。大橙色球、小浅蓝色球和大深蓝色球分别表示 Mg、H 和掺杂元素。

图 5. MD 模拟过程中掺杂元素的深度演化。（a）Ni 掺杂元素的时间依赖平均深度。（b）所有筛选掺杂元素在 50 ps 时的平均深度。

图 6. 掺杂 MgH2(100) 表面的脱氢曲线，由每种掺杂元素 5 次独立 MD 运行取平均得到。为清晰起见，仅对文中进一步讨论的部分曲线以完全不透明度和标签显示；其他曲线以降低的不透明度显示。完整的所有脱氢曲线见图 S3。

图 7. （a）计算和预测的时间依赖氢释放值对比。（b）输入描述符的有符号 SHAP 值分布。（c）掺杂元素的 Miedema 电子密度与总氢释放之间的关系。（d）掺杂元素的 Miedema 电子亲和能与总氢释放之间的关系。（c）和（d）中点的颜色表示氢释放量大小，从低（蓝色）到高（红色）。

图 8. MgH2 体系中 H2 分子形成瞬间与其最近掺杂元素之间的计算距离，掺杂元素分别为（a）La、（b）Zr、（c）Ni 和（d）W。每个子图呈现来自 5 次独立分子动力学（MD）模拟的汇总数据。

图 9. Ni 掺杂 MgH2(100) 体系中（a）Ni-H 和（b）Ni-Mg 的时间分辨径向分布函数 $g(r)$，按周期边界条件下最小 H-掺杂元素距离计算，并按体相 H 数密度归一化。黑色、蓝色和红色曲线分别对应脱氢早期（0-15%）、中期（42-58%）和晚期（85-100%），并对 5 条独立轨迹取平均。粉色虚线标示均匀分布基线（$g(r) = 1$）。

图 10. （a）纯 MgH2 和（c）MgH2-14.9 wt.% Ni 在不同加热速率下的同步热分析，图中标出峰温。相应 Kissinger 图（b）和（d）用于估算脱附活化能。注意，对于 MgH2-14.9 wt.% Ni，两个叠加峰在峰解卷积后产生一组两个脱附活化焓（见图 S5-S7）。

## 结论翻译

在本研究中，我们采用通用机器学习势分子动力学模拟，为 MgH2 脱氢提供原子尺度认识。具体而言，我们系统研究了表面取向对 MgH2 脱氢及其潜在机制的影响。此外，还全面探索了表面掺杂对脱氢动力学和催化机制的影响。根据我们的计算，得出以下关键结论：

1. MgH2(100) 被确定为最活跃的低指数脱氢表面。此外，对纯净 MgH2(110) 表面的研究揭示了一种不同的 H2 形成机制，其中 H2 形核发生在亚表层区域，随后扩散到表面并脱附。该路径显著丰富了当前对 H2 演化的理解，强调除传统表面驱动反应之外，亚表层过程也具有关键参与作用。

2. 机器学习分析确定 Miedema 电子密度（$n_{ws}$）是控制催化活性的主导物理描述符。我们建立了 Miedema 电子密度与氢释放之间的定量火山型关系，定义了最佳窗口（$4.0 < n_{ws} < 5.4 \times 10^{-2}\ \mathrm{e/bohr^3}$）。H2 形成的空间分析进一步揭示，具有最佳 Miedema 电子密度的掺杂元素发挥双重作用：作为氢吸引的热力学汇，以及 H-H 耦合的动力学促进剂。这证实了 Sabatier 原理在该体系中发挥作用：掺杂元素必须表现出足够的相互作用，以高效吸引 H 原子并促进 H-H 耦合，同时避免过强结合阻碍已形成 H2 分子的后续脱附和释放。我们的分析确定 Ni 是一种最佳催化剂；与纯净状态相比，Ni 掺杂 MgH2 中改善的脱氢动力学已通过实验确认。

3. 此外，详细的局部结构演化分析表明，Ni 掺杂元素动态形成局域催化原子簇，这些原子簇是含 Ni 的 Mg-H 复合体，在结构上类似于已知催化氢化物相 Mg2NiH4。这些原子簇作为“氢泵”机制的活性位点，其中 H 原子从体相迁移，在簇周围积累，结合成 H2，随后释放。这种原子尺度验证为实验观察到的“氢泵”效应提供了强有力的理论支持。

总之，本研究不仅展示了通用机器学习势在验证和解析复杂原子尺度催化机制、建立用于掺杂设计的定量性质-活性关系方面的巨大能力，还为理性设计高性能催化剂以改善 MgH2 和其他储氢材料的脱氢性能提供了稳健框架。此外，该准则与 LaNi5 和 FeTi 等经典储氢合金的一致性，进一步暗示其对储氢材料设计具有更广泛适用性。

File: 3-summaries-renamed/文献总结 - 从热容到吉布斯能 单相 HEAs 的实验热力学路线 - 2026.md
# 文献总结 - 从热容量到吉布斯能：单相高熵合金的实验热力学路线 - 2026

## 文献基本信息

- 英文原文标题：From Heat Capacity to Gibbs Energy: An Experimental Thermodynamic Route for Single-Phase High-Entropy Alloys
- DOI 链接：https://doi.org/10.1016/j.actamat.2026.122583
- 作者：E. Strumza; K. Lilova; T. Subramani; A. Navrotsky; S. Hayun
- 期刊名称：Acta Materialia
- 文章状态：Journal Pre-proof，待正式出版
- PII：S1359-6454(26)00684-1
- Reference：AM 122583
- 投稿日期：2026 年 2 月 3 日
- 返修日期：2026 年 7 月 13 日
- 接收日期：2026 年 7 月 22 日
- 在线发表日期：论文首页未列出
- 数据/代码链接：论文未给出公开数据或代码链接。Data Availability 声明为：数据可向通讯作者请求获得。

## 文献总结

### 研究背景与核心问题

本文面向高熵合金和多主元合金中的一个基础热力学问题：如何从实验上构建单相、尤其是亚稳单相状态的温度依赖 Gibbs 能函数 $G(T)$。作者指出，高熵合金相稳定性通常需要通过 Gibbs 能来判断，但对多组元合金而言，可靠的实验焓、熵和热容数据稀缺，使 CALPHAD 数据库的准确性受到限制。

研究对象为经典 AlxCoCrFeNi 高熵合金体系。该体系随 Al 含量变化表现出 FCC 固溶体、BCC/B2 有序相以及复杂的相分解行为，已有研究显示其相组成、微结构、力学性能、腐蚀行为和热物性均强烈依赖 Al 含量与热处理条件。作者选择这一体系，是因为它具有强 Al-过渡金属相互作用、B2 有序倾向、FCC-BCC 竞争平衡以及明显的温度依赖相不稳定性，是检验实验热力学路线的严格案例。

论文的核心目标不是提出新的经验判据，而是建立一种实验框架：通过热容测量、氧化物熔体溶解量热、构型熵模型和热熵积分，得到单相合金的 $H(T)$、$S(T)$ 和 $G(T)$，并与 TCHEA8 CALPHAD 数据库预测进行对比。

### 实验路线与热力学框架

作者将 Gibbs 能写为焓项与熵项的组合：

$$
G = H - TS
$$

总焓由 298 K 元素形成焓 $\Delta H^\circ_{\mathrm{f,elem}}(298\ \mathrm{K})$ 和热容积分得到：

$$
H(T)=\Delta H^\circ_{\mathrm{f,elem}}(298\ \mathrm{K})+\int_{298}^{T} C_p(T)\,dT
$$

总熵由构型熵与热熵构成。FCC 合金按理想随机固溶体处理：

$$
S_{\mathrm{conf}}=-R\sum_i x_i\ln x_i
$$

热熵由热容积分得到：

$$
S_{\mathrm{thermal}}(T)=\int_{298}^{T}\frac{C_p(T)}{T}\,dT
$$

对于 B2 合金，作者不能直接实验测得位点特异的亚晶格成分，因此采用 TCHEA8 预测的亚晶格占位，并把两个互穿简单立方亚晶格各自近似为随机固溶体，计算 B2 构型熵。作者明确指出，这是因缺乏直接测定多组元有序相位点成分的实验手段而采取的简化处理。

### 样品、相状态与测试方法

合金通过电弧熔炼制备，原料纯度高于 99.9%，在超高纯 Ar 气氛和 Ti 吸气剂条件下熔炼，并翻转 5 次以提高均匀性。随后在高温管式炉中进行热处理并水淬，以获得目标单相状态。

研究样品包括 Al0.2 (FCC)、Al0.5 (FCC)、Al1 (B2)、Al1.5 (B2) 和 Al2.75 (B2)。其中热力学函数构建与图 2 之后的主要比较集中在 Al0.5、Al1、Al1.5 和 Al2.75 单相合金上。XRD 用于晶体结构和晶格参数分析，SEM-EDS 用于测定实际成分，EDS 结果为每个样品 7 个位置的平均值。

热容测试采用三类仪器覆盖不同温区：4-300 K 用 PPMS，263-473 K 用微分扫描量热仪 μDSC，接近固相线的 1473-1573 K 用高温 DSC。作者强调，约 473-1473 K 区间内 AlxCoCrFeNi 单相状态会迅速分解为平衡多相组织，因此不能直接测得该温区的单相热容。为进行热力学积分，作者将该区间的 $C_p(T)$ 作为亚稳单相热容的连续延拓，并用四参数多项式插值。

形成焓通过 1073 K 高温氧化物熔体溶解量热测定。样品从室温投入含 20 g sodium molybdate (3Na2O·4MoO3) 溶剂的 SiO2 玻璃坩埚中，在氧气气氛中溶解，由热化学循环计算元素形成焓。

### 热容结果

实验 $C_p(T)$ 曲线显示，低温范围内测得热容总体接近 Neumann-Kopp 加和规则预测值，因为 Al、Co、Fe、Ni 的纯元素热容相近，Cr 稍低导致不同成分间差异有限。但在约 700 K 以上，实验曲线与 Neumann-Kopp 规则的偏离变得更明显，表明复杂合金中的结构、化学有序和磁性因素会产生可测热容贡献。

Al0.5 FCC 合金的热容低于 B2 合金，这与通常 FCC 固溶体热容高于 B2 有序相的经验并不一致。作者将这一行为归因于化学有序和磁性贡献差异，而不是单独由晶体结构决定。

TCHEA8 预测的 B2 相热容在中温区出现明显峰值，作者将其归因于 B2 相磁转变。然而这些峰值位于实验上单相 B2 不稳定的温度范围内，因此无法直接实验验证。作者还指出 933 K 附近的特征对应纯 Al 的固-液一阶转变，来自数据库内嵌的参考态贡献。

### 焓与形成焓结果

落滴溶解焓 $\Delta H_{\mathrm{DS}}$ 随 Al 含量增加系统性变得更负。作者指出，这一趋势主要反映氧化环境中 Al2O3 形成焓高度放热的贡献，而不是直接等同于合金内禀相互作用能随 Al 增加而单调增强。

实验形成焓 $\Delta H^\circ_{\mathrm{f,elem}}(298\ \mathrm{K})$ 显示更复杂的行为。Al0.2 和 Al0.5 FCC 合金的形成焓在实验不确定度内接近 0，说明这些 FCC 固溶体相对于纯元素的净形成焓很小，近似符合焓上接近理想固溶体的描述。

B2 合金的形成焓则为负且非单调。Al1 开始出现负形成焓，反映 B2 化学有序和 Al-过渡金属特定相互作用；Al1.5 达到最负值，而 Al2.75 又有所回升。TCHEA8 预测则随 Al 含量增加呈单调变负趋势，并在 Al2.75 处与实验差异最大。

由实验形成焓和 $C_p(T)$ 积分得到的 $H(T)$ 表明，Al0.5 FCC 合金在整个温度范围内具有最高实验与预测总焓，并且与 TCHEA8 最接近。B2 合金实验和 CALPHAD 预测之间差异较大，作者将其归因于当前 TCHEA8 对 B2 相化学有序和次正规相互作用的描述不足。

### 熵结果

FCC 合金按随机置换固溶体计算构型熵，Al0.5 的 $S_{\mathrm{conf}}$ 为 13.15 J/mol·K。B2 合金由于存在两个亚晶格和化学有序，构型熵低于理想随机固溶体。作者基于 TCHEA8 亚晶格占位估算 B2 构型熵，并发现随 Al 含量增加，$S_{\mathrm{conf}}$ 系统性降低约 15%。这被解释为 Al 优先占据某一亚晶格，从而减少可访问原子构型数，是 B2 化学有序增强的热力学表现。

热熵通过 $C_p(T)/T$ 积分获得。实验总熵 $S(T)$ 与 Al 含量之间没有清晰单调关系，FCC 与 B2 合金在研究温区内具有可比熵值。相比之下，TCHEA8 对所有成分的熵预测在较宽温区内约为实验推导值的一半，尤其 B2 合金的差异明显。

作者强调，在 CALPHAD 数据库开发中，Gibbs 自由能是主要优化量，而焓和熵函数是为保证热力学一致性而派生或调整的量，不一定是独立验证过的物理量。因此，TCHEA8 对焓和熵的低估并不必然意味着 Gibbs 能一定同等程度错误。

### Gibbs 能结果

作者将实验形成焓、热容积分得到的焓和热熵、以及结构模型给出的构型熵组合，构建各单相合金的 $G(T)$，没有使用可调拟合参数。

与 TCHEA8 对比时，所有成分均存在差异，低温差异尤其明显。对于 B2 合金，TCHEA8 系统性预测其比实验结果更稳定，即 $G$ 更低。但尽管焓和熵单独偏差较大，B2 合金的 Gibbs 能整体量级和温度依赖仍被数据库较合理地再现。作者认为这是因为化学有序和磁性效应会同时影响焓与熵，两项误差在 $G=H-TS$ 中发生部分热力学补偿。

Al0.5 FCC 合金则表现出明显不同：实验得到的 $G(T)$ 显著低于 TCHEA8 预测，说明当前数据库低估了 FCC Al0.5 单相固溶体的热力学稳定性。

### 论文意义

本文的重要贡献在于提出并验证了一条实验热力学路线，可从热容量、形成焓和熵模型出发构建复杂单相合金的 Gibbs 能函数。该路线特别适用于那些在中温区无法保持单相、但可在低温淬火态和高温稳定区获得边界热容数据的体系。

研究结果为 TCHEA8 等 CALPHAD 数据库提供了实验基准。论文表明，现有数据库可以在某些情况下较好给出 Gibbs 能趋势，但对有序 B2 高熵合金的焓和熵分解仍存在明显不足，对 FCC Al0.5 的稳定性也可能低估。因此，实验测得的 $C_p(T)$、$\Delta H^\circ_{\mathrm{f,elem}}$、$S(T)$ 和 $G(T)$ 对未来优化高熵合金热力学数据库具有直接价值。

## 摘要翻译

发展了一种综合实验方法，用于确定单相 AlxCoCrFeNi 高熵合金（HEAs）的热力学函数。该方法整合了量热测量、热物性表征和基于物理的熵模型。低温热容量 $C_p$ 在 4-473 K 之间测量，而高温 $C_p$ 值在接近固相线温度处确定。通过对分解区域进行受控插值，可以在整个温度范围内构建亚稳 $C_p(T)$ 函数。298 K 的形成焓 $\Delta H^\circ_{\mathrm{f}}$ 由高温氧化物熔体溶解量热法确定，并与测得的 $C_p$ 数据结合，以导出温度依赖的焓函数 $H(T)$。对于 FCC 合金，构型熵 $S_{\mathrm{conf}}$ 采用理想固溶体模型计算；而对于 B2 合金，由于缺乏能够直接确定特定位点成分的实验方法，因此根据 CALPHAD 预测的亚晶格占位（TCHEA8 数据库）进行估算。热熵贡献 $S_{\mathrm{thermal}}$ 通过积分 $C_p(T)/T$ 获得，并与 $S_{\mathrm{conf}}$ 结合，为每种单相合金生成 Gibbs 能函数 $G(T)$。对于 FCC 合金，实验导出的 $G(T)$ 值与 TCHEA8 预测符合良好。相比之下，B2 合金与 CALPHAD 描述存在显著偏差，反映出 $C_p(T)$ 和熵两方面的不一致。尽管如此，$G(T)$ 的整体温度依赖性和量级仍被较好再现。本工作建立了一个以实验为基础的框架，用于确定复杂合金中的 Gibbs 能函数，并为 CALPHAD 数据库的发展和验证提供了有价值的基准。

关键词：高熵合金；冶金热化学；比热容；Gibbs 能；落滴量热。

## 引言翻译

冶金热化学的原理已为人所知近一个世纪，并且从早期开始，它就被认为是一个纯实验问题。传统热化学原理通常局限于金属固溶体和金属间化合物。尽管如此，通过一定修改，这些原理可以扩展到更复杂的合金和非化学计量相，包括多主元体系，或所谓的高熵合金（HEAs）。经典 HEAs 家族是 AlxCoCrFeNi 体系，在过去 15 年中该体系得到了广泛研究，主要集中于相组成和微结构 [1-10]、力学性能 [11-14]、腐蚀 [15,16]，也有少数研究涉及其热物性 [17-25]。已有大量工作使用不同理论工具研究 HEAs 的相关系和稳定性，例如相图计算（CALPHAD）[26-31]、从头算方法，主要包括平面波 PAW-DFT 和 KKR-CPA [32-37]，以及特殊准随机结构（SQS）方法 [38,39]。

Stryzhyboroda 等人 [40] 通过整合系统热分析和详细微结构数据，并对二元至五元子体系进行关键再优化，提出了 Al-Co-Cr-Fe-Ni 体系的更新 CALPHAD 描述。他们对 AlxCoCrFeNi 截面的计算预测，有序 BCC-B2 相具有比早期数据库宽得多的高温稳定范围，单相 BCC-B2 区可延伸至约 1100 °C，并且含 σ 相区域的稳定范围显著减小。该模型还捕捉到窄的 BCC-B2 凝固区间和控制 BCC-B2 旋节线分解的双节点边界，表明常用 HEA 数据库会高估 σ 相稳定性，并低估高温下有序 BCC-B2 的稳定性。这些相含量变化会直接影响合金性能，尤其是力学性能、硬度和抗拉强度；它们随 BCC/B2 含量增加而提高 [11]。

Wang 等人 [41] 提出，具有较大原子半径的 Al 会导致更大的晶格畸变能，而较低的原子堆积效率会降低晶格畸变能。后来，Guo 等人 [42] 发现 HEAs 的相稳定性可以归因于价电子浓度（VEC）因素，该因素解释了 FCC 与 BCC 结构的差异。虽然这些判据能够捕捉总体趋势，但对于复杂多组元体系而言，它们的定量预测能力有限。Wang 等人 [28] 系统地处理了这一差距，他们将高通量 CALPHAD 计算与机器学习分析相结合，研究了 2436 个经实验表征的五元 HEAs。他们的研究确定 VEC 是控制 FCC-BCC/B2 稳定性的主导参数，细化了单相形成的临界范围（VEC < 6.87 时形成 BCC/B2，VEC > 9.16 时形成 FCC），并表明原子尺寸失配和混合焓是重要的次级描述符。重要的是，他们显示常用热力学数据库倾向于高估含 B2 和多相区域，而数据驱动且具有物理基础的判据与实验观察的一致性显著提高。这些认识强调，在特定合金体系中需要经过实验验证的热力学描述。本工作针对 AlxCoCrFeNi 体系满足这一需求；在该体系中，强 Al-过渡金属相互作用、有序化（B2）以及竞争性 FCC-BCC 平衡使全局经验规则不足，因而需要直接实验评估相稳定性。

本工作的主要目标是建立并验证一个实验框架，用于构建成分复杂合金中亚稳单相状态的温度依赖 Gibbs 能函数。选择 AlxCoCrFeNi 体系作为严格测试案例，是因为该体系具有显著化学复杂性、强有序倾向和明显的温度依赖相不稳定性。作者使用先进热分析技术在扩展温度范围内测量 $C_p(T)$，从而实现关键热化学量的实验确定。所得热力学函数与 TCHEA8 数据库给出的 CALPHAD 预测进行严格比较，以评估数据库生成的演化以及 HEAs 热力学描述的最新进展。

### HEAs 的热力学

HEAs 中的相稳定性必须从 Gibbs 能 $G$ 角度考虑，其基本定义如下：

$$
G=H-TS
$$

其中 $H$ 和 $S$ 分别为总焓和总熵，$T$ 为 Kelvin 温度。

$H$ 有两个主要贡献：来自元素的形成焓 $\Delta H^\circ_{\mathrm{f,elem}}$，以及由 $C_p$ 积分计算的热贡献；对每个样品可按如下方式计算：

$$
H(T)=\Delta H^\circ_{\mathrm{f,elem}}(298\ \mathrm{K})+\int_{298}^{T}C_p(T)\,dT
$$

温度依赖的熵变 $\Delta S(T)$ 使用式 (3) 计算，其中包含两个贡献。第一项是构型熵 $S_{\mathrm{conf}}$，它可由式 (4) 中理想固溶体（SS）的简单表达式描述。对于非理想体系，例如高熵合金（HEAs）通常属于这种情况，需要更严格的公式。然而，对于本工作考虑的淬火亚稳状态，作者在假定随机固溶体构型的前提下采用简化的理想固溶体表达式。

$$
S(T)=S_{\mathrm{conf}}+S_{\mathrm{thermal}}(T)
$$

$$
S_{\mathrm{conf}}=-R\sum_i x_i\ln x_i
$$

第二个贡献是热熵 $S_{\mathrm{thermal}}$，它考虑额外的温度依赖效应，包括电子、磁性和晶格振动贡献。该项基于测得的 $C_p$ 由式 (5) 计算 [43]。

$$
S_{\mathrm{thermal}}(T)=\int_{298}^{T}\frac{C_p(T)}{T}\,dT
$$

将式 (2)-(5) 代入式 (1) 后，$G(T)$ 的扩展表达式可写为：

$$
G(T)=\Delta H^\circ_{\mathrm{f,elem}}(298\ \mathrm{K})+\int_{298}^{T}C_p(T)\,dT-T\left[-R\sum_i x_i\ln x_i+\int_{298}^{T}\frac{C_p(T)}{T}\,dT\right]
$$

$G$ 强烈依赖 $S_{\mathrm{conf}}$。对于 AlxCoCrFeNi 合金这样的多组元体系，较大的 $S_{\mathrm{conf}}$ 会使 $G$ 值更负并提高相稳定性。在正熵项补偿下，即使混合焓 $\Delta H_{\mathrm{mix}}$ 为中等正值，相稳定性也可能出现。例如，在由 4 种或更多元素以近等摩尔浓度组成的合金中，无序 SS 的高构型熵可能抑制有序金属间化合物（IM）的形成 [44]。一般而言，SS 和 IM 总是随成分和温度发生热力学竞争 [45,46]。

过去 20 年中，人们提出了许多参数来预测 HEA 中不同相的形成 [28,44,47-51]。Yang 等人 [51] 提出参数 Ω 作为 HEA 形成的预测指标：

$$
\Omega=\frac{T_m\Delta S_{\mathrm{mix}}}{|\Delta H_{\mathrm{mix}}|}
$$

其中 $C_i$ 和 $C_j$ 是元素 $i$ 和 $j$ 的原子分数，$T_m$ 是计算的熔化温度，$\Delta H_{\mathrm{mix}}$ 是元素 $i$ 与 $j$ 之间的混合焓，它由 Miedema 模型中液态二元合金公式计算 [52]。根据 Yang 的观点，当 Ω ≥ 1.1 时，可以预期形成 SS。必须指出，该模型严格适用于理想 SS，并假设 50:50 混合会产生最大幅值的 $\Delta H_{\mathrm{mix}}$，这可能导致模型远不够准确 [53]。

Singh 等人 [50] 提出了另一个无量纲参数 δ，它代表原子半径差异，并间接表示合金内部应变。该参数也包含在 Yang 的预测中，其中 δ ≤ 6.6 表明会形成无序 SS [50]。King 等人 [54] 在 185 个体系上测试了 Yang 模型和 δ 参数，并提出一个新参数 Φ。该参数比较完全无序 SS 相对于各个元素混合物的 Gibbs 能变化与可能形成二元体系的最低或最高 Gibbs 能。Gibbs 能值基于 Miedema 模型或 DFT 计算的混合焓和金属间化合物焓。其他 Gibbs 能贡献被假定非常相似，因而相互抵消。由于有序 IM 的构型熵为 0，他们假定 $G_{\mathrm{IM}}\approx H_{\mathrm{IM}}$。他们认为，若 Φ 为正，则说明 SS 稳定至 $T_m$；若 Φ 为负，则说明 SS 具有正形成焓并可能不会形成。虽然该方法在大多数情况下能预测单相 HEA 的存在，但输入数据，即由 Miedema 模型或 DFT 计算的焓，往往与可获得实验值相差很大。

Miracle 和 Senkov [55] 总结指出，$S_{\mathrm{conf}}$ 本身并不会在稳定单相微结构或具有简单晶体结构的 SS 合金中起主导作用。相反，他们强调熵只是若干贡献因素之一，多组元合金相稳定性来自 SS 与 IM 相之间的竞争，并由所有竞争 SS 与 IM 相的焓和熵贡献共同控制。这些因素每一个都可能很重要，因此没有单一因素能够始终占主导，相选择最终由这些数值之间相对较小的差异决定。因此，更准确可靠的实验热力学数据对于探索多组元合金加工设计新科学基础至关重要。

在本研究中，作者使用 3 种仪器测量单相样品从 4 K 到接近熔点的 $C_p$：低温 4-300 K 使用物理性能测量系统（PPMS），中温 263-473 K 使用微分扫描量热仪（μDSC），接近熔点 1473-1573 K 使用高温 DSC。PPMS 和 μDSC 的温度重叠区用于验证所得 $C_p$ 值的一致性。需要注意的是，由于单相不稳定并会立即分解为平衡相组成，无法测量 473-1473 K 之间 AlxCoCrFeNi 合金的单相 $C_p$。这些 $C_p$ 值用于计算 $H(T)$ 和 $S_{\mathrm{thermal}}(T)$。$\Delta H^\circ_{\mathrm{f,elem}}$ 值通过落滴溶解量热法 [56] 测量。对于理想 SS，$S_{\mathrm{conf}}$ 使用式 (4) 计算；对于非理想物质（部分有序相），该参数可具有非平凡表达式，但可简化为各亚晶格的理想 SS 表达式 [43]。基于这些值，作者使用式 (6) 计算 $G(T)$。最后，所有这些热力学参数均与 TCHEA8 热力学数据库预测值进行比较。

## 方法翻译

论文未设置名为 “Methods” 的独立章节；对应方法内容为第 2 节 “Experimental work”，以下为该部分完整翻译。

### 材料和热处理

本研究中的合金通过电弧熔炼在 Ti 吸气剂和超高纯（UHP 99.999%）Ar 气氛下制备。纯金属（颗粒，Alfa Aesar，纯度 > 99.9%）经熔化、翻转 5 次后，被电弧熔炼成直径 6 mm 的棒材。样品热处理在垂直高温管式炉（Carbolite Gero Ltd, UK）中于 Ar 气氛下进行，随后在室温（RT）水中淬火。为获得单相状态，各样品的热处理细节见表 1。

X 射线衍射（XRD）使用 Empyrean Alpha 1 衍射仪（Malvern Panalytical Ltd, Royston, UK）进行，辐射源为 Cu-Kα。操作参数为 40 kV 和 30 mA，2θ 范围为 20° 至 120°，步长为 0.02°，每步扫描时间为 1 s。晶胞参数通过 Jade 软件包（version 2010, Materials Data Inc., Livermore, CA）中实施的全谱拟合程序，由衍射峰展宽进行精修。

合金的化学组成通过能量色散谱（EDS）分析确定，数据使用扫描电子显微镜（SEM: FEI Verios XHR 460L）结合能量色散谱仪（EDS）采集。结果见表 1，并表示每个样品 7 个不同位置测量的平均值。这些样品的相组成已在文献 [17-19] 中验证。为便于引用，所研究合金记为 “Alx (y)”，其中 x 为名义 Al 含量，y 表示热处理后存在的晶体结构。

### 热分析和量热

#### 高温差示扫描量热

热流使用差示扫描量热仪（DSC: Netzsch DSC404, Selb, Germany）连续测量。测试在 20 ml/min 超高纯 Ar（99.999%）流量下进行，升温和降温速率为 3、10、20 和 30 K/min，并在起始温度和目标温度保持 10 min 等温。对于每次含样品 DSC 运行，都在相同实验条件下使用空坩埚进行一次无样品空白运行。温度校准在升温过程中通过 Sn、Al 和 Au 标样（Calibration Set DSC, Netzsch）在带蓝宝石内衬的 Pt-Rh 坩埚中熔化完成。灵敏度使用蓝宝石在相同条件下校准。

#### 低温差示扫描量热

低温 DSC 热谱由微分扫描量热仪 μDSC3（SETARAM instrumentation, Caluire, France）记录，温度范围为 258-388 K，扫描速率为 0.5 K/min。使用不锈钢坩埚，并以空坩埚作为参比。灵敏度校准使用 EJ3 单元通过 Joule 效应方法完成。灵敏度计算后，样品在热循环中运行 3 次以检验重复性。

#### 物理性能测量系统（PPMS）

高精度微量热实验使用 Quantum Design PPMS（DynaCool instruments）及其热容选件进行，温度范围为 4-300 K，磁场为 0。测量在高真空下进行，样品受到热脉冲作用，其温度响应作为半绝热弛豫技术被记录。基于热路模型的拟合算法从该曲线中提取样品热容。

为完整性起见，低温热容数据（4-300 K）提供在补充材料中；然而，用于与 CALPHAD 比较的热力学积分以 298 K 为参考，这与标准 CALPHAD 做法一致。

#### 氧化物熔体溶解量热

高温氧化物熔体溶解量热在商用 Tian-Calvet 双量热仪（Alexys, Setaram, Caluire, France）中于 1073 K 进行。设备校准和实验程序细节见其他文献 [57]。在典型实验中，合金样品（0.5-3 mg）从室温投入 SiO2 玻璃坩埚中，坩埚内含 20 g sodium molybdate（3Na2O·4MoO3）溶剂。氧气流经量热仪组件并鼓泡通过溶剂，以促进溶解。端元金属（Al、Co、Cr、Fe 和 Ni）的落滴溶解焓 $\Delta H_{\mathrm{DS}}$ 对热化学循环是必要的。作者使用文献 [57] 中发表的数值，并在表 2 中列出。利用落滴溶解焓，通过适当热化学循环和式 (8) 确定来自元素的形成焓。表 2 给出了 AlCoCrFeNi 的示例。

## 结论翻译

论文未设置名为 “Conclusions” 的独立章节；对应结论内容为第 4 节 “Summary”，以下为该部分完整翻译。

在本工作中，作者发展了一种综合实验方法，用于确定复杂单相合金的热力学函数，从而处理多主元体系热力学描述中的长期限制。虽然基于 CALPHAD 的方法提供了有价值的预测能力，但其准确性本质上受到可靠实验热力学数据稀缺的限制，特别是对于高熵合金（HEAs）。本文提出的方法旨在以系统且内部一致的方式生成这类数据。

作者通过对具有 FCC 和 B2 晶体结构的单相 AlxCoCrFeNi 合金进行详细热力学研究，验证了所提出的方法。利用互补实验技术在宽温度范围内测量热容量，即使存在亚稳单相区域，也能够构建连续 $C_p(T)$ 函数。来自元素的形成焓通过高温氧化物熔体溶解量热实验确定，为焓计算提供可靠参考点。构型熵使用适合晶体结构的、具有物理动机的模型进行评估，而热熵贡献则直接由 $C_p/T$ 积分获得。

通过组合这些独立确定的热力学量，作者在不使用可调拟合参数的情况下确定了每种合金成分的 $G(T)$ 值。与 TCHEA8 数据库的 CALPHAD 预测相比，结果显示出良好一致性，从而支持了实验方法和基础热力学框架的有效性。这种差异突出了现有 CALPHAD 描述对于无序多组元固溶体的局限性，并强调了实验推导基准的必要性。

总体而言，本研究建立了一条稳健的实验路径，用于确定复杂合金中的焓、熵和 Gibbs 能。所得数据集为优化 CALPHAD 数据库提供了必要输入，并为推进高熵和多主元合金体系中的热力学建模与合金设计提供了可靠基础。

## 结果/讨论章节子标题翻译

- 1.1. HEAs 的热力学
- 2.1. 材料和热处理
- 2.2. 热分析和量热
- 2.2.1. 高温差示扫描量热
- 2.2.2. 低温差示扫描量热
- 2.2.3. 物理性能测量系统（PPMS）
- 2.2.4. 氧化物熔体溶解量热
- 3.1. 摩尔热容量
- 3.2. 焓
- 3.2.1. 来自元素的形成焓
- 3.3. 熵
- 3.3.1. 构型熵
- 3.3.2. 热熵
- 3.3.3. Gibbs 能

## 图题和表题翻译

图 1. AlxCoCrFeNi 合金五元截面图，并叠加退火后识别出的平衡相 [40]。

表 1. 本研究使用的 AlxCoCrFeNi 样品、其相、热处理条件、温度和时间。使用 SEM-EDS 测得的 AlxCoCrFeNi 样品化学组成。

表 2. 使用 1073 K 下 3Na2O·4MoO3 中的落滴溶解焓 $\Delta H_{\mathrm{DS}}$ 计算来自元素的形成焓的典型热力学循环。元素的落滴溶解焓来自文献 [57]。不确定度为平均值的 2 倍标准偏差，括号中数值为实验次数。

图 2. AlxCoCrFeNi 样品的 $C_p$：(a) 实验值，以及使用 Neumann-Kopp 定律计算的值；(b) TCHEA8 预测值。

表 3. 单相 AlxCoCrFeNi 的 $C_p$ 多项式系数（基于式 (5)）。

表 4. 单相 AlxCoCrFeNi 在 1073 K 下的平均 $\Delta H_{\mathrm{DS}}$，以及实验和 TCHEA8 预测的 $\Delta H^\circ_{\mathrm{f,elem}}$。不确定度为平均值的 2 倍标准偏差，括号中数值为实验次数。

图 3. 单相合金的测量 $\Delta H_{\mathrm{DS}}$ 值（红点）以及实验和 TCHEA8 预测的 $\Delta H^\circ_{\mathrm{f,elem}}$ 值（黑点）。

图 4. 单相 AlxCoCrFeNi 合金的总焓：(a) 实验确定值；(b) TCHEA8 预测值。

图 5. AlxCoCrFeNi 合金 $S_{\mathrm{conf}}$ 随温度变化的预测结果。

图 6. 单相 AlxCoCrFeNi 合金的总熵：(a) 实验计算值；(b) TCHEA8 预测值。

图 7. 单相样品的 Gibbs 能温度依赖性（黑色虚线）与使用 TCHEA8 数据库预测值（红色实线）的比较：(a) Al0.5CoCrFeNi；(b) AlCoCrFeNi；(c) Al1.5CoCrFeNi；(d) Al2.75CoCrFeNi。
