Repository: Bit-Part-Young/Codex-Papers-Summary

# Codex 文献总结与翻译 

保存 使用 Codex 进行文献总结与翻译的输出 '文献总结 - ' md 文档。

```bash
.codex/skills/                # 用于 Codex 文献总结与翻译的 SKILL.md 文档

1-papers/                     # 要翻译的文献 pdf 文件
2-summaries/                  # Codex 直接输出的 *.md 文档
3-summaries-renamed/          # 重命名后的 *.md 文档
```

File: 3-summaries-renamed/文献总结 - ASSYST 面向 MLIPs 与合金的结构数据集自动生成 - 2025.md
# 文献总结 - 面向机器学习原子间势与合金的结构数据集自动生成 - 2025

---

## 文献基本信息

- **英文标题**：Automated generation of structure datasets for machine learning potentials and alloys
- **DOI**：https://doi.org/10.1038/s41524-025-01669-4
- **作者**：Marvin Poul、Liam Huber、Jörg Neugebauer
- **作者单位**：
    - 1 Department of Computational Materials Design, Max-Planck-Institut für Eisenforschung GmbH, Düsseldorf, Germany
    - 2 Grey Haven Solutions, Victoria, Canada
- **期刊**：npj Computational Materials，11，174；研究论文（Article）
- **日期**：投稿 12 July 2024；返修 原文未提供；接收 12 May 2025；在线发表 原文未提供
- **数据与代码链接**：https://github.com/eisenforschung/mgalca-mtp-data；https://doi.org/10.17617/3.DYLLSS；https://github.com/pyiron/pyiron_potentialfit；https://github.com/eisenforschung/landau

---

## 论文内容详细总结

### 研究背景与目的

- 机器学习原子间势（MLIP）可把电子结构计算的精度用于更大空间和时间尺度的模拟，但训练数据若主要取自稳定或亚稳态结构，就较少覆盖声子、缺陷和过渡态。基于特定结构的主动学习（AL）虽然能补充数据，却需反复运行模拟和拟合，而且一次模拟的收敛不能保证势函数适用于其他温度、压力或晶体结构。
- 作者提出自动化小型对称结构训练方法 ASSYST（Automated Small SYmmetric Structure Training），目标是在不了解目标材料具体相或缺陷的情况下，一次性生成可系统扩展的多组元合金训练集，并以少量标量参数控制数据集规模与覆盖程度。
- 核心检验是：只用约 8–10 个原子的小晶胞进行 DFT 标注，训练出的势能否描述未见过的、更大的相、固溶体、点缺陷、面缺陷以及有限温度相图；残余误差究竟来自描述符空间的外推，还是插值。

---

### 研究方法

#### ASSYST 结构生成与筛选

- 对允许的元素占位数枚举化学计量比；每种化学计量比在 1–230 号空间群中生成随机晶体。初始构型先在较低精度 DFT 设置下作定体形及分数原子坐标的体积弛豫，再作晶胞形状、尺寸与原子位置的完全弛豫；这些弛豫仅提供结构，最终能量、力和应力均由高精度静态 DFT 重新计算。
- 对完全弛豫构型加入随机原子位移和小应变，并另外施加较大随机晶胞应变。随机应变的 70% 以对角分量为主、30% 以非对角分量为主。合并初始、弛豫和扰动构型后，剔除晶胞最长与最短基矢之比大于 6、原子距离过短或原子受力高于 5 eV/Å 的构型。
- 该研究对 Mg、Al、Ca 及其二元、三元子体系分别建集。最终得到 116,690 个结构、655,766 个原子环境；各单质约 1 万个结构，各二元体系约 1.7 万至 2.5 万个，三元体系 25,371 个。各子体系的参数略有差异，Mg 与 Mg/Al 使用早期 RANDSPG 流程，其余主要使用 PYXTAL。

#### DFT 标注、势函数与独立验证

- DFT 采用 VASP、PAW 和 PBE；训练标注使用 550 eV 平面波截断、以 Γ 点为中心的 27 × 27 × 27 k 点网格，以及 0.2 eV 的一阶 Methfessel–Paxton 展宽。作者以更密的 33 × 33 × 33 网格和 687.5 eV 截断估计：能量与力的平均绝对误差分别低于 0.1 meV/atom 和 1 meV/Å。
- 用 MLIP-2 拟合等级 24、内截断 2 Å、外截断 8.2 Å 的矩张量势（MTP）；能量、力、应力权重分别为 1、0.01、0.001，训练结构等权。
- 独立测试集共 2234 个构型，涵盖 22 种近凸包体相、能量–体积曲线、438 个点缺陷、表面与晶界，以及 603 个二元或三元特殊准随机结构（SQS）。这些结构未明确进入拟合，通常具有更大晶胞或不同化学计量比。相图采用 CALPHY 求自由能，基于半巨正则势比较相稳定性，并以反位缺陷近似固相的非化学计量性。

---

### 主要结果

#### 训练误差与体相性质

- 训练集能量 RMSE 为 13 meV/atom、MAE 为 8.4 meV/atom；力 RMSE 为 65 meV/Å、MAE 为 33 meV/Å。训练集在原子能量和体积上覆盖宽广范围；大多数点位于 −3.7 至 −1.5 eV/atom、16–42 Å³/atom。
- 22 个体相测试结构的平衡能、原子体积、晶格参数、体模量及其压力导数的 MAE 分别为 7.6 meV/atom、0.17 Å³、0.02 Å、1.3 GPa 和 0.43；相对误差依次为 0.3%、0.6%、0.3%、3% 和 10%。Mg/Al 凸包中，MTP 对 MgAl₂ 结合能的高估影响相的相对排序；该体系 10–20 meV/atom 的混合焓与训练误差量级接近。

#### 缺陷、固溶体及相图

- 438 个点缺陷的缺陷能总体 MAE 约 146 meV，误差主要来自间隙原子。表面能总体 MAE 小于 4 meV/Å²；147 个 MTP 弛豫晶界的 MAE 约 0.9 meV/Å²。正文称比较了 267 个表面，图 8 图题称数据集有 264 个结构，原文两处数字不一致。
- 对二元 32–54 原子、三元 16–32 原子的 SQS，形成能误差通常为 5–10 meV/atom；富 Al 的 bcc 构型可达 25 meV/atom。该研究共测试 603 个固溶体结构。
- Mg/Al 相图的实验相及主要形貌被定性再现，熔点和液–固相线偏差约 50–100 K；但 γ–Mg₁₇Al₁₂、ε–Mg₂₃Al₃₀ 的相区以及 fcc Al 侧溶解度存在偏差。Mg/Ca 与 Al/Ca 相图除漏掉 AlCa 和 Al₃Ca₈ 相外，其他关键点及反应温度约在 100 K 内得到再现。作者将部分有限温度偏差归因于点缺陷与液相自由能的简化处理。

#### 插值与外推检验

- 2234 个测试构型中，外推等级大于 1 的少于 5%，大于 2 的约 1%；最高值 8.75 来自强压缩的 Al 构型。高外推等级仅见于强排斥、短原子间距区域。另取 Materials Project 中 150 个仅含 Mg、Al、Ca 的结构，最高外推等级为 1.23，仅 3 个超过 1。
- 多个相在广泛温度下进行了数十万时间步的分子动力学模拟，包括液体，未出现失稳或需要重新拟合。作者据此认为，已检验结构的大部分残余偏差属于插值误差；改进可通过提高最大晶胞原子数、增加描述符基组或补充对应构型实现。

---

### 讨论与结论

- 论文的主要结论是，小晶胞、空间群约束的随机结构经弛豫和扰动后，能够覆盖比原始化学计量比与晶胞尺寸更广的局部环境。训练结构没有显式包含所测缺陷或所有凸包相，但所得 MTP 仍在多类独立测试上表现出迁移性。
- 该结论的边界也在文中体现：MgAl₂ 的相对稳定性、少数 Al/Ca 相缺失、富 Al bcc 构型以及高压缩短键环境尚未准确描述；相图计算为高效验证而采用简化热力学模型，不等同于高精度相图评定。
- 小晶胞标注还可能利于未来采用比 DFT 更昂贵的参考方法；不过跨大量元素采样广阔化学空间仍是待解决的问题。作者提出将 ASSYST 与不依赖能量标注的信息论采样或 MAXVOL 准则结合，是后续方向。

---

## 章节翻译

### 摘要

我们提出一种为多组元合金机器学习原子间势（MLIP）生成无偏、可系统扩展训练数据的策略，称为自动化小型对称结构训练（ASSYST）。该策略基于利用空间群探索随机晶体结构的完整空间，因此无须预先了解目标材料，就能自动构建 MLIP 训练集。这一方法的优势是：DFT 训练集只需要由少量原子（约 10 个）组成的晶胞，并且数据集的规模与完备性可通过极少数参数系统地控制。我们验证了以这种方式拟合的势能够准确描述训练集中未包含的多种二元和三元相、随机合金，以及点缺陷和扩展缺陷。最后，我们估算了二元相图，并与实验取得良好一致。我们证明，这种总体上的优异表现并非偶然，而是 ASSYST 在相空间中广泛采样的结果。总体而言，这意味着 ASSYST 将使高质量 DFT 参考数据和 MLIP 在很大程度上得以自主生成。

---

### 引言

机器学习原子间势（MLIP）是一个研究十分活跃的主题，有望把电子结构方法的高精度带入此前只能由经验势处理的大空间与长时间尺度。近年来，描述符和回归技术取得了令人瞩目的进展，使得简单材料（不涉及磁性或电荷效应）通常可以达到 meV/atom 量级的描述精度 [1-4]。最近还出现了旨在描述整个元素周期表或其中相当大部分元素的势框架，有时取得了令人瞩目的结果 [5, 6]。随着未来出现更多、更好的势模型，一个根本问题仍然存在：如何为可迁移的势提供一致且可系统扩展的训练数据。在重复利用公开 DFT 结果数据库时，其中的结构往往是稳定或亚稳态结构，或由这些结构衍生而来。这意味着声子、缺陷和过渡态很少得到采样。

因此，基于此类公开数据训练的 MLIP 受其训练范围限制，难以向非平衡结构外推。这是当前 MLIP 发展领域的瓶颈 [7]。在主动学习（AL）的框架下，已有多种方法自动采样特定晶体结构的局部环境 [8-10]。这些方法依靠在各种边界条件和偏置下长时间采样分子动力学轨迹，并迭代重新拟合势模型。

我们在此希望表明，可以一次性生成训练数据和可迁移的势，也就是不需要迭代完善训练集。这主要有两个原因：主动学习循环必然使训练数据生成和拟合流程串行化，而且 AL 方法通常只能保证局部收敛。这意味着，即使某次模拟结束时 AL 方法不再标记新结构，也不能保证所得势能准确描述其他温度、压力或晶体结构下的模拟。尽管可以组合若干次 AL 运行（在不同温度、压力等条件下），实践中却不清楚何时应终止运行。相比之下，一种能一次性以低成本生成足够多样训练集的方法，更容易并行化，也可能提供更好的稳定性保证。在先前的一篇论文中 [11]，我们介绍了生成单元素势训练数据的系统方法，并表明所得势能很好地迁移到未明确纳入训练集的不同晶体结构和缺陷。在本研究中，我们将该方法扩展为适用于任意多组元势的自动化方法 ASSYST。在这一过程中，我们确立了两个主要结果：只需最少的人为输入便可拟合出可迁移、可信赖的势；而且，只用几个原子构成的小型超胞进行训练，就能高效地做到这一点。人为输入被缩减为基本的标量收敛参数，类似于平面波密度泛函理论中的能量截断值。

小晶胞在计算资源需求方面有显著优势：由于 DFT 的立方标度计算复杂度，以及每个结构只能给出一个能量，对多个较小晶胞进行计算，相比计算较大晶胞，可在相同计算时间内产生明显更多的训练数据。因此，其他研究也考察过这种策略 [12-14]。我们验证工作的关键一环，是确保仅由小晶胞构成的训练集也能充分表示较大的超胞。

除我们此前的工作 [11] 外，文献中还提出了类似方法 [15, 16]，尤其是文献 [17]。我们使用了后者所采用的晶体结构生成工具 PYXTAL [18]。文献 [19] 最近研究了矩张量势（MTP）在训练集中仅包含少数几种浓度时描述合金的能力。与这些工作相比，我们在几个方面推进了现有研究。我们明确且系统地定义结构生成流程，找出可检验收敛性的参数，并将其作为开源软件包提供。我们更深入地验证了所得势，展示它们作为通用势的有效性，而不限于晶体结构预测。关键的是，我们能表明常规 AL 不会进一步扩展 ASSYST 生成的训练集；从这个意义上说，训练集是完备的。这为 ASSYST 自动生成数据奠定了坚实基础，也增强了对其未来应用的信心。

本文其余部分安排如下：我们在“ASSYST 基本原理”一节深入讨论 ASSYST，并在“拟合结果与训练误差”一节简要讨论 MTP 的拟合。在“相对于 DFT 的验证”一节，我们先在体相性质上检验势，再考察各类点缺陷和扩展缺陷。通过将这些未参与训练的结构与明确计算的 DFT 结果对照，我们深入分析这种方法在晶胞尺寸和浓度方面的外推能力。最后，我们用 MTP 计算和预测“相图”一节中的二元相图，并在“插值与外推”一节讨论插值和外推误差。所需方法见“方法”一节。

---

### 方法

#### DFT 数据生成

全部训练数据均使用 VASP [20, 21]、投影缀加波（PAW）方法 [57, 58] 和 PBE 泛函 [59] 生成，采用 VASP [20, 21] 发行版中的标准赝势；相应价电子组态为 Mg 的 3s²、Al 的 3s²3p¹ 和 Ca 的 3s²3p⁶4s²。使用以 Γ 点为中心的 27 × 27 × 27 k 点网格，平面波能量截断为 550 eV。虽然结构体积不同，我们仍保持 k 点设置不变，以避免势能曲面出现不连续。所选 k 点设置对应的平均 k 网格间距约为 0.06 Å⁻¹。不到 5% 的结构具有大于 0.1 Å⁻¹ 的 k 网格间距。所有计算均采用一阶 Methfessel–Paxton 占据展宽方案，展宽参数为 0.2 eV [60]。收敛性测试表明，DFT 能量和力的误差分别低于 0.1 meV/atom 和 1 meV/Å。这些数值是相对于采用 33 × 33 × 33 k 点网格及 687.5 eV 平面波截断计算的随机结构样本的平均绝对误差。

测试数据集的 DFT 数据（验证计算）使用相同参数，但大尺寸缺陷超胞采用 0.1 Å⁻¹ 的 k 网格间距。对 Mg、Al、Ca 的平衡晶胞而言，这分别对应 20 × 20 × 13、22 × 22 × 22 和 16 × 16 × 16 的 k 点网格。在这些计算中，我们还设置 VASP [20, 21] 的 LREAL=Auto 标志，以控制计算量。该标志指示 VASP [20, 21] 在实空间而非倒空间计算 PAW 投影算符，但可能使绝对能量相对于训练数据产生恒定偏移。然而，对缺陷我们只比较能量差，发现这一效应可以忽略。

计算训练集时，只有极少数结构未达到电子收敛或导致 VASP [20, 21] 报错。这些结构会被自动从结构集中移除，不影响后续拟合。

#### 矩张量势

矩张量势（MTP）是局域势，即把结构的总能量 $E$ 分解为各原子的局域势 $V$ 的贡献：

$$
E=\sum_{i=1}^{N}V(n_i)=\sum_{i=1}^{N}\sum_{\alpha}\xi_{\alpha}B_{\alpha}(n_i). \tag{1}
$$

其中，$N$ 是原子总数，$n_i$ 表示原子 $i$ 的邻域，$\xi_\alpha$ 是势的参数，$B_\alpha$ 是矩张量的缩并形式；矩张量定义为：

$$
M_{\mu,\nu}(n_i)=\sum_{j\in n_i}f_{\mu}^{t_i,t_j}(|r_{ij}|)\underbrace{r_{ij}\otimes\cdots\otimes r_{ij}}_{\nu\text{ 次}}. \tag{2}
$$

其中，$\nu$ 是张量的体阶，$t_i$ 是第 $i$ 个原子的类型，$r_{ij}$ 是原子 $i$ 与 $j$ 之间的距离，$f_{\mu}^{t_i,t_j}$ 是第 $\mu$ 个径向基函数。原作者对该形式的更多细节作了综述 [44, 61]。

我们使用 MLIP-2 软件包 [43, 61] 拟合等级为 24、内截断为 2 Å、外截断为 8.2 Å 的 MTP（在结果部分简称 MTP）。我们先前的工作 [11] 已表明，这样较大的外截断有助于迁移性。能量、力和应力分别采用默认权重 1、0.01 和 0.001。损失函数对所有结构赋予相同权重。

补充数据文件中还提供了等级更低、截断更短的低成本模型，见“数据可用性”一节，但本文没有明确验证这些模型。

#### 缺陷能

在整个验证部分，我们按下式计算各类缺陷的能量：

$$
[E]_N=E-(N/N_{\mathrm{ref}})E_{\mathrm{ref}}. \tag{3}
$$

其中，$E$ 和 $N$ 分别是缺陷超胞的能量和原子数，下标 ref 表示无缺陷参考体相结构中的相应量。在计算点缺陷能时，我们使用与参考结构完全相同、体积也相同的超胞，以确保 DFT 参考能的 k 空间积分误差大致相互抵消。否则，这类误差会显著影响 DFT 计算的点缺陷能。对面缺陷，这一效应较弱，因此我们使用参考相的原胞作为参考。需要指出的是，上述数值不是所考察缺陷的（热力学）形成能，因为我们既未参考化学势，也未尝试使这些量对超胞尺寸、缺陷体积等达到收敛。因此，这些数值仅用于以 DFT 为基准测试 MLIP 预测。与热力学上一致定义的形成能不同，它们的正负号没有物理含义。

#### ASSYST 输入参数

用于生成训练集的 ASSYST 输入参数见表 3、表 4、表 5。我们分别为每个单元素、二元及三元子体系生成训练集。Ca、Al/Ca、Mg/Ca 和 Mg/Al/Ca 体系严格遵循“ASSYST 基本原理”一节的流程；但如前所述，Mg/Al 和 Al 体系使用较早的软件版本，因此流程略有不同。Al 的结构集先前已发表于文献 [26]。总体而言，它遵循与其他体系相同的流程，但对每个弛豫结构，分别生成 4 个以对角分量为主和 4 个以非对角分量为主的应变结构，而不是按 70%/30% 随机分配。Mg/Al 的初始训练结构由 RANDSPG [22] 生成，后续生成过程与“ASSYST 基本原理”一节相似。参数见表 5；此外，我们还从体积弛豫及完全弛豫的轨迹中各最多取 3 个附加结构。

表 3 中 Ca、Al/Ca、Mg/Ca 和 Mg/Al/Ca 的参数依次为：

- Ca：总原子数小于 10；初始样本数 871。
- Mg/Ca：每种元素的可选原子数为 1、2、3、4、6、8，总原子数小于 10；初始样本数 1402。
- Al/Ca：每种元素的可选原子数为 1、2、3、4、6、8，总原子数小于 10；初始样本数 1349。
- Mg/Al/Ca：每种元素的可选原子数为 1、2、3、4、6，总原子数不大于 8；初始样本数 1868。
- 上述体系的振动扰动参数为 $\sigma_{\mathrm{rattle}}=0.5$ Å、$n_{\mathrm{rattle}}=4$；弹性扰动参数为 $\epsilon_{\mathrm{hydro}}=0.8$、$\epsilon_{\mathrm{shear}}=0.2$、$n_{\mathrm{stretch}}=8$。

表 4 中，Al 使用 PYXTAL，总原子数不大于 10，初始样本数为 864；$\sigma_{\mathrm{rattle}}=0.2$ Å、$n_{\mathrm{rattle}}=4$；三轴应变幅度 $\epsilon_{\mathrm{hydro}}=0.8$、每个结构 4 个样本，剪切应变幅度 $\epsilon_{\mathrm{shear}}=0.2$、每个结构 4 个样本。表 5 中，Mg/Al 使用 RANDSPG，可选原子数为 1、2、3、4、5、6，总原子数小于 6，初始样本数为 2117；$\sigma_{\mathrm{rattle}}=0.5$ Å、$n_{\mathrm{rattle}}=2$；$\epsilon_{\mathrm{hydro}}=0.8$、$\epsilon_{\mathrm{shear}}=0.2$、$n_{\mathrm{stretch}}=2$。各变量的含义见“ASSYST 基本原理”一节。

生成新结构时，PYXTAL [18] 会根据结构中各原子的共价半径和范德华半径，在相应范围内随机选取体积。对 Mg、Al 和 Ca，不同成分的初始晶胞体积下限介于 7.4–22.8 Å³/atom，上限介于 21.7–51.6 Å³/atom。

#### ASSYST 作为 pyiron 工具

下面简要介绍如何在 pyiron [62] 中使用 ASSYST。在线文档提供更多细节，包括展示其他功能的 Jupyter 笔记本。此示例仅展示如何生成结构集，但 pyiron_potentialfit [26] 也包含全自动进行 DFT 计算和拟合 MLIP 的工具。

    from pyiron import Project
    import pyiron_potentialfit.assyst.structures as pstruct
    pr = Project(...)
    # 结构生成参数
    train_conf = pstruct.TrainingDataConfig(
        # 结构集的基本名称
        name='Ca4',
        # 要拟合的元素列表
        elements=['Ca'],
        # 允许的每个晶胞的最大原子数
        max_atoms=4,
        # 为每种类型和晶胞生成结构时所用的原子数
        # 默认值为 range(max_atoms)+1
        stoichiometry=[1,2,3,4],
        # 从最小化过程中加入训练集的结构数
        # trace=1 表示只取最后一个
        trace=1,
        # 相对弛豫位置的原子位移幅度（单位：Å）
        rattle_disp=0.5,
        # 每个生成结构加入多少个随机位移结构
        rattle_repetitions=1,
        # 晶胞应变幅度
        stretch_hydro=0.8,
        stretch_shear=0.2,
        # 每个生成结构加入多少个随机改变晶胞的结构
        stretch_repetitions=1
        # 还有更多可用参数
    )
    pstruct.run(pr, train_conf)

这段代码将生成随机晶体结构并保存，然后弛豫这些结构，最后加入随机扰动。对单元素体系，采用默认参数时大约会建立 1000 个初始结构，因此会启动约 2000 次 VASP [20, 21] 计算。在现代硬件上，每次计算最多只需几 CPU 分钟。

#### 外推等级

图 13 给出了全部验证结构的外推等级与最小最近邻距离之间的关系。插图还绘制了外推等级的累积直方图。检查哪些类型的结构发生外推，可以发现它们几乎全是间隙原子结构，以及图 7 低体积范围内高度压缩的体相结构。其中大部分结构的最近邻距离接近甚至小于 PAW 球截断距离，表明我们的 DFT 参考值对它们的描述也不准确。对其余所有结构，外推等级均低于 2；这通常被认为是安全的外推范围。

#### 相图构建

温度–浓度相图的计算方法是：在温度–化学势空间的给定点，找出半巨正则势最低的相，然后将化学势换算为浓度。补充材料 Note 9 综述了半巨正则系综。

总体势由使其最小的相确定，因此：

$$
\phi^{*}(\beta,\Delta\mu)=\min_i\phi_i(\beta,\Delta\mu). \tag{4}
$$

其中，$i$ 遍历所有纳入考虑的相。由于 $\phi^{*}$ 是关于浓度的勒让德变换，可以从中得到给定 $T$ 和 $\Delta\mu$ 下的浓度：

$$
c=-\partial_{\Delta\mu}\phi^{*}. \tag{5}
$$

由此获得的 $(T,c)$ 点可用于绘制相图。实际操作中，我们在稠密的 $T,\Delta\mu$ 网格上计算式（4），并通过简单的求根搜索细化相边界，分别求解固定 $T$ 下的 $\phi_2(\Delta\mu)-\phi_1(\Delta\mu)$ 和固定 $\Delta\mu$ 下的 $\phi_2(T)-\phi_1(T)$。

我们采用以下试探表达式，以化学势差 $\Delta\mu$ 和逆温度 $\beta=1/(k_{\mathrm B}T)$ 表示各固相的半巨正则势：

$$
\phi(\beta,\Delta\mu)=g_{\mathrm{host}}(T)-\Delta\mu c_{\mathrm{host}}-(1/\beta)\sum_l\eta_l\log\left[1+\exp\left(-\beta\left([g_l]_N-\Delta\mu[n_{2,l}]_N\right)\right)\right]. \tag{6}
$$

该式在补充材料 Note 9 中推导；其中，$g_{\mathrm{host}}(T)$ 是通过 CALPHY [34] 得到的零压 Gibbs 自由能，$c_{\mathrm{host}}$ 是该相的化学计量浓度，$l$ 遍历所有确定的亚晶格，$[g_l]_N$ 和 $[n_{2,l}]_N$ 分别是各亚晶格反位缺陷的自由能和溶质过量，$\eta_l$ 为属于亚晶格 $l$ 的晶格位点比例。

液相则采用 Redlich–Kister [63, 64] 试探表达式，通过在固定浓度下从 CALPHY [34] 获得的结果进行插值加以描述。详见补充材料 Note 10。

---

### 结论

原文未设独立的 Conclusion 章节；以下完整翻译承担结论功能的 Discussion 一节。

文献中已有多种针对类似体系拟合的经典势和机器学习势，尤其是针对 Mg/Al 的势，但它们通常采用不同的第三组元 [46-48]。已有嵌入原子法（EAM）和修正嵌入原子法（MEAM）势 [42, 49]，我们在“相图”一节明确与其中一个势进行了比较。该势的不足在于，它高估了实验上为亚稳态的 MgAl₂ 化合物的结合，使相图中的其他金属间化合物被取代。

文献 [46, 47] 拟合的 Behler–Parrinello 型神经网络势（NNP）构建合理、测试充分，但依赖深入的冶金知识来构造训练集。我们通过全自动生成的训练集，在若干物理量上获得了可比的结果，同时显著扩大了势保持稳定的应变范围。

文献 [48] 拟合的深度神经网络型势（DNP）专为研究表面偏聚而构建，其训练集经人工整理，并通过 VASP [20, 21] 进行的从头算分子动力学模拟加以填充。使用本文方法和 MTP 模型，我们以明显更小的训练集，更好地描述了表面能和若干体相性质。

总而言之，我们提出了一种自动生成机器学习势训练数据的方法。用这些数据拟合的势表现出非常好的稳定性和迁移性。剩余误差主要是插值误差。尤其值得强调的是，MTP 还能准确描述尺寸大于训练集中结构、或者化学计量比不同的结构，而这些结构并未触发 MTP 内置的主动学习算法。在“插值与外推”一节，我们给出了一个初步解释：真实材料及其缺陷的局部结构存在显著重叠，而由于三维周期结构的对称性约束，这一空间的大小是有界的，因此能够对其采样。虽然这仍不能保证以此类采样数据拟合的势在整个空间内具有均匀的准确度，但它确实使关注点从外推误差转向插值误差。

我们通过估算 Mg/Al 相图，展示了 MTP 的实际适用性。尽管热力学建模比较基础，计算结果仍与实验和先前理论研究在定性上良好一致。这也表明，本文训练的具体 MTP 将允许未来详细研究 γ–Mg₁₇Al₁₂ 和 β′–Mg₂Al₃ 等相；由于这些相结构复杂且缺乏适用的势，文献此前很少研究它们。

如果该领域转向 DFT 之外的参考方法，例如耦合簇方法 [50]，或采用随机相近似计算 [51] 等修正，我们对小型训练结构的关注将特别有用。这类方法已开始在文献中出现 [52-55]，通常使用迁移学习。由于更精确的电子结构方法在计算量上的标度甚至比 DFT 更差，因此它们能从小晶胞训练中明显受益。本文工作清楚地表明，这类小晶胞数据足以描述尺寸大得多的凝聚态体系的行为。在通用 MLIP 的背景下，这是重要的一步，因为它展示了一条以较低计算成本扩展现有训练数据库的路径。不过，跨大量元素对广阔化学空间进行采样，仍是未来研究面临的挑战。将 ASSYST 与不需要能量参考值的采样策略结合，例如信息论方法 [56] 或 MAXVOL 准则 [44]，可能是富有成效的方向。

我们认为，无论未来几年哪种势结构或回归技术占据主导，多样且准确的训练数据都将是发展具有从头算精度、又具备可扩展性的机器学习势的关键。ASSYST 会自动搜索目标材料体系的相空间，并提供这样的训练数据。

---

## 结果与讨论子标题翻译

- 结果
    - ASSYST 基本原理
        - ASSYST 输入
        - 初始结构的构建
        - 结构弛豫
        - 加入随机扰动
        - 合并与可选筛选
        - 直观理解
        - 本研究的参数与结构
    - 拟合结果与训练误差
    - 相对于 DFT 的验证
    - 相图
        - Mg/Al
        - Mg/Ca 和 Al/Ca
    - 插值与外推

---

## 图表题翻译

图 1：ASSYST 的工作流程。训练数据由随机晶体自动生成：对其弛豫，然后再次加入噪声（绿色方框，顶部从左至右）。从每一步收集所有结构，并可选择进行筛选（红色方框，中央），然后通过高通量静态 DFT 计算获取能量、力和应力（紫色方框，底部）。顶部的原子结构示意图表示各步骤可能如何作用于结构。

图 2：三个二维示例结构及间隙原子的示意原子密度。图中显示原子密度（左列）以及在不同半径处的分片（右侧各列；左列中的彩色圆环），用以说明基于三个不同径向描述符的 MLIP 如何近似未见过的点缺陷（此处为间隙原子）。密度的配色是任意的：灰色表示没有原子，黄色表示位于势描述符截断范围内的原子，白色表示截断范围外的原子。黑点表示右侧各列中分片的中心原子。第一行是“类 bcc”正方形中心结构，第二行是更一般、密度更低的“类四方”结构，最后一行是简单正方晶格中的单个间隙原子。各列可以看作特征矩阵的一部分，因此最下行（预测）可理解为由上方各行（训练）近似得到。

图 3：训练集中的化学计量比。图示训练集的化学计量比分布，各化学计量比对应的结构数用对数色标表示。每个单元素体系约有 10,000 个结构（Mg 为 9109 个、Al 为 11,244 个、Ca 为 11,411 个），各二元体系约有 20,000 个结构（Mg/Al 为 24,837 个、Al/Ca 为 16,557 个、Mg/Ca 为 18,161 个），三元体系有 25,371 个结构。

图 4：训练数据的能量–体积图。按原子能量与原子体积对所用全部训练数据绘制直方图。横轴截断于 200 Å³/atom，仅有少数训练点超出这一范围。色标采用对数尺度。训练结构集中于 16–42 Å³/atom，对应 Mg/Al/Ca 三元体系中低能结构的平衡体积范围。

图 5：训练和测试数据中的示例结构。从左至右，分别选取训练结构、体相结构、点缺陷和面缺陷作为示例。Al 显示为绿色、Ca 为红色、Mg 为蓝色。为便于观察，部分结构以超胞形式显示；在这些情况下，原始晶胞以黑线标出。黑圈标示点缺陷的准确位置。

图 6：MTP 与 DFT 预测的凸包图。图示二元 Mg/Ca（蓝色）、Mg/Al（橙色）和 Al/Ca（绿色）体系的凸包。实线为 MTP 预测，虚线为 DFT 验证结果。除红色箭头标出的 Al₂Mg（mp-1094116）和 Al₃Ca₈（mp-1190736）两处偏差外，凸包形状得到良好描述。

图 7：用 DFT 验证 MTP 预测的能量–体积曲线。图示全部 22 个测试结构的能量–体积曲线。彩色虚线为 DFT 参考结果，实线为 MTP 预测。圆点表示各个测试点的体积。MTP 能在宽广体积范围内很好地描述所有相，包括尺寸明显大于小型训练结构的相。

图 8：缺陷能的相关性图。（a）438 个点缺陷的 DFT 与 MTP 缺陷能比较，其中包括空位、反位和间隙原子。比较时，缺陷几何构型分别用 DFT 和 MTP 弛豫。MAE 为 146 meV；由于间隙原子在该材料体系中极不利，它们对误差的贡献最大。（b）hcp Mg、fcc Al 和 fcc Ca 的原始及偏聚表面（$h,k,l\leq3$）未经弛豫的解理能的 MTP 与 DFT 比较。颜色表示表面是纯净的（红色），还是由 Al（蓝色）、Ca（橙色）或 Mg（原文此处括注为“纯净”）偏聚形成的。该数据集包含平坦、密排表面，以及 PYMATGEN 给出的起伏和重构表面，共 264 个结构。对所有考察表面的符合程度都非常好，总体 MAE 小于 4 meV/Å²。（c）147 个经 MTP 弛豫的 hcp Mg、fcc Al 和 fcc Ca 晶界。所有晶界的符合程度同样非常好，总体 MAE 约 0.9 meV/Å²。颜色表示晶界是纯净的（红色），还是由 Al（蓝色）、Ca（橙色）或 Mg（原文此处括注为“纯净”）偏聚形成的。三类缺陷的原始数据和其他图均在线提供，见“数据可用性”一节。

图 9：MTP 对固溶体的预测精度。三元组成空间中，bcc（a）、fcc（b）和 hcp（c）结构的 MTP 预测形成能误差绘制于三元图中。

图 10：Mg/Al 相图。（a）MTP 预测的 Mg/Al 相图。所用结构原型见补充材料表 3。尽管采用了近似热力学建模，仍能在定性上正确预测实验相。（b）文献 [65] 的 CALPHAD 评估；经 Elsevier 许可改编并重绘。（c）MEAM 势 [42] 预测的 Mg/Al 相图。该势使 MgAl₂ 相过度稳定，并抑制 β′–Mg₂Al₃ 和 ε–Mg₂₃Al₃₀。MgAl₂ 通常为亚稳态，以星号表示。该势低估 γ–Mg₁₇Al₁₂ 相在有限温度下的稳定性，因此该相不会自然出现在相图中。手动移除 MgAl₂ 后的相图见补充材料图 7。

图 11：Mg/Ca 相图。MTP 预测的 Mg/Ca 相图。纯 Ca 中 fcc 向 bcc 的转变温度被显著低估，但与 CALPHAD 结果 [36]（虚线）相比，其他所有关键点均得到良好描述。

图 12：Al/Ca 相图。MTP 预测的 Al/Ca 相图。AlCa 和 Al₃Ca₈ 相缺失（以星号标出），但当前 CALPHAD 预测 [36]（虚线）的其他特征得到良好再现。

图 13：测试集的外推等级。主图：测试集中所有结构的最小最近邻距离与外推等级的关系。两条竖直虚线表示 Al 和 Ca 的 PAW 球截断半径的两倍；在“ASSYST 基本原理”一节构建训练集时，这一距离被用作筛选准则之一。水平虚线表示插值（线下）与外推（线上）的分界。插图以对数尺度显示所有测试集外推等级的累积直方图。所有测试集中大多数观测值都低于 1。少数原子间距极短的结构例外，正文对此作了讨论。

---

表 1：训练误差。训练集上能量和力的均方根误差（RMSE）与平均绝对误差（MAE）。

表 2：体相性质的测试误差。22 个测试结构的基本性质——平衡能 $E_{\mathrm{eq}}$、体积 $V_{\mathrm{eq}}$、晶格参数 $a$、体模量 $B$ 及其压力导数 $B'$——的平均绝对误差（MAE）。

表 3：Ca、Al/Ca、Mg/Ca 和 Mg/Al/Ca 体系的 ASSYST 输入参数。变量含义见“ASSYST 基本原理”一节。

表 4：Al 体系的 ASSYST 输入参数。变量含义见“ASSYST 基本原理”一节。与表 3 的设置相比，主要区别是较小的随机原子位移，并且分别生成 4 个拉伸和 4 个剪切应变结构，而非采用随机的 70%/30% 分配。

表 5：Mg/Al 体系的 ASSYST 输入参数。变量含义见“ASSYST 基本原理”一节。与表 3 的设置相比，主要区别是使用 RANDSPG [22] 而非 PYXTAL [18]。

---

## 指定章节翻译

### 结果

#### ASSYST 基本原理

首先，我们介绍 ASSYST 的细节。随后讨论最终的训练数据及拟合得到的误差指标。接下来，先将该势在体相结构和缺陷结构上的结果直接与 DFT 比较，再转向 Mg/Al、Al/Ca 和 Mg/Ca 的二元相图，并与实验比较。最后，我们讨论所观察到的剩余误差来自插值还是外推。

初始结构的生成基于我们先前的方法 [11]，并将其扩展到多组元体系。首先生成具有给定成分和空间群对称性的周期结构，然后使其弛豫，最后施加随机扰动。获得所有结构后，按照“DFT 数据生成”一节给出的参数，对全部结构进行高收敛精度的 DFT 单点计算。该过程的示意图见图 1。

##### ASSYST 输入

ASSYST 只需很少的外部参数即可生成训练集。此外，我们确定的参数值随具体目标体系变化很小，因此可以作为固定的通用参数使用。结构生成包含三个步骤，由以下输入参数描述：

- 原子数，或者可能的初始构型的组成。下文将其称为化学计量比。这是主要的收敛参数。较大的值能更密集地采样相空间，但会生成更大的训练集，增加计算成本。
- 结构如何具体弛豫，以及是否也从弛豫轨迹中取样。
- 向最终结构集添加多少随机扰动。

下面将详细解释各步骤及其参数。在我们的实现中可更改的参数，此处的解释只给出变量名。在本节末，我们将介绍并讨论本研究选取的数值。

##### 初始结构的构建

ASSYST 的主要参数是初始结构中的原子数及其组成。给定各元素在结构中允许的占位数列表，例如 1–10 个原子，ASSYST 首先生成所有可能的化学计量比列表。对于合金，我们直接尝试所有可能的组合，也可选择将每个晶胞的总原子数限制为 $n_{\mathrm{total}}$。随后，对每一种化学计量比，例如 2 个 Mg、4 个 Al 和 1 个 Ca，在 1–230 号的每个空间群下生成 $n_{\mathrm{SPG}}$ 个随机晶体。当然，若允许较大的超胞，结构数量会迅速膨胀，但我们发现 8–10 个原子的结构通常足以得到良好的势。并非所有化学计量比都能在所有空间群中实现；自然地，原子比例（浓度）越简单，就有越多化学计量比能够实现它。因此，一些浓度比另一些得到更多采样，而在我们所选的超胞尺寸限制下，无法构建结构的浓度处会留下空缺。我们将在“相对于 DFT 的验证”一节验证，ASSYST 拟合的 MLIP 在这些空缺处同样表现良好。

##### 结构弛豫

然后，在较低的收敛精度设置下用 DFT 弛豫这组初始结构。平面波能量截断采用各元素特定的 VASP [20, 21] 默认值中的最大者，并以 0.5 Å⁻¹ 的 k 点间距在倒空间采样（VASP [20, 21] 的 INCAR 文件中设置 KSPACING=0.5）。首先，在保持晶胞形状及原子分数坐标不变的条件下，对每个结构进行体积弛豫。然后，对所得结构进行完全弛豫，即允许晶胞形状、尺寸和原子位置变化。两种弛豫作为独立的 VASP [20, 21] 任务进行，以便沿弛豫路径提供额外训练点，并避免 Pulay 应力对几何结构造成不适当的影响。两次弛豫的最终结构分别收集并加入训练集。此外，也可沿弛豫轨迹以均匀间隔采样。如上所述，这些计算的能量及其他观测量会被弃用；我们只使用弛豫路径上的原子结构，再以高收敛精度重新计算最终训练集所需的能量、力和应力。

与最终的单点计算相比，这一过程的计算开销很小，使我们可以在无人为输入的情况下，生成探索势能曲面的训练结构。当然，多个结构可能弛豫到同一个极小值（或彼此非常接近），但我们不尝试筛除这类“冗余”结构。直观地说，某个最低能结构的吸引盆越宽，就有越多结构落入其中，而它对该材料体系也越重要。因此，冗余结构有助于自动采样这类吸引盆的相对重要性。

##### 加入随机扰动

从完全弛豫后的最终结构集出发，我们对晶胞形状、尺寸和原子位置施加随机扰动，以充分采样势能曲面上极小值附近的环境。在这里，冗余结构同样增加了对相关极小值的采样，而不需要诉诸人的直觉或专家知识。

对于每个弛豫构型，我们生成 $n_{\mathrm{rattle}}$ 个新结构；其原子位置施加标准差为 $\sigma_{\mathrm{rattle}}$ 的正态分布噪声，并加入一个较小的均匀随机应变矩阵。该矩阵的对角（拉伸）分量最大为 0.05，非对角（剪切）分量最大为 0.005，这些数值由 $\epsilon_{\mathrm{rattle}}$ 控制。随机位移与小应变相结合，可确保拟合的势在平衡结构附近不会出现意料之外的覆盖空缺，例如在运行 NpT 分子动力学模拟时可能遇到的空缺。

此外，对每个弛豫构型再生成 $n_{\mathrm{stretch}}$ 个新结构，其晶胞用随机矩阵改变。材料在剪切方向通常比在对角应变方向刚硬得多，因此对角应变的采样更加重要。于是，在 70% 的情况下，我们选择“以对角分量为主”的矩阵：其对角分量在不超过 $\epsilon_{\mathrm{hydro}}$ 的范围内均匀随机取值，非对角分量最大为 0.05；在其余 30% 的情况下，选择“以非对角分量为主”的矩阵：其对角分量最大为 0.05，非对角分量最大为 $\epsilon_{\mathrm{shear}}$。

##### 合并与可选筛选

最终训练集由初始随机晶体、弛豫结果和扰动结构合并而成。由于生成的结构，特别是初始阶段的结构，可能明显偏离平衡，因而对它们进行筛选很重要。PYXTAL [18] 和 RANDSPG [22] 有时会生成长宽比很大的晶胞，这里长宽比是最长基矢与最短基矢之比。我们剔除该比值超过经验阈值 6 的晶胞。我们还通过检查最近邻距离，确保任何结构中的原子 PAW 球均不重叠。这也有助于拟合 MTP，否则势必须学习近距离处非常陡峭、但通常物理上并不特别重要的排斥相互作用；我们发现，这会损害势对其他性质的表现。随后，也可以剔除能量或受力很高的结构。

##### 直观理解

有人可能会问：这样一组由极小超胞组成的训练集，如何能够描述实际应用中尺寸更大的结构？我们将在“插值与外推”一节明确且定量地表明，本文考察的所有缺陷和相都不属于外推，也就是说，从较强的意义上讲，它们已包含在 ASSYST 生成的训练集中。这里先对这一结果建立直观认识。一个简单的思路是：MLIP 所使用的不同径向函数，实质上把原子邻域切分成不同的“广义”壳层。在 MTP 中，这由函数 $f_\mu$ 实现，见式（2），但其他类型的势也使用类似函数。预测新结构时，各径向函数组成的描述符会被组合起来（对于 MTP 是线性组合）；只要径向函数看到的每一个“切片”都在训练集中得到表示，便能准确地“外推”。

图 2 以二维间隙原子为例说明这一点。图中绘制了三个示例结构的原子密度，每行一个结构。最左侧面板显示完整结构，右侧三个面板则显示以左侧彩色圆环为中心、经高斯径向函数卷积后的密度，图中将这些函数标为 $f_i$。假设训练集中有两个结构：一个类 bcc 结构，以及一个更复杂但仍有序的类四方结构。可以看到，三个径向函数提取了总原子密度的不同部分。当势尝试预测间隙原子（最下行）时，我们发现其（局部）原子密度能够由类 bcc 结构的 $f_0$ 与类四方结构的 $f_1$、$f_2$ 组合得很好。这适用于 MTP，因为最终的势是各描述符函数的线性组合，并且假定训练集足够多样，能充分采样描述符空间；这正是本文方法试图做到的。右侧三列也可看成拟合势所用抽象特征矩阵的图示。由于基于原子密度特征的 MLIP 会再次组合这些特征以形成最终预测，因此可以理解，只用前两行（标为“训练集”）训练的势，也能准确预测最后一行（标为“预测”）。当然，这只是一个玩具模型：真实情况复杂得多，因为点缺陷不能仅由一个中心原子描述，径向函数通常也不是简单的高斯函数。不过，上述讨论使人相信，仅凭周期结构的数据就可能近似孤立点缺陷。事实上，真实的径向函数可能为负且分布更宽，因此真实的 MLIP 有更多可能性，可以自由地线性组合训练时见过的原子密度。

另一个更抽象的思路是从原子密度采样的角度考虑。大量 MLIP 描述符（包括矩张量）都可表示为局部原子密度的函数：

$$
\rho(r)=\sum_i\delta(r-r_i).
$$

其中，$i$ 枚举原子结构中位置为 $r_i$ 的原子 [23]。完美的训练集应当均匀而密集地采样所有 $\rho$ 的空间。考虑原子密度的傅里叶变换 $\tilde{\rho}(k)=\mathcal{F}[\rho]$，可帮助我们直观理解这种采样。虽然 MTP 在技术上不是这样实现的，但这种表示揭示了：局域势的外截断半径 $R_c$，以及原子之间由 Pauli 排斥施加的最小距离（设为 $R_i<R_c$），实质上起到带通滤波器的作用。任何以原子为中心的局域势，仅当 $|k|\in[1/R_c,\,1/R_i]$ 时才能利用 $\tilde{\rho}$ 中的信息，因此训练集只需采样这一区域。如果排除未屏蔽的库仑相互作用等长程效应，量子力学的“近视性” [24] 可保证短波长极限的特征最重要，也就是能由小晶胞表示的特征。此外，上一段所述的“切片”效应意味着，每个描述符函数只需学习 $\tilde{\rho}$ 对 $k$ 的依赖中的一小部分。

##### 本研究的参数与结构

超参数和步骤的完整列表见“ASSYST 输入参数”一节。生成结构集后，我们筛除所有原子间距离过小以及受力过大的数据。若结构中某对原子的距离小于各元素的截断半径之和，即 $d_{ij}<r_i+r_j$，则将其剔除。我们选择接近 VASP [20, 21] 赝势中 PAW 球半径的数值：$r_{\mathrm{Mg}}=0.9$ Å、$r_{\mathrm{Al}}=0.95$ Å、$r_{\mathrm{Ca}}=1.15$ Å。为了量化此处的“高受力”，我们计算 Mg、Al、Ca 所有组合的二聚体曲线，并取 PAW 球开始重叠时作用在二聚体上的力。在本体系中，这些力约为 5–10 eV/Å，因此我们剔除受力大于 5 eV/Å 的所有结构。短距离数据的可用性当然会影响势在压力下的稳定性，但具体情况取决于 MLIP 框架和目标应用。在补充材料 Note 1 中，我们检验了该 MTP 在短至 1.5 Å 的距离下表现正常。

通过这种方法，我们共得到 116,690 个结构和 655,766 个原子环境。图 3 给出了训练点在三元浓度空间中的分布。由训练使用的小晶胞及其有限的化学计量比导致的离散采样清晰可见。改变总原子数（上文讨论的 $n_{\mathrm{total}}$），可以获得更密集或更稀疏的训练集；这也控制着 ASSYST 生成的结构总数。

图 4 绘出了整个训练集按原子能量和体积统计的直方图。能量跨越略大于 10 eV/atom 的宽广范围。在直方图中，大多数点落在 16–42 Å³/atom 和 −3.7 至 −1.5 eV/atom 的区间，对应这一三元体系的体相体积和内聚能，参见补充材料 Note 2 与表 1；不过，训练集也覆盖了能量明显更高的不利构型。ASSYST 能找到并充分覆盖这个重要的结构范围，在某种程度上令人惊讶，但可以理解为它实质上是从头算随机结构搜索（AIRSS）[25] 的一个基本版本。如下文“相对于 DFT 的验证”一节将展示的那样，训练集的这一性质使势能出色地迁移到多种晶体结构。

我们从纯 Mg 到二元 Mg/Al，再到完整的三元体系，逐步发展了这一流程，因此最终采用的超参数略有差异。纯 Mg 结构采用文献 [11] 已发表、使用 RANDSPG [22] 的训练集。Mg/Al 结构也使用 RANDSPG [22]，流程非常类似。其他体系遵循本文描述的一般方法。纯 Al 的结构此前已见于另一篇论文 [26]，不过我们在此用一致的 DFT 设置重新计算了它们。

鉴于大型 DFT 数据集的成本，我们没有以完全一致的参数重新生成所有训练集。尽管如此，我们没有观察到 MTP 对不同元素的描述质量存在显著差异。这表明，在获得满足合金建模需要的最小训练集方面，仍有改进空间。我们将这一探索留待未来研究。

#### 拟合结果与训练误差

MTP 的训练误差汇总于表 1。我们在该表中报告均方根误差（RMSE）和平均绝对误差（MAE）：

$$
\mathrm{RMSE}=\sqrt{(1/N)\sum_i^N(o_i-\hat{o}_i)^2},
$$

$$
\mathrm{MAE}=(1/N)\sum_i^N|o_i-\hat{o}_i|.
$$

其中，$i$ 遍历所有观测值。上方的帽号表示 DFT 基准值，$o$ 是计算误差所针对的观测量，例如每原子能量、原子受力或缺陷能。所得能量 MAE 为 8.4 meV/atom，表明拟合良好。表 1 还给出：能量和力的 RMSE 分别为 13 meV/atom、65 meV/Å，MAE 分别为 8.4 meV/atom、33 meV/Å。

我们没有报告单独的测试误差，因为我们不像通常做法那样，从训练集中划出独立测试集。误差指标强烈依赖于底层数据分布。由于这里的训练数据高度随机且分布广泛，这样的误差不容易直接解释。极端能量和体积处的较大误差可能把这些指标抬高，却未必影响势的实际适用性。相反，大量非常相似且描述良好的训练点，也可能掩盖相空间中采样较少区域的偏差。因此，我们将在“相对于 DFT 的验证”一节构建完全独立的测试集，并在那里给出相应误差。

#### 相对于 DFT 的验证

我们的测试集包含 2234 个结构。如下文所述，它们涵盖体相性质、能量–体积曲线、点缺陷和面缺陷，以及固溶体相的采样。这些结构均未明确进入拟合。此外，这些结构通常具有比训练结构更大的晶胞，或不同的化学计量比，因而构成相关且具有挑战性的域外测试集。

我们首先从 Materials Project 选取 22 个距离三元凸包不超过 10 meV 的结构。部分细节汇总于补充材料表 1，图 5 展示了几个选定结构。

用 DFT 和 MTP 分别弛豫所有结构，然后得到平衡能量 $E_0$、晶格参数 $a$ 和原子体积 $\Omega_0$。表 2 汇总了这个测试集上的平均绝对误差（MAE）。对这些性质，MTP 的相对误差低于 1%，表明 ASSYST 训练的 MTP 能很好地迁移到未见过的结构。表 2 所列的 $E_0$、$\Omega_0$、$a$、体模量 $B$ 及其压力导数 $B'$ 的 MAE 依次为 7.6 meV/atom、0.17 Å³、0.02 Å、1.3 GPa 和 0.43；相对误差依次为 0.3%、0.6%、0.3%、3% 和 10%。

图 6 展示了所涉及二元体系的凸包。与 DFT 的偏差通常处于训练误差范围内。不过，这给 Mg/Al 体系带来了一些问题：MTP 高估了 MgAl₂ 化合物的结合强度。由于该体系的混合焓只有 10–20 meV/atom，与训练误差本身的量级相当，因此很难正确描述它。准确预测凸包不仅需要较低的绝对误差，还需要保证各相的相对排序，而常见回归算法并未考虑后者。文献 [27, 28] 讨论了改进方法，但我们认为，这与本文研究的生成全面训练数据的问题是相互独立的。

我们还对每个测试结构施加体积应变，以检验势重现弹性性质的能力。对 22 个测试结构中的每一个，我们在 −70% 至 400% 的体积应变范围内施加 40 个静水应变。如果较大的负应变会使总体积低于 10 Å³/atom，我们便舍弃这些点，以避免过高的 k 点网格需求和 PAW 球重叠。图 7 展示能量–体积曲线。由这些曲线，我们对势和 DFT 参考结构中的全部 22 个测试结构分别计算体模量 $B$ 及其对压力的导数 $B'$：

$$
B=V\,\partial^2E/\partial V^2,\qquad B'=\partial B/\partial P.
$$

在补充材料 Note 3 中，我们给出了更广泛结构上的其他误差，这些结构无法纳入下文计算量大得多的测试；在补充材料 Note 4 中，我们比较了 MTP 与 DFT 的声子色散，发现二者吻合良好。

为了得到范围广泛的点缺陷结构，我们取上述测试集中的所有结构（不包括三元结构），系统地向其中加入空位、反位以及部分间隙原子。使用 SPGLIB [29] 确定各结构中对称不等价的晶格位置，然后移去相应原子（形成空位），或改变其元素类型（形成反位）。四面体和八面体间隙位置通过寻找晶格位点之间、具有指定数目的近邻、较大的 Voronoi 体积及近似规则的连接多面体的位置来确定 [30]。我们未明确考虑哑铃型等更复杂、但可能在物理上更重要的间隙原子。由此得到 438 个不同的点缺陷结构。

图 8a 汇总了所有所考察缺陷的结果。总体 MAE 约为 146 meV。这一误差与文献中专为描述点缺陷而拟合的其他 MLIP 的精度相当 [31]。ASSYST 拟合的 MTP 在没有针对这些缺陷专门拟合的情况下仍能达到相近精度，支持我们在图 2 中勾勒的关于插值行为的定性解释。看来，只要训练集足够多样，MLIP 就能成功拼合不同结构环境，即使要预测的确切结构并未出现在任何训练结构中。

接下来，我们研究更复杂的面缺陷，并为三种元素的纯相构建一组表面和晶界，其中也包含偏聚结构。其构建方法详见补充材料 Note 5。

图 8b 显示全部 267 个表面的 MTP 与 DFT 相关性图。所有能量均来自单次静态计算，也就是未经任何形式的弛豫。MTP 与 DFT 非常吻合，尤其考虑到训练中并未明确包含任何缺陷或表面结构。乍看之下，这令人惊讶；我们将其归因于训练集构建的体积弛豫阶段，有些结构发生了分层 [11]。这些结构形成由真空隔开的准二维晶体，显然足以为势提供所需信息，使其能够外推到真实的表面结构。

图 8c 绘出了全部 147 个晶界的误差相关性。为了避免原子过近，我们先用 MTP 弛豫每个晶界，再比较 DFT 和 MTP 单点计算所得的缺陷能。MTP 的 MAE 为 0.9 meV/Å²，再次表明我们的训练集覆盖了足以描述面缺陷的广泛局部环境。

现在，我们转向这样一个问题：MTP 在训练集稀疏的浓度网格与较大结构所能实现的更精细浓度之间，插值能力如何？为此，我们基于 hcp、fcc 和 bcc 晶格建立测试集。对全部三种晶格，我们针对二元组成构建含 32–54 个原子的特殊准随机结构（SQS）[32]，针对三元组成构建含 16–32 个原子的 SQS，并分别用 DFT 和 MTP 弛豫结构体积。结构的初始体积按 Vegard 定律确定，以各元素稳定体相的体积为起点。由此，每个二元体系得到 99 个结构，三元体系得到 324 个结构，总计 603 个结构。我们按下式计算每种原型、每个浓度下的形成能：

$$
E_f(c_{\mathrm{Mg}},c_{\mathrm{Al}},c_{\mathrm{Ca}})
=E(c_{\mathrm{Mg}},c_{\mathrm{Al}},c_{\mathrm{Ca}})
-\sum_{X\in\{\mathrm{Mg},\mathrm{Al},\mathrm{Ca}\}}c_XE_X.
$$

其中，$E_X$ 为三种元素各自稳定原型在平衡体积下的单位原子能量；原文在此依次列出 $E_{\mathrm{Mg}}$、$E_{\mathrm{Al}}$、$E_{\mathrm{Mg}}$，重复写了 Mg。图 9 展示所得形成能 $E_f$ 的误差。除富 Al 的 bcc 结构外，误差通常在 5–10 meV/atom 以内；富 Al bcc 结构的误差可达 25 meV/atom。由于浓度空间中的采样均匀，且我们在任何 SQS 结构中都未检测到外推（参见图 3 和“插值与外推”一节），看来富 Al bcc 结构的势能曲面比其他结构更难拟合。不过，该相在标准条件下热力学不稳定，因此对应用并非特别重要。

#### 相图

作为第一个实际应用，我们计算 Mg/Al/Ca 体系的二元温度–组成相图。为了获得高质量相图，可以在这里投入大量工作。不过，为验证势函数，我们将选用计算上高效的近似方法；这种方法能够在测试阶段推广到大量势函数，也可为今后的研究提供基准。

我们将使用从 Materials Project [33] 获得的一组结构构建相图，并用 CALPHY [34] 计算其每原子 Gibbs 自由能 $G(T,p=0)$。所选原型相汇总于补充材料 Note 6；相图的构建方法见“相图构建”一节。

我们通过纳入所有可能的反位点缺陷，模拟非化学计量行为。为了提高计算效率，我们只考虑这些点缺陷的过剩焓，而不计算其温度依赖性。只考虑反位缺陷这一限制并不具有普遍性，但对这里考察的二元体系已经足够。Al/Ca 和 Mg/Ca 完全由线化合物相组成，因此只有 fcc Al、hcp Mg 和 β′–Mg₂Al₃ 具有有限的固溶度。对端元相，空位介导的偏离化学计量比不可能发生；对 γ–Mg₁₇Al₁₂，文献 [35] 也已排除这种可能性。该文献对缺陷焓和熵的比较表明，即使在 1000 K 下，Mg/Al 中典型点缺陷的缺陷熵也只有无缺陷能量的 10%；据此我们认为，对相图的一阶近似忽略熵是合理的。在补充材料 Note 7 中，我们估计了自由能误差对纯 Ca 相变温度的影响。正如预期，即便很小的差异也可能带来定性变化，因此我们将精确计算该 MTP 的相图留待未来研究。

##### Mg/Al

这一体系中的相关相包括 hcp Mg、fcc Al、β′–Mg₂Al₃、γ–Mg₁₇Al₁₂ 和 ε–Mg₂₃Al₃₀ [36]。此外，我们还纳入 MgAl₂ 相；它在实验上为亚稳态 [37]，但根据 Materials Project [33]，它位于 DFT 凸包上。图 10 显示采用上述方法和 MTP 计算的相图。与近期从头算、CALPHAD 评估及实验结果 [36-41] 相比，定性一致性非常好：熔化温度以及液相线和固相线的重现误差约为 50–100 K。β′–Mg₂Al₃ 向富 Al 一侧具有有限的固溶度。尽管多数评估将该相视为线化合物，一些实验也报告了类似固溶度 [40]，但相关数据总体上很少。ε–Mg₂₃Al₃₀ 的相区整体移向较低温度，而 γ–Mg₁₇Al₁₂ 相区的不对称性被夸大了。相图评估中，该相向富 Mg 侧的固溶度很低，但相界保持恒定；MTP 预测的相界却向富 Al 侧退缩。与之相关，液相稳定性被高估，导致 γ–Mg₁₇Al₁₂ + hcp Mg → 液相的共晶点下移，并使 γ–Mg₁₇Al₁₂、β′–Mg₂Al₃ 和液相在包晶点而不是共晶点相连。这很可能是因为我们对点缺陷的简化建模可能不适用于该相的高温条件。fcc Al 侧的固溶度过低，可能是因为我们假定无缺陷形成能保持恒定，而不是由于其过剩熵在较高温度下下降。尽管如此，所有实验相均出现，且具有定性上预期的形状。这三个金属间化合物相的晶胞都明显大于训练数据中的晶胞，表明小型训练晶胞足够多样，能够采样相空间的很大一部分。

作为参照，我们用一个修正嵌入原子法势（MEAM）[42] 重复所有计算。所得相图见图 10c。端元相的固溶度呈现与 MTP 类似的趋势，表明这里与实验比较时，结果很可能受到简化建模的限制。总体而言，液相过于稳定，液相线温度约低 100 K。有趣的是，尽管据报道 γ–Mg₁₇Al₁₂ 在 $T=0$ K 时位于凸包上，这里却未出现该相。此外，Al₂Mg 相过度稳定，从相图中挤掉了 β′–Mg₂Al₃ 和 ε–Mg₂₃Al₃₀。为部分消除这些伪影，我们手动移除过度稳定的相，构建了一个亚稳态相图（见补充材料 Note 8）。这说明，即使对于 EAM 或 MEAM 类势，训练数据不完备也很容易造成错误的外推。相比之下，本文通过 ASSYST 拟合的 MTP 不受这些问题困扰，尽管训练集构建时并未明确考虑凸包上的结构。

##### Mg/Ca 和 Al/Ca

Mg/Ca 与 Al/Ca 两个二元体系都只显示线化合物相，组成几乎没有变化。最新的 CALPHAD 评估 [36] 中，C14-Mg₂Ca、bcc-Ca+Mg、hcp-Mg+Ca、bcc/fcc-Ca+Al 和 C15-Al₂Ca 相表现出有限的固溶度，但均小于 1%。在此，我们完全以线化合物相及规则混合的熔体来模拟这两个体系。细节见补充材料 Note 6。

预测相图见图 11 和图 12。最值得注意的是，MTP 漏掉了 AlCa 和 Al₃Ca₈ 相；除此之外，各关键点和反应温度的重现偏差约在 100 K 以内。

#### 插值与外推

我们希望表明，ASSYST 生成的训练集在以下意义上是完备的：对广泛的应用，势能够保持稳定、给出准确结果，而无须不断调整。迄今展示的结果意味着 MLIP 能在广泛条件下给出可靠结果；但一个问题仍然存在：这确实是训练集的作用，还是我们所研究材料体系的特殊性？换句话说，例如图 8 中的 MLIP 究竟是善于外推，还是在训练构型之间做插值？如果是后者，就意味着我们可以预期，这种训练数据生成流程能够迁移到其他材料体系。

MLIP-2 软件包 [43] 可以选择报告某一结构相对于给定训练集的外推等级。当势在外推时，等级大于 1；在插值时，等级小于 1 [44, 45]。我们首先收集“相对于 DFT 的验证”一节使用的所有结构，共 2234 个构型，并计算其外推等级。不到 5% 的结构外推等级大于 1，即处于外推区间。只有 1% 的结构外推等级超过 2；这个数值通常被认为是可靠外推的界限。若干高度压缩的 Al 结构给出最高外推等级 8.75。所有高外推等级案例都只出现在强排斥极限。更多细节见“相对于 DFT 的验证”一节。引人注目的是，作者接着称“相对于 DFT 的验证”一节所测试的结构没有一个属于外推，这意味着尽管 ASSYST 生成的数据集只包含小型结构，它仍覆盖了完整的浓度空间。（原文这句话与本段前述“不到 5% 大于 1”的统计表述不一致。）

我们还获取了 Materials Project [33] 中所有仅含 Mg、Al 和 Ca 的结构，另有 150 个结构。它们的最高外推等级为 1.23，只有 3 个结构的外推等级大于 1。这说明训练集确实是完备的，并且生成训练结构的流程有望很好地迁移到其他材料体系。

此外，在“相图”一节的自由能计算中，我们对多个相、在宽广的温度范围内进行了数十万时间步的分子动力学模拟；即便对液体，也未出现失败或不稳定情况，且不需要重新拟合 MLIP。这意味着基于 ASSYST 的 MLIP 稳健、稳定，可用于广泛的应用。

对没有发生外推的结构，其任何误差必然是插值误差。由于我们在此没有观察到显著外推，因此图 8 和图 9 等所示的误差也一定属于插值误差。通过手动加入相应结构，或以更大的 $n_{\mathrm{total}}$ 运行 ASSYST，和／或增加描述符基组，可能改善对这些量的描述。

File: 3-summaries-renamed/文献总结 - Al 基 CoCrFeNi HEA 塑性变形机制的复杂性 - MD 研究 - 2026.md
# 文献总结 - 铝基高熵合金塑性变形机制的复杂性：一项原子尺度研究 - 2026

## 文献信息

- 英文标题：Complexity of the Plastic Deformation Mechanisms in Al-Based High-Entropy Alloys: An Atomistic Study via Molecular Dynamics Approach
- DOI：<https://doi.org/10.1007/s44210-026-00079-5>
- 作者：Abolfazl Malti；Mostafa Farahani；Farrokh Yousefi；Arash Kardani
- 期刊：High Entropy Alloys & Materials
- 投稿日期：2025 年 10 月 9 日
- 返修日期：原文未见明确给出
- 接收日期：2026 年 3 月 6 日
- 在线发表日期：当前 PDF 可提取正文中未见明确给出
- 数据 / 代码链接：无。原文注明 “No datasets were generated or analyzed during the current study.”

## 详细总结

### 1. 研究背景

高熵合金因其优异的力学性能、耐磨耐蚀性、断裂韧性和热稳定性而受到广泛关注。对于 AlxCoCrFeNi 这类铝基高熵合金，其晶体结构通常以面心立方结构为主，因此塑性变形往往与位错、层错、孪晶以及晶界活动密切相关。作者指出，尽管已有大量实验和模拟工作研究了成分、温度和应变率对高熵合金力学行为的影响，但对于 AlCoCrFeNi 体系而言，晶粒尺寸如何在原子尺度上调控塑性机制，尤其是孪晶形成机制，仍缺乏系统的计算研究。

### 2. 研究目标

本文的核心目标是通过分子动力学模拟，系统考察多晶 FCC `Al16.8Co20.8Cr20.8Fe20.8Ni20.8` 高熵合金在不同晶粒尺寸下的：

1. 力学性能变化，包括弹性模量、屈服强度和极限抗拉强度；
2. 拉伸过程中的微观结构演化；
3. 主导塑性变形机制；
4. 形变孪晶的形成路径与晶界在缺陷形核中的作用。

### 3. 研究对象与方法

- 研究对象为 FCC `Al16.8Co20.8Cr20.8Fe20.8Ni20.8` 多晶高熵合金。
- 采用 Voronoi tessellation 方法构建多晶模型。
- 模拟盒尺寸为 `30 × 30 × 30 nm`。
- 晶粒平均尺寸范围为 `4.2 nm` 到 `15.6 nm`。
- 原子间相互作用采用 EAM 势函数，参考 Farkas 和 Caro 的 `Fe–Ni–Cr–Co–Al` 势。
- 使用 LAMMPS 完成分子动力学计算。
- 先在 `300 K` 下进行共轭梯度最小化与 NPT 平衡，时间为 `100 ps`。
- 时间步长为 `1 fs`。
- 在 `x` 方向进行单轴拉伸，应变率为 `10^8 s^-1`，最大工程应变为 `30%`。
- 所有方向施加周期性边界条件。
- 结构分析与可视化使用 OVITO，结合 PTM、DXA、CSP 和 GSA 等工具识别位错、层错、孪晶和晶粒演化。

### 4. 主要结果

#### 4.1 力学性能随晶粒尺寸减小而下降

拉伸结果表明，随着晶粒尺寸从 `15.6 nm` 降低到 `4.2 nm`，样品的弹性模量、屈服强度和极限抗拉强度整体持续下降。作者将其归因于晶界体积分数增大后，低刚度、高势能的晶界区域对整体力学响应的主导作用增强。晶界不仅降低了有效弹性模量，也为位错和其他晶体缺陷提供了更容易的形核位置。

表 1 中给出的典型数值如下：

- `15.6 nm`：弹性模量 `135 GPa`，屈服强度 `274 MPa`，UTS `4.95 GPa`
- `10.3 nm`：弹性模量 `110 GPa`，屈服强度 `251.2 MPa`，UTS `3.7 GPa`
- `4.2 nm`：弹性模量 `98.9 GPa`，屈服强度 `149.5 MPa`，UTS `3.1 GPa`

作者据此认为，在本研究的尺寸范围内，晶粒细化并未带来传统 Hall-Petch 强化，反而表现出显著的软化趋势。

#### 4.2 晶界是主要的缺陷形核源

势能分布图和 von Mises 应力分布图都表明，晶界区域具有更高的局部势能和应力集中，因此在拉伸过程中优先成为位错、层错和孪晶的形核位置。随着外加应变增加，这些缺陷从晶界向晶粒内部传播，并驱动后续塑性变形。

#### 4.3 粗晶样品以内晶缺陷活动为主

对于平均晶粒尺寸较大的样品，塑性主要受晶粒内部缺陷活动控制，具体包括：

- Shockley 不全位错形核与滑移；
- 层错的形成和扩展；
- 本征层错向外禀层错转化；
- 最终演化为形变孪晶；
- 位错缠结和锁定位错导致的应变硬化。

作者通过 PTM 和 DXA 分析发现，在粗晶样品中，随着应变从 `0.06` 增加到 `0.10`，晶内层错面数量和尺度不断增加，孪晶边界逐渐发育，位错密度也持续提高。作者因此认为，粗晶样品的塑性机制主要是“晶界形核 + 晶内扩展”的位错 / 层错 / 孪晶协同变形。

#### 4.4 细晶样品以晶界主导机制为主，但并非完全排斥晶内缺陷

对于平均晶粒尺寸 `4.2 nm` 的细晶样品，塑性机制明显转向晶界滑移、晶界迁移和晶粒旋转等晶界主导行为。作者通过 CNA 和剪应变图显示：

- 晶界在拉伸方向上发生明显延展和迁移；
- 某些小晶粒在相邻晶粒扩张过程中被逐渐吞并；
- 晶界滑移直接承担了大量宏观塑性应变。

不过，作者同时强调，细晶样品中并不是完全没有晶内缺陷活动。在较高应变下，孪晶、层错和位错仍会在部分晶粒中出现。因此，细晶样品的真实变形机制是晶界活动与晶内缺陷活动并存的混合机制，而不是单一的晶界滑移机制。

#### 4.5 形变孪晶的形成路径被明确识别

本文给出了较清晰的孪晶形成机制：

1. 晶体初始为完美 FCC 结构；
2. 晶界处形核 Shockley 不全位错；
3. 不全位错滑移产生本征层错；
4. 更高应力下形成外禀层错；
5. 相邻晶面上连续的不全位错滑移最终建立孪晶边界。

作者指出，这一过程本质上是 “本征层错 → 外禀层错 → 孪晶” 的连续转化。孪晶边界与晶界类似，能够阻碍位错运动、缩短位错平均自由程，因此有助于提升材料的应变硬化能力和强度。

#### 4.6 结果反映出反 Hall-Petch 趋势，但不存在单一明确的临界晶粒尺寸

作者将细晶样品中晶界主导机制增强、力学性能下降的现象解释为反 Hall-Petch 行为的一种表现。但文中也特别指出，本研究并未观察到某一个清晰的、单一的临界晶粒尺寸，使得塑性机制从位错控制突然切换到晶界控制。相反，模拟结果更支持一个“混合机制区间”的图像：随着晶粒细化，晶界机制逐步增强，而位错、层错和孪晶等晶内机制并未瞬间消失。

### 5. 关键物理图像

作者给出的整体物理图像可以概括为：

1. 晶粒尺寸减小时，晶界体积分数增加，导致整体刚度和强度下降。
2. 晶界因高势能和高应力集中，成为位错、层错和孪晶的主要形核源。
3. 粗晶样品主要通过位错滑移、层错扩展和孪晶变形承担塑性。
4. 细晶样品则更多依赖晶界滑移、晶界迁移和晶粒重排，同时仍伴随一定程度的晶内缺陷活动。
5. 孪晶形成由不全位错触发，并经历本征层错向外禀层错再到孪晶的连续演化。

### 6. 文章局限性

作者在结论中明确指出了几项限制：

- 每个晶粒尺寸只采用一个周期性模拟盒，有限尺寸效应仍可能影响绝对力学数值；
- 对最大晶粒尺寸 `15.6 nm`，由于盒内晶粒数较少，晶体取向统计波动会更明显；
- 所有模拟都在较高应变率下进行，因此扩散控制的慢过程，例如位错攀移和部分依赖扩散的晶界滑移，可能被低估；
- 未来需要进一步研究体系尺寸、应变率、化学复杂性和成分变化对晶界动力学的影响。

## 摘要翻译

高熵合金近年来因其优异的力学性能以及在宽温度范围内的相稳定性而受到广泛关注。然而，如何在原子尺度上理解其塑性变形机制仍然是一项挑战。本研究采用分子动力学模拟，考察晶粒尺寸对多晶 FCC `Al16.8Co20.8Cr20.8Fe20.8Ni20.8` 高熵合金力学性能、微观结构演化及主导变形机制的影响，所研究晶粒尺寸范围为 `4.2` 至 `15.6 nm`。结果表明，随着晶粒尺寸减小，样品的弹塑性性能会恶化，这归因于晶界密度在多晶材料中所起的关键作用。研究确定，晶界是微观结构缺陷的主要形核位置，这些缺陷包括位错、层错和孪晶。形变孪晶还可通过本征层错向外禀层错的转化而形成。粗晶高熵合金主要通过晶粒内部缺陷活动发生变形，例如位错滑移和孪晶；而细晶高熵合金则同时表现出晶界驱动机制和缺陷诱导变形。这些发现为理解高熵合金的变形行为提供了有价值的见解，并可帮助优化其微观结构，以提升其在高性能工程应用中的力学性能。

## 引言翻译

近年来，高熵合金（HEAs）因其卓越的力学性能 [1, 2]，在航空航天、交通运输、生物医学工程等多个工业领域受到越来越多的关注。这类新兴材料通常由五种或更多元素组成，每种元素的摩尔分数为 `5–35%` [3-5]。高熵合金可以呈现多种晶体结构，包括面心立方（FCC）、体心立方（BCC）、密排六方（HCP）或其混合结构，这些结构赋予材料独特的耐磨、耐蚀、硬度、断裂韧性和热稳定性等特征 [6, 7]。

在众多高熵合金体系中，`AlxCoCrFeNi` 因其良好的力学性能而受到研究者的广泛关注 [8, 9]。这类高熵合金的晶体结构以 FCC 为主。因此，预计其力学行为和塑性变形会受到晶体缺陷的影响，包括运动位错、位错锁、层错以及应变硬化。值得注意的是，一些材料参数能够直接影响高熵合金的微观结构和力学性能。例如，铝含量的变化会显著影响晶体结构，并进一步影响这些合金的相稳定性和力学行为 [10-12]。此外，多种主元元素的共存及其不同的原子尺寸和成键特征，会导致显著的局部晶格畸变和非均匀内应力场。与纯 FCC 金属或简单合金相比，这些特征预计会通过改变层错能、位错芯结构和晶界能等参数，进而改变晶体缺陷和界面的能量学与动力学。因此，在 `AlxCoCrFeNi` 高熵合金中，位错活动、孪晶和晶界介导机制之间的竞争，可能与传统 FCC 合金存在本质差异，这一问题仍值得系统研究。

此外，多晶样品中的晶粒尺寸是影响力学性能的关键因素，而优化晶粒尺寸对于获得理想性能至关重要。在传统 FCC 金属和简单合金中，晶粒细化通常通过 Hall-Petch 效应提高强度和硬度，而较粗晶粒则可能改善延性和热稳定性 [13, 14]。然而，当晶粒尺寸足够小时，经典 Hall-Petch 关系可能失效，并出现反 Hall-Petch 行为，此时由晶界控制的机制会导致晶粒细化软化 [15]。但是，这一转变对应的临界晶粒尺寸，以及相关变形机制是否只是从纯 FCC 金属直接继承而来，还是会被高熵合金的化学复杂性显著改变，目前仍不清楚。特别是，化学复杂且结构无序的晶界可能增强溶质拖曳效应，改变晶界能与晶界迁移率，并影响位错、层错和孪晶的形核。这些开放问题对于 `AlxCoCrFeNi` 高熵合金尤为重要，因为在该体系中，晶粒尺寸、晶界结构和缺陷介导塑性之间的耦合作用还没有在原子尺度上得到系统澄清。此外，应变率和温度等变形参数也会显著影响高熵合金在载荷条件下的力学响应 [16]。

为了研究高熵合金的独特特征及上述参数的影响，近年来已经开展了大量实验研究 [17-20]。在这方面，Cui 等 [21] 证明，提高 Al 含量会增强高熵合金的热软化，从而降低其热稳定性。Wang 等 [9] 研究了 `AlxCoCrFeNi` 高熵合金中 Al 含量对晶体结构、微观结构和力学性能的影响，发现增加 Al 含量会促进 BCC 结构形成，从而提高硬度。Chen 等 [22] 则研究了 `AlxCrFeCoNi` 高熵合金的成分、微观结构与力学性能之间的关联，包括拉伸性能、硬度和韧性，指出通过调控元素组成、相形成和微观结构演化可以优化力学性能。Tian 等 [23] 对 AlCoCrFeNi 高熵合金的变形行为进行了研究，发现随着温度变化，主导变形机制会发生转变：低温时，细晶中的晶界滑移和粗晶中的局部位错滑移共同控制变形；高温时，则转变为位错攀移机制。

尽管实验研究取得了重要进展，但实验方法往往受到高成本、耗时以及难以精确控制温度和成分等变量的限制 [24]。这些困难促使研究者采用计算方法，尤其是分子动力学模拟，作为补充工具。MD 模拟具有显著优势，例如能够模拟原子相互作用、预测材料在极端条件下的行为，并开展纳米尺度微观结构分析，包括晶体缺陷行为研究 [25, 26]。

大量研究已经使用原子尺度模拟来探索高熵合金。在这方面，Doan 等 [27] 通过 MD 模拟表明，增加铝含量会提高 AlCoCrFeNi 高熵合金的硬度，其原因在于位错密度增加以及位错相互作用增强。Chen 等 [28] 的另一项 MD 研究表明，除元素组成变化外，塑性变形本身也会诱导高熵合金发生微观结构转变；他们在 CoCuFeNiPd 高熵合金的高应变率拉伸中观察到 FCC 向 BCC 的相变。Guo 等 [29] 最近通过 MD 模拟研究了 `Al0.3CoCrFeNi` 高熵合金纳米颗粒的热压烧结过程，以考察最终多晶结构和变形诱导的微观结构变化，发现层错和孪晶是塑性变形产生的主要晶体缺陷，同时还观察到台阶杆位错等位错锁，尤其是 Lomer-Cottrell 位错锁。Li 等 [30] 还利用 MD 模拟表明，在 FeCoCrCuNi 高熵合金中，拉伸和压缩载荷下产生的应变诱导孪晶形成是主要的应变硬化机制。Wang 等 [31] 则报道，在 FeNiCrCoCu 高熵合金中，孪晶形成在连续加载条件下可能诱发裂纹发展。

对现有文献的回顾表明，基于 MD 的计算方法能够模拟、测量并分析变形高熵合金中的原子尺度特征和现象。然而，据作者所知，尚无计算研究专门考察 AlCoCrFeNi 高熵合金在加载条件下的孪晶形成机制。因此，本文旨在通过系统的 MD 模拟，研究晶粒尺寸对 AlCoCrFeNi 高熵合金变形行为及其诱导微观结构演化的影响。为此，作者建立了具有不同晶粒尺寸的多晶 `Al16.8Co20.8Cr20.8Fe20.8Ni20.8` 高熵合金模型，并对其力学行为、塑性变形机制以及孪晶形成过程进行了深入分析。理解这些变形机制对于优化高熵合金的微观结构设计至关重要，从而能够提升其在结构和高强度应用中的有效性。

## 方法翻译

说明：原文未单独使用 “Methods” 作为一级标题，对应的方法部分为 `Details of MD Simulation`。

### 分子动力学模拟细节

采用 Voronoi tessellation 技术构建多晶 FCC `AlCoCrFeNi` 高熵合金样品，该方法能够有效生成具有代表性的多晶微观结构模型 [32]。之所以选择 `Al16.8Co20.8Cr20.8Fe20.8Ni20.8` 这一成分作为研究对象，是因为在 AlCoCrFeNi 高熵合金家族中，它具有最高的铝含量，同时仍保持 FCC 结构 [7]。作者在尺寸为 `30 × 30 × 30 nm` 的立方模拟盒中构建了一系列晶粒尺寸从 `4.2` 到 `15.6 nm` 不等的样品。图 1 给出了具有不同晶粒尺寸的多晶 FCC `Al16.8Co20.8Cr20.8Fe20.8Ni20.8` 高熵合金初始构型。图 1a 展示了晶粒尺寸最大的样品，图 1b 展示了晶粒尺寸最小的样品，图 1c 表示单轴拉伸试验的加载方向，图 1d 则给出了按照原子质量区分元素的化学计量模型。

所有分子动力学模拟均使用 LAMMPS 软件包完成 [33]。原子间相互作用通过嵌入原子法（EAM）势来描述 Al、Co、Cr、Fe 和 Ni 原子之间的相互作用 [34]。基于已有研究 [27, 35]，该势特别适用于合金体系力学行为的 MD 模拟。在开展力学测试之前，首先对样品进行平衡，以保证其热力学稳定性。平衡过程包括：先在 `300 K` 下使用共轭梯度法进行 `100 ps` 的最小化和平衡，然后在等温等压（NPT）系综下保持三个方向压力为零。`300 K` 下的平衡测试表明，温度、压力（约为 `0 bar`）、体积和总能量都保持稳定；同时，弛豫后单晶的径向分布函数 `g(r)` 呈现出 FCC 晶格的特征峰位，说明加载前晶体结构保持了正确有序的晶格状态。初始速度根据给定温度下的 Maxwell-Boltzmann 分布随机赋值 [36]。系统演化采用 Velocity-Verlet 积分算法，时间步长为 `1 fs` [37]。还需要指出的是，所有方向都施加了周期性边界条件。

在弛豫结束之后，如图 1c 所示，对弛豫后的模型沿 `x` 方向进行单轴拉伸试验，应变率为 `10^8 s^-1`，直到应变达到 `30%`。在本文中，弹性区定义为应变不超过 `0.02` 的线性区段，而塑性区则对应应力-应变曲线的非线性部分。弹性模量取自线性弹性区段的斜率。所有情况下均使用工程应力-应变曲线。轴向工程应变 `ε` 按照

$$
\varepsilon = \frac{L_z - L_0}{L_0}
$$

计算，其中 `L0` 和 `Lz` 分别为加载方向上的初始盒长和瞬时盒长。轴向工程应力 `σ` 由 virial 应力张量获得：首先对所有原子的 virial 应力分量 `σzz^vir` 取平均，并乘以瞬时模拟体积 `V`，从而得到总轴向力 `Fz`；随后工程应力按

$$
\sigma = \frac{F_z}{A_0}
$$

计算，其中 `A0 = Lx0 Ly0` 为垂直于加载方向的初始截面积。变形过程中横截面积不作更新，因此这里的 `σ` 严格来说是工程应力。

屈服强度 `σy` 被定义为 `ε = 0.02` 时的工程应力，即线性弹性区结束、非线性开始处的应力。极限抗拉强度（UTS）则定义为首次显著载荷下降之前的最大工程应力。为保持单轴拉伸条件，在这一阶段通过 NPT 系综将 `y` 和 `z` 方向的应力分量保持为零。作者同时指出，本工作及以往许多 MD 模拟中采用的应变率（即 `10^7–10^10 s^-1`）[16, 28, 30] 高于通常实验应变率，这是由可达时间尺度的内在限制所导致。因此，MD 研究中获得的杨氏模量、UTS 和流动应力的绝对值通常高于实验值。然而，主导变形机制预期在定性上仍然能够保持，即使应力水平会整体上移。在本文情形下，较高的应变率可能会抑制一些缓慢的、扩散控制的过程，例如依赖原子扩散辅助的晶界滑移或位错攀移，而更有利于位错形核与滑移、层错形成和形变孪晶等快速机制。因此，本文的重点是阐明主导原子尺度机制对晶粒尺寸的依赖，以及相关力学响应的相对变化趋势，而不是将应力数值与实验结果做直接定量对应。

另外，为了检验微观结构随机性对力学响应的敏感性，作者还额外生成了三个具有相同平均晶粒尺寸但随机晶粒取向不同的多晶样品，并对其进行单轴拉伸。结果显示，对应的杨氏模量和 UTS 变化小于 `10%`，且所有样品都观察到了相同的变形机制，包括位错形核、层错、孪晶和 / 或晶界迁移。这表明本文报道的趋势以及不同样品中观察到的主导变形机制具有稳健性，并非某一特定微观结构的人为结果。

微观结构变化的可视化与分析采用 OVITO 软件完成 [38]。作者使用多种晶体结构分析工具，包括多面体模板匹配（PTM）、位错提取算法（DXA）、中心对称参数（CSP）和晶粒分割分析（GSA），分别用于：

1. 计算局部晶体取向、弹性变形和应变；
2. 识别位错并计算位错密度 [39]；
3. 追踪孪晶边界 [40]；
4. 探测不同应变水平下的晶粒取向变化 [38]。

## 结论翻译

在本研究中，作者利用分子动力学模拟考察了晶粒尺寸对 FCC `Al16.8Co20.8Cr20.8Fe20.8Ni20.8` 高熵合金力学行为和塑性变形机制的影响。结果表明，晶粒尺寸与高熵合金的弹性模量、屈服强度和极限抗拉强度等力学性能之间存在直接关联。晶粒越细，力学性能越弱。这被归因于：与晶粒内部相比，晶界作为低弹性抗力区域，在样品变形中贡献更大。晶界被识别为应变诱导微观结构缺陷的主要形核位置，这些缺陷包括位错、层错和 / 或孪晶。这些缺陷会在变形过程中由晶界向晶粒内部扩展。形变孪晶的形成则受本征层错向外禀层错转化过程所控制。结果表明，粗晶多晶高熵合金的变形主要由晶粒内部微观结构缺陷行为控制，例如位错滑移、位错相互作用和孪晶；而细晶样品的力学性能和变形则同时受晶界以及位错、孪晶和 / 或层错等缺陷的共同驱动，这进一步强调了高熵合金与纯金属及其他传统合金相比具有不同的本征特性。这些发现有助于阐明高熵合金的基本变形机制，并可为优化其微观结构、提升其在先进结构应用中的力学性能提供参考。

最后，作者还指出，本研究中的模拟仅采用了单一周期性晶胞尺寸，并且每个晶粒尺寸只对应一个微观结构实现。对于最大晶粒尺寸样品，由于盒内晶粒数较少，有限尺寸效应和晶粒取向统计效应可能会影响刚度和强度的绝对值。因此，未来值得开展的工作包括：更系统地研究体系尺寸收敛性，在较粗晶粒尺寸下对多个微观结构进行统计平均，以及更详细地分析应变率、化学复杂性和成分变化对高熵合金中晶界动力学的影响。

## 结果 / 讨论章节子标题翻译

- Results and Discussion
  - 结果与讨论
- Mechanical Properties of the Polycrystalline FCC Al16.8Co20.8Cr20.8Fe20.8Ni20.8 HEAs Models
  - 多晶 FCC `Al16.8Co20.8Cr20.8Fe20.8Ni20.8` 高熵合金模型的力学性能
- Plasticity of Coarse-Grain Polycrystalline FCC Al16.8Co20.8Cr20.8Fe20.8Ni20.8 HEAs Models
  - 粗晶多晶 FCC `Al16.8Co20.8Cr20.8Fe20.8Ni20.8` 高熵合金模型的塑性
- Plasticity of Fine-Grain Polycrystalline FCC Al16.8Co20.8Cr20.8Fe20.8Ni20.8 HEAs Models
  - 细晶多晶 FCC `Al16.8Co20.8Cr20.8Fe20.8Ni20.8` 高熵合金模型的塑性
- Conclusion
  - 结论

## 图题翻译

- 图 1：`(a)` 和 `(b)` 分别为平均晶粒尺寸 `15.6 nm` 和 `4.2 nm` 的多晶 FCC `Al16.8Co20.8Cr20.8Fe20.8Ni20.8` 高熵合金模型初始构型；`(c)` 和 `(d)` 分别为所实施的拉伸试验示意图以及高熵合金的化学计量模型。
- 图 2：`(a)` 多晶 FCC `Al16.8Co20.8Cr20.8Fe20.8Ni20.8` 高熵合金模型的应力-应变曲线；`(b)-(d)` 分别为弹性模量、屈服强度和极限抗拉强度随晶粒尺寸的变化。
- 图 3：平均晶粒尺寸分别为 `15.6 nm` 和 `4.2 nm` 的多晶 FCC `Al16.8Co20.8Cr20.8Fe20.8Ni20.8` 高熵合金中原子势能分布对比。
- 图 4：`(a)-(f)` 粗晶多晶 FCC `Al16.8Co20.8Cr20.8Fe20.8Ni20.8` 高熵合金在不同应变水平下的 PTM 分析结果，展示其微观结构演化；`(g)-(h)` 为文献 [56] 中单轴变形 AlCoCrFeNi 高熵合金中形成层错的 HRTEM 图像，经 Elsevier 授权转载。
- 图 5：粗晶多晶 FCC `Al16.8Co20.8Cr20.8Fe20.8Ni20.8` 高熵合金中层错向孪晶转化的机制：`(a)` 完整 FCC 排列；`(b)` 本征层错；`(c)` 外禀层错；`(d)` 孪晶；`(e)` 为文献 [56] 中拉伸后 AlCoCrFeNi 高熵合金变形孪晶的 TEM 图像；`(f)` 为文献 [60] 中变形 AlCoCrFeNi 高熵合金 FCC 纳米晶粒的 HRTEM 图像，经 Elsevier 授权转载。
- 图 6：平均晶粒尺寸 `15.6 nm` 的多晶 FCC `Al16.8Co20.8Cr20.8Fe20.8Ni20.8` 高熵合金中，变形诱导 HCP 原子分数随应变演化的定量分析。
- 图 7：平均晶粒尺寸 `15.6 nm` 的多晶 FCC `Al16.8Co20.8Cr20.8Fe20.8Ni20.8` 高熵合金模型在不同应变水平下的 DXA 结果：`(a) 0`，`(b) 0.06`，`(c) 0.07`，`(d) 0.08`，`(e) 0.09`，`(f) 0.10`。绿色、紫色、深蓝色和红色线分别表示 Shockley 位错、台阶杆位错、完全位错以及其他位错。
- 图 8：平均晶粒尺寸 `15.6 nm` 的纳米晶 FCC `Al16.8Co20.8Cr20.8Fe20.8Ni20.8` 高熵合金在拉伸过程中的位错密度演化。
- 图 9：平均晶粒尺寸 `15.6 nm` 的多晶 FCC `Al16.8Co20.8Cr20.8Fe20.8Ni20.8` 样品中，von Mises 应力分布随应变变化的情况。
- 图 10：细晶多晶 FCC `Al16.8Co20.8Cr20.8Fe20.8Ni20.8` 高熵合金模型在不同应变水平下的晶界运动与晶粒尺寸演化的 CNA 分析。
- 图 11：文献 [73] 中纳米晶 Au 在塑性变形过程中晶界迁移的原位观察，经 Elsevier 授权转载。随着外加应变增加，G1 和 G6 晶粒长大，而其余晶粒（G2、G3、G4 和 G5）逐渐消失。
- 图 12：不同应变水平下，多晶 FCC `Al16.8Co20.8Cr20.8Fe20.8Ni20.8` 高熵合金模型的原子剪应变分布图。

## 表题翻译

- 表 1：不同样品计算得到的力学特征参数。

File: 3-summaries-renamed/文献总结 - Al 添加对过渡金属“高熵”合金熵的影响 - 2026.md
# 文献总结 - 铝添加对过渡金属“高熵”合金熵的影响 - 2026

## 文献基本信息

- **英文标题**：The entropy of “High-entropy” alloys of transition metals with aluminum
- **作者**：K. Hunady、Ihab Elmasri、B. Fultz
- **作者单位**：美国加州理工学院（California Institute of Technology, Pasadena, California 91125, USA）
- **期刊**：Acta Materialia，321 卷（2026），文章号 122808
- **DOI**：[https://doi.org/10.1016/j.actamat.2026.122808](https://doi.org/10.1016/j.actamat.2026.122808)
- **投稿日期**：2026 年 5 月 9 日；**修回日期**：2026 年 8 月 22 日；**接收日期**：2026 年 9 月 21 日；**在线发表日期**：2026 年 9 月 29 日
- **数据/代码**：数据可向通讯作者合理请求；论文未提供代码链接。补充材料链接见 DOI 页面，PDF 未列出独立数据仓库链接。
- **通讯作者**：B. Fultz，btf@caltech.edu

---

## 论文内容详细总结

### 研究问题与背景

高熵合金（HEA）的设计常以理想构型混合熵 $S_{cfg}^{ideal}=-k_B\sum_i c_i\ln c_i$ 为依据：增加主要组元数量通常会增加理想混合熵，进而被认为有助于稳定无序固溶体。然而，构型熵只是总熵的一部分；总熵还包括振动熵、磁熵和电子熵。实际合金中的短程有序、长程有序及元素分配都会降低构型熵，且单相与多相的稳定性还由焓熵竞争共同决定。

本文针对“加入 Al、增加组元数就能提高总熵”的预期进行检验。Al 质量较轻，且 Al-$sp$ 与过渡金属-$d$ 轨道杂化可形成较强键合，因此添加 Al 可能提高振动频率、降低振动熵；在某些 3d 合金中还会诱发 B2 有序。作者通过量热、XRD、SEM-EDX 与第一性原理计算，分别评估非构型熵及构型熵的变化。

### 材料体系与实验设计

研究了 8 种成分：Al$_x$CoCrFeNi（$x=0,0.2,1$）、Al$_x$CoCrFeMnNi（$x=0,1.25$）及 Al$_x$NbTa$_{0.5}$TiZr（$x=0,0.2,0.3$）。前两组为 Cantor 型 3d 过渡金属合金，后一组为难熔合金。样品经电弧熔炼后吸铸成型，以尽可能保留高温无序状态。

热容在约 2–400 K 测量，并通过 $S_{meas}(T)=\int_0^T C_P/T'\,dT'$ 得到非构型熵 $S_{meas}=S_{vib}+S_{mag}+S_{ele}$。所有合金共同可比较的温度为 385 K。XRD 用于识别晶体结构及 B2 超结构峰；SEM-EDX 用于分析微观偏析及组成；DFT 计算费米能级态密度，以估计电子熵。作者另以衍射强度和已报道的相组成约束 B2 子晶格占位，从而估算有序导致的构型熵下降。

### 主要结果

1. **Al 添加使量热测得的非构型熵降低。** 在 385 K，CoCrFeNi 加入 $x=0.2$ Al 后 $S_{meas}$ 从 4.61 降至 4.56 $k_B$/atom；加入至 $x=1$ 后降至 4.23 $k_B$/atom，变化为 $-0.38\,k_B$/atom。CoCrFeMnNi 加入 $x=1.25$ Al 后，变化为 $-0.44\,k_B$/atom。难熔合金加入 $x=0.2$、0.3 Al 后，分别降低 0.22、0.34 $k_B$/atom。

2. **振动熵是主要变化来源。** 加入轻质 Al 会使特征振动频率升高；Al–过渡金属键的较强、部分共价特征也可能提高有效力常数。热容随温度上升的起始被推迟，因而 $C_P/T$ 曲线积分面积及振动熵减小。对高 Al Cantor 型合金，质量效应约解释测得熵降的一半；难熔合金中也约占一半。晶体结构转变、晶格体积、键合与有序状态也会影响振动熵。

3. **磁熵变化为次要但不可忽略的因素。** Al-rich 的 BCC+B2 Cantor 型合金磁有序温度较高，在 385 K 前累积的磁熵较少，因此磁熵变化为负。作者估计其上限约为 $-0.14\,k_B$/atom，不能解释全部 0.34–0.44 $k_B$/atom 的测得熵降。Al-free FCC 合金的磁熵在 385 K 前基本已充分建立。

4. **电子熵贡献较小。** DFT 结果显示，加入 Al 后费米能级态密度下降，与 Al-$sp$/过渡金属-$d$ 杂化产生赝能隙的解释一致。估算的电子熵变化约为 $-0.02$ 至 $-0.03\,k_B$/atom，较实验测得熵变化小约一个数量级。计算使用随机占位单相超胞，没有表示 B2 有序或元素偏析。

5. **构型熵的理想值高估了有序 Cantor 型合金的实际值。** 高 Al 的 AlCoCrFeNi 与 Al$_{1.25}$CoCrFeMnNi 出现 BCC+B2 结构。基于 {100}/{200} 衍射强度比及相/子晶格成分约束，估算构型熵分别为 1.31±0.08、1.43±0.05 $k_B$/atom，低于理想值 1.61、1.79 $k_B$/atom。相对于无 Al 基体，B2 有序使构型熵分别减少 0.08 和 0.18 $k_B$/atom；相对理想混合状态的有序修正则约为 0.30–0.36 $k_B$/atom。未被 XRD 检出的短程有序可能令真实值更低。

6. **难熔合金主要发生相分离，偏析对构型熵的修正较小。** Al$_x$NbTa$_{0.5}$TiZr 显示 Nb-Ta 富集枝晶与 Ti-Zr 富集（含 Al 时转为 Al-Zr 富集）枝晶间区域，但未观察到 B2 超结构峰。将两个 BCC 相分别按测得成分计算后，偏析仅使构型熵比理想值低约 0.03–0.05 $k_B$/atom。

7. **组元数不足以预测总熵。** 在 385 K，NbTa$_{0.5}$TiZr 的 $S_{meas}$ 比 CoCrFeNi 高约 1.0 $k_B$/atom，尽管二者理想构型熵相近。由此可见，只比较理想混合熵不能解释不同合金家族的总熵差别。

8. **综合熵变化可抵消甚至超过增加组元带来的理想构型熵增益。** 若采用理想无序模型，CoCrFeNi→AlCoCrFeNi 的总熵变化为 $-0.16\,k_B$/atom；计入 B2 有序后为 $-0.46\,k_B$/atom。CoCrFeMnNi→Al$_{1.25}$CoCrFeMnNi 的相应变化为 $-0.26$ 和 $-0.62\,k_B$/atom。难熔合金加 Al 后，计入偏析的总熵变化分别为 $-0.06$、$-0.17\,k_B$/atom。

### 结论与意义

加入 Al 后，振动熵的降低通常超过理想构型熵的增益；Cantor 型合金形成的 B2 有序还会进一步削弱构型熵。因此，“高熵”不能仅由元素数或理想混合熵判断。评估含 Al 合金的相稳定性时，需考虑振动、磁、电子贡献，以及实际有序和偏析。作者没有直接测量 Al–过渡金属键合焓；B2 有序和化学分相仅提示其在相稳定性中的重要性。

### 方法与结果的边界

量热覆盖 2–400 K，结论比较统一取 385 K；低于最低测量温度的 $C_P/T$ 采用最低温值外推至 0 K。构型熵无法由这些低温量热直接测得，需通过结构及成分模型估计。3d 元素 X 射线散射因子相近，导致 B2 占位解不唯一；作者报告了符合实验强度比的可行构型范围，并将由此得到的熵视为估算值。短程有序可能未被检测。DFT 的电子熵估算未纳入有序和偏析。故构型熵的绝对值与各熵分量的精确分离存在模型限制，但 Al 添加导致测得非构型熵下降的实验趋势清晰。

---

## 章节翻译

### 摘要

高熵合金（HEA）的设计建立在这样一个前提上：增加化学元素的数量会提高构型混合熵 $S_{cfg}$，从而增加稳定无序固溶体的总熵。我们表明，当加入 Al 时，这一假设不再成立。我们对 Al$_x$CoCrFeNi（$x=0,0.2,1$）、Al$_x$CoCrFeMnNi（$x=0,1.25$）和 Al$_x$NbTa$_{0.5}$TiZr（$x=0,0.2,0.3$）进行了 2–400 K 的精密量热测量，并在 385 K 定量测定了非构型熵贡献（振动、磁和电子熵）。在这三个合金系列中，随 Al 浓度增加，测得的熵最多降低 0.34–0.44 $k_B$/atom，超过了预期的 $S_{cfg}$ 增益。在 3d 过渡金属合金中，X 射线衍射显示 Al 诱发 B2 有序，使 $S_{cfg}$ 进一步降低 0.30–0.36 $k_B$/atom。总计而言，在 385 K 向 Al$_x$CoCrFeNi（$x=0\rightarrow1$）和 Al$_x$CoCrFeMnNi（$x=0\rightarrow1.25$）中加入 Al，分别使总熵降低 0.46 和 0.62 $k_B$/atom。我们还发现，难熔 Al$_x$NbTa$_{0.5}$TiZr 合金的测得熵比 Al$_x$CoCrFeNi 高约 1.0 $k_B$/atom；这一差异无法由合金组元数解释。对于含 Al 的 HEA，仅凭理想混合熵不足以估计总熵变化趋势。

---

### 引言

“高熵合金”（HEA）是浓度较高的多组元合金，通常含有 5 种或更多主要元素，且各元素比例接近等原子比 [1]。这一名称源于早期提出的一种观点：较大的构型熵 $S_{cfg}$ 能稳定这些多组元混合物的无序固溶体 [1]。对于理想随机固溶体，构型熵定义为

$$
S_{cfg}^{ideal}=-k_B\sum_{i=1}^{n}c_i\ln c_i,
$$

其中 $k_B$ 为玻尔兹曼常数，$c_i$ 为组元 $i$ 的原子分数，$n$ 为组元数。在 $n$ 固定时，该式在等原子比合金（$c_1=c_2=\cdots=c_n$）中达到最大值：

$$
S_{cfg}^{ideal}=k_B\ln n,
$$

这促使 HEA 设计采用近等原子比成分。过去二十年来，单相固溶体却比仅依据 $S_{cfg}^{ideal}$ 所预期的更难获得 [2–5]。

造成这一差异的一个原因，是合金相吉布斯自由能差 $\Delta G=\Delta H-T\Delta S$ 中熵差 $\Delta S$ 与焓差 $\Delta H$ 之间的竞争。较大的 $\Delta S$ 随温度升高而愈发重要，但它并非独立于 $\Delta H$ 起作用；后者通常有利于形成有序化合物和多相状态 [6]。

式（2）的理想构型熵是实际构型熵的上限。化学短程有序会使可访问构型数少于随机固溶体；计算表明，$S_{cfg}$ 可能远低于 $S_{cfg}^{ideal}$，且与合金组元数未必有很强关联 [7]。原子局部排列的化学偏好会降低合金中的构型随机性。

即使在单相 HEA 中也观察到了短程关联。例如，NiCoCr 的扩展 X 射线吸收精细结构分析发现了 Cr–Cr 避邻现象，而 X 射线衍射和中子对分布函数分析均未检测到该现象 [8]。

长程有序也会降低 $S_{cfg}$，元素在不同相之间分配亦然 [9]。长程化学有序可能难以检测，尤其是在相关子晶格的散射反差较小，或有序畴尺寸较小时。例如，Al$_{12}$Nb$_{25.5}$Ta$_{8.5}$Ti$_{27.5}$Zr$_{26.5}$ 用 XRD 看似单相体心立方（BCC）合金，但电子衍射可分辨纳米尺度区域的 B2 超晶格斑点 [10]。因此，组元数 [7] 和未出现超晶格衍射峰 [11,12] 都不能决定构型熵，而构型熵也难以准确测量。

此外，构型熵也只是总熵的一项：

$$
S_{tot}=S_{cfg}+S_{vib}+S_{mag}+S_{ele},
$$

其余项分别为振动熵、磁熵和电子熵。这些贡献不一定很小：在约 1200 K 时，振动熵通常为 7–8 $k_B$/atom，超过典型的构型熵（例如等原子比五组元合金的 $k_B\ln5=1.61\,k_B$/atom）[4,13]。然而，竞争合金相的稳定性取决于熵差。二元合金中，竞争状态之间的振动熵差与构型熵差大小相当 [14–16]。改变合金成分会通过改变原子质量和原子间作用力影响振动熵，而有序化只会改变作用力。通常，有序合金的原子间作用力较强，这与其较低焓相符；但 Pd$_3$V 中的原子尺寸失配效应 [17] 和 FeV 中的电子-声子相互作用 [18] 等也会带来例外。可由目标温度下振动谱的差异得到 $\Delta S_{vib}$ 的大小和符号，但 HEA 文献中，尤其是高温下，相关信息很少。

在原子扩散受到抑制的低温下，构型状态实际上被冻结，不会对热容作出贡献。因此，量热可直接测量其余熵贡献，本文将其定义为

$$
S_{meas}(T)=\int_0^T\frac{C_P}{T'}\,dT'=S_{vib}+S_{mag}+S_{ele},
$$

其中 $C_P$ 为定压热容 [13,19]。量热此前已用于量化多组元合金的形成过剩熵 $S_{ex}\equiv S_{meas}-\sum_i c_i S_{meas}^{i,pure}$，即合金与其元素组元之间的熵差。在 Co–Cr–Fe–Ni 合金系列中，已有研究报告 $S_{ex}$ 在 300 K 时从 CoNi 的约 +0.2 $k_B$/atom 增至 CoCrFeNi 的约 +0.9 $k_B$/atom [20]，与二元合金的结果相当；后者报告的是合金化振动熵 [14]。

本文研究向一个 $(n-1)$ 组元合金中加入一种化学元素以形成 $n$ 组元合金的情况。具体而言，向 4 或 5 组元合金中加入不同含量的 Al，并利用各合金的量热数据通过式（4）评估 $S_{meas}$。

Al 可用于降低 HEA 密度并提供固溶强化 [21]。其原子质量较低，且与过渡金属之间的键合具有部分共价特征，源于 Al-$sp$ 与过渡金属-$d$ 杂化 [22,23]；这些因素可能提高振动频率并抑制 $S_{vib}$。我们对 Al$_x$CoCrFeNi、Al$_x$CoCrFeMnNi（即以 CoCrFeMnNi 为基础的 Cantor 型 3d 过渡金属 HEA [24]）及 Al$_x$NbTa$_{0.5}$TiZr 进行了 2–400 K 精密量热，并结合 XRD、能量色散 X 射线谱（EDX）和密度泛函理论（DFT）计算，定量考察加入 Al 后 $S_{meas}$ 与 $S_{cfg}$ 的变化。我们发现，随 Al 含量增加，$S_{meas}$ 的降低超过式（1）所预测的 $S_{cfg}$ 潜在增益，主要原因是 $S_{vib}$ 变化。我们还发现，$S_{cfg}$ 需要针对化学有序和偏析作显著修正。难熔合金的 $S_{meas}$ 比具有相近组元数的 3d Cantor 型合金高约 1.0 $k_B$/atom（例如 NbTa$_{0.5}$TiZr 与 CoCrFeNi），这一差异也无法由式（1）解释。

---

### 方法

#### 合金体系与制备

研究了两个 Cantor 型合金系列：Al$_x$CoCrFeNi（$x=0,0.2,1$）和 Al$_x$CoCrFeMnNi（$x=0,1.25$），以及一个难熔合金系列：Al$_x$NbTa$_{0.5}$TiZr（$x=0,0.2,0.3$）。采用纯度至少为 99.9% 的元素前驱体，在水冷铜坩埚（Edmund Bühler MAM-1）上电弧熔炼制备约 1.5 g 的铸锭。为抑制氧化，腔室以超高纯 Ar 吹扫 3 次，合成前先熔化 Ti 吸气剂。每个合金按钮至少翻转并重熔 5 次，以促进化学均匀化。

随后将合金吸铸到水冷矩形铜模（10 × 5 × 1 mm$^3$）中。吸铸可在制备适用于量热的试样同时保留部分高温无序状态。对于 1 mm 厚截面，估计冷却速率约为 $10^3$–$10^4$ K s$^{-1}$ [25]。所有合金制备采用相同流程和同一模具，以尽量减小淬火历史差异。尽管如此，富 Al 的 3d 合金仍观察到 B2 化学有序，相关定量见第 4.5.1 节。

#### 结构与成分表征

使用 Rigaku SmartLab 衍射仪，以 Cu K$\alpha$ 辐射（$\lambda=1.5406$ Å）对铸态抛光试样进行 XRD。块体试样而非粉末用于测试，以避免污染、应变展宽，以及粉末制备可能引入的有序状态或反位缺陷扰动。采用对称 Bragg–Brentano（$\theta$–$2\theta$）几何，扫描范围为 $2\theta=20^\circ$–$90^\circ$。难熔合金扫描速率为 5° min$^{-1}$。Cantor 型合金中的 3d 元素需要抑制荧光，因此扫描速率较慢，为 2° min$^{-1}$。光学配置采用 1/2° 入射狭缝、2.5° 入射侧和接收侧 Soller 狭缝，并在衍射束上使用 Cu K$\beta$ 滤片。

用于显微组织和成分分析的金相截面以酚醛树脂镶嵌，用碳化硅砂纸研磨至 0.1 μm，并在 Buehler Vibromet 上用 0.05 μm 胶体二氧化硅悬浮液终抛光。对高 Al（BCC+B2）Al$_x$CoCrFe(Mn)Ni 合金使用 Kalling 无水腐蚀剂腐蚀，以显现组织反差。使用配备 Oxford X-Max 硅漂移探测器的 ZEISS 1550VP 场发射扫描电子显微镜进行背散射电子成像、元素面分布和 EDX 分析。根据 AZtec EDX 分析软件给出的 $2\sigma$ 值确定不确定度，并将成分归一化至 100 at.%（表 S1）。测量显示 Mn 浓度略有降低，约损失名义 Mn 含量的 6%，归因于电弧熔炼过程中的挥发。所有 $S_{cfg}$ 计算均使用 EDX 实测成分。

CoCrFeNi 和 Al$_{0.2}$NbTa$_{0.5}$TiZr 中的间隙杂质 O、N、C 通过惰性气体熔融及燃烧-红外检测测定。测得浓度、检测限及其对 $S_{meas}$ 的估算影响见第 S4 节。

#### 热容测量与熵提取

使用 Quantum Design 物理性质测量系统（PPMS）的热容测量功能，以半绝热热弛豫法在冷却过程中测量约 400 K 至 2 K 的热容。抛光试样尺寸约为 3 × 3 × 0.5 mm$^3$，质量约 25 mg；试样用薄层 Apiezon N 润滑脂固定在量热平台上。每次测量由平台加热器施加经过校准的热脉冲，再用双 $\tau$ 模型分析随后的温度弛豫。对相同温度范围测得平台和润滑脂的附加热容，并从总热容中扣除。每个温度点重复测量 3 次以评估重现性。

测得熵按式（4）直接由热容计算。测量最低约至 2 K；低于测量范围时，将最低温度处的 $C_P/T$ 值保持不变并外推至 0 K，同时令 $S_{meas}(0)=0$。所有报告的熵比较均在 385 K 进行，这是 8 种合金共同达到的最高温度。

#### 第一性原理计算

密度泛函理论（DFT）计算使用 VASP [26,27]、投影缀加波方法 [28,29]、PBE 广义梯度近似 [30]，平面波截断能为 600 eV。Cantor 型合金采用共线自旋极化计算，难熔合金采用非自旋极化计算。

每种成分模拟 3 个彼此独立、随机占位的超胞构型。CoCrFeNi、Al$_{0.2}$CoCrFeNi 和 CoCrFeMnNi 使用 32 原子的 $2\times2\times2$ FCC 超胞；AlCoCrFeNi、Al$_{1.25}$CoCrFeMnNi 和 Al$_x$NbTa$_{0.5}$TiZr（$x=0,0.2,0.3$）使用 54 原子的 $3\times3\times3$ BCC 超胞。通过整数位点占位近似目标成分。所有成分均建模为单相无序固溶体，不显式包含 B2 有序或化学偏析；目的在于比较电子熵贡献随成分的趋势。

原子位置和晶胞矢量均充分弛豫，力收敛标准为 0.01 eV Å$^{-1}$。采用 Methfessel–Paxton 展宽（$\sigma=0.1$ eV）[31]，并用 VASPKIT [32] 生成 $k$ 点，间距为 $0.03\times2\pi$ Å$^{-1}$。电子态密度使用相同的 $k$ 点间距和展宽计算。报告的 $D(E_F)$ 是 3 个随机构型的平均值；自旋极化计算包含两个自旋通道。电子热容系数及电子熵由 $D(E_F)$ 和 Sommerfeld 关系式（7）求得。

#### B2 有序度与构型熵建模

AlCoCrFeNi 和 Al$_{1.25}$CoCrFeMnNi 的长程 B2 有序度，通过 {100} 超晶格衍射与 {200} 基本反射的积分强度定量。峰面积在 $q=4\pi\sin\theta/\lambda$ 空间积分，并依照文献 [33] 校正几何与偏振效应。具体而言，采用式（5）中的校正强度，其中 $\theta$ 取各峰中心位置的角度。考虑第 4.5.1 节讨论的限制后，校正强度比 $I_{100}^{corr}/I_{200}^{corr}$ 与 BCC、B2 两相成分及 B2 子晶格占位联系起来，见式（8）。

过渡金属的 X 射线散射因子相近，无法唯一确定其占位，因此分析受到已报告相组成的约束。Manzoni 等 [34] 使用铸态 AlCoCrFeNi 的 TEM-EDX 和原子探针断层成像（APT）测量，识别出富 Al-Ni 的 B2 相和富 Cr-Fe 的 BCC 相。作者据此约束 B2 相分数 $x_{B2}\in[0.45,0.55]$，并限定 B2 相和 BCC 相允许的成分范围。

对每个 $x_{B2}$，先在上述范围内抽样 B2 与 BCC 相成分，同时满足实测总体化学计量比（表 S1）的质量守恒；再改变 B2 两个子晶格的元素占位，只保留能在 2% 以内复现实测 $I_{100}^{corr}/I_{200}^{corr}$ 的构型。对 Al$_{1.25}$CoCrFeMnNi 采用相同步骤，将 Mn 分配近似为 Cr 与 Fe 分配的平均值，并扩大范围以计入额外不确定性。

对每个可接受构型，分别对 BCC 相和两个 B2 子晶格应用式（1）计算构型熵，再按相分数和位点分数用式（9）合并。报告的 $S_{cfg}$ 为所有可接受构型的平均值，不确定度为其标准差的两倍（$2\sigma$）。

---

### 结论

对不同 Al 含量的 Al$_x$CoCrFeNi、Al$_x$CoCrFeMnNi 和 Al$_x$NbTa$_{0.5}$TiZr 进行 2–400 K 精密量热测量，得到振动、磁和电子熵贡献之和 $S_{meas}=S_{vib}+S_{mag}+S_{ele}$。难熔合金的 $S_{meas}$ 比 CoCrFeNi 高约 1.0 $k_B$/atom，这一差异无法由式（1）解释。振动熵是 $S_{meas}$ 的主要贡献，也是加入 Al 后变化最大的项。由于 Al 质量较低，且 Al-$sp$ 与过渡金属-$d$ 杂化具有部分共价特征，合金中的振动频率升高。加入较多 Al 会使 $S_{meas}$ 降低 0.34–0.44 $k_B$/atom，超过式（1）中将 Al 作为额外组元所预测的构型熵增益。

加入 Al 后，各项熵贡献均朝降低方向变化，其中振动熵影响最大，磁熵次之，电子熵小一个数量级。Cantor 型合金中的 B2 有序使 $S_{cfg}$ 比理想值进一步降低 0.30–0.36 $k_B$/atom；化学偏析及 XRD 未检出的过渡金属-过渡金属有序还可能造成额外降低。加入 Al 后，振动熵抑制与 B2 有序导致的估算构型熵降低共同作用，使 Al$_{1.25}$CoCrFeMnNi 的总熵变化达到 $-0.62\,k_B$/atom。该数值与等原子比六组元和三组元固溶体之间的最大构型熵差（$k_B\ln6-k_B\ln3=k_B\ln2=+0.69\,k_B$/atom）大小相当。振动熵降低和化学有序各自都可能抵消加入 Al 作为主要组元所带来的 $S_{cfg}^{ideal}$ 增益，两者合起来则可超过该增益。含 Al HEA 的熵远低于式（1）的预期。本文未测量 Al–过渡金属键合焓，但 B2 有序和化学分相表明这种键合对这些合金的相稳定性很重要。

---

## 结果与讨论章节子标题翻译

- 4.1 热容与非构型熵
- 4.2 振动熵
- 4.3 磁熵
- 4.4 电子熵
- 4.5 构型熵
    - 4.5.1 Al$_x$CoCrFe(Mn)Ni 中 B2 有序的影响
    - 4.5.2 Al$_x$NbTa$_{0.5}$TiZr 中化学偏析的影响

---

## 图表题翻译

图 1.（a）所有合金在 Cu K$\alpha$ 辐射下的 XRD 图谱。注意 Al$_x$CoCrFe(Mn)Ni 合金在高 Al 含量时（iii 和 v）出现 B2 有序。（b）B2 合金的 {100} 和 {200} 衍射峰，用于获得 Al–过渡金属 B2 有序程度，并估算第 4.5.1 节中的构型熵 $S_{cfg}^{est}$。

图 2. 展示两类具有化学偏析的合金特征显微组织的背散射电子显微图。（a）Al$_{1.25}$CoCrFeMnNi（经腐蚀；反差来自表面形貌），也代表 AlCoCrFeNi。亮区和暗区均预期在纳米尺度共存 BCC+B2 相 [34]。（b）Al$_{0.2}$NbTa$_{0.5}$TiZr（抛光态；亮反差来自较高原子序数），显示富 Nb-Ta 的枝晶以及富 Al-Zr（无 Al 时为富 Ti-Zr）的枝晶间区域；所研究的所有 Al$_x$NbTa$_{0.5}$TiZr 成分均呈现这一特征。

图 3. Cantor 型合金 Al$_x$CoCrFeNi/Al$_y$CoCrFeMnNi（a、c、e）与难熔合金 Al$_z$NbTa$_{0.5}$TiZr（b、d、f）的热容 $C_P(T)$（上排）、$C_P/T$（中排）和熵 $S(T)$（下排）。每个 $C_P$ 数据点为 3 次测量的平均值；误差棒小于数据点标记。传播后的熵不确定度较低，$\sigma_S(400\,K)\leq5\times10^{-3}\,k_B$/atom。

---

表 1. 由 XRD 得到的各合金晶格参数 $a$ 和计算所得平均原子半径 $R_{avg}$。

---

表 2.（a）385 K 时测得和估算的熵；（b）根据（a）计算加入 Al 后的熵变化（$\Delta S_{tot}=\Delta S_{meas}+\Delta S_{cfg}$）。所有数值单位均为 $k_B$/atom。$S_{meas}$：由 $C_P/T$ 积分得到的量热熵（式（4）），误差为每个温度点 3 次重复测量的 $2\sigma$。$S_{cfg}^{ideal}$：根据 EDX 成分计算的理想随机固溶体熵（式（1）），误差由 EDX 原子百分比不确定度的 $2\sigma$ 得到。$S_{cfg}^{est}$：针对 BCC 相间元素偏析（SEM-EDX）或 B2 子晶格有序（基于 XRD 参数化模型）修正后的构型熵；不确定度分别来自 EDX 的 $2\sigma$ 或所有有效构型的离散程度。

表 3. 由自旋极化 DFT 得到的费米能级电子态密度及其在 385 K 对应的电子熵。超胞为位点随机占位的单相结构，因此未表示有序和偏析（第 4.4 节）。不确定度为 3 种占位构型的 $\pm2\sigma$。
