Repository: Bit-Part-Young/Codex-Papers-Summary

# Codex 文献总结与翻译 

保存 使用 Codex 进行文献总结与翻译的输出 '文献总结 - ' md 文档。

```bash
.codex/skills/                # 用于 Codex 文献总结与翻译的 SKILL.md 文档

1-papers/                     # 要翻译的文献 pdf 文件
2-summaries/                  # Codex 直接输出的 *.md 文档
3-summaries-renamed/          # 重命名后的 *.md 文档
```

File: 3-summaries-renamed/文献总结 - BCC 难熔金属与合金中应变率依赖的螺位错滑移机制 - 2026.md
# 文献总结 - BCC 难熔金属与合金中应变率依赖的螺位错滑移机制 - 2026

## 文献基本信息

**英文标题**：Strain-Rate Dependent Screw Dislocation Glide Mechanisms in BCC Refractory Metals and Alloys

**作者**：Subhendu Chakraborty，Liang Qi。

**作者单位**：密歇根大学材料科学与工程系，美国密歇根州安娜堡 48109。

**期刊**：Acta Materialia；校样（Journal Pre-proof），文章编号 122752。

**DOI**：[https://doi.org/10.1016/j.actamat.2026.122752](https://doi.org/10.1016/j.actamat.2026.122752)

**日期**：投稿 2026 年 2 月 17 日；返修 2026 年 9 月 5 日；接收 2026 年 9 月 8 日。PDF 未提供正式在线发表日期。

**数据与代码**：数据可在合理请求后获得。含 LAMMPS 应变增强超动力学实现的代码：[https://github.com/schakrabortygithub/LAMMPS_Hyperdynamics](https://github.com/schakrabortygithub/LAMMPS_Hyperdynamics)。

---

## 论文内容详细总结

- **研究问题与核心结论**：BCC 难熔金属及合金的塑性主要受 $\langle111\rangle$ 螺位错控制。已有强化模型通常将不同滑移面上扭折相交形成的交叉扭折（jog）视为障碍，并假设其借由产生空位—间隙原子而被切割或拖曳。本文表明，这并非唯一的脱钉路径：应变率降低、且位错线足够长时，交叉扭折可横向迁移、并合成跨越多个 {110} 面的超交叉扭折及尖点状结构；后者可通过反向交滑移的尖点解链或棱柱位错环形成而脱钉，几乎不产生点缺陷。

- **模拟体系与尺度突破**：作者以常规分子动力学和应变增强超动力学（SBHD）在 300 K 下研究纯 Nb、纯 Mo、稀释 Nb–Mo/Mo–Nb、等原子 NbMo 与等原子 NbMoTaW。Nb–Mo 用 ADP 势，四元合金用机器学习矩张量势（MTP）；加载应变率覆盖 $10^3$–$10^7\ \mathrm{s^{-1}}$，位错线长为 15–50 nm。SBHD 使直接原子模拟能够取样 $10^3$–$10^4\ \mathrm{s^{-1}}$ 的热激活重排。

- **高应变率机制**：约 $10^7\ \mathrm{s^{-1}}$ 时，多个交叉扭折累积；主滑移面上的快速前进对交叉扭折施加强拖曳，导致在相交面产生空位与自间隙原子，并可留下大缺陷团簇。在纯 Mo 中，位错轨迹显著偏离主 {110} 面；在浓 NbMo 中，碎屑更大、脱钉后阻力也更高，并可伴随小位错环发射。

- **低应变率机制**：$10^3$–$10^4\ \mathrm{s^{-1}}$ 时，交滑移更有时间使两段位错重新回到同一主滑移面，因而抑制持续拖曳和大缺陷团簇。纯 Mo 可通过不同面上的扭折同向迁移使交叉扭折沿位错线横向移动并消失。NbMo 中，跨滑移面弓出的长段与主面段相交后形成超交叉扭折；其沿线横移使交滑移段收缩、回到主面，即“尖点解链”。在最低应变率下，较稀疏的障碍有利于局部弯曲与棱柱位错环形成。

- **化学复杂性和强度控制障碍**：浓 NbMo 的无应力螺位错已呈粗糙、带扭折的形貌，符合平衡粗化图景；但初始扭折不必然就是控制强度的障碍。受剪切后，交叉扭折迁移、湮灭或并合，形成的超交叉扭折才与宏观 CRSS 同步。因此，有效障碍间距不是固定的平衡参数，而是由初始粗化、应力驱动动力学、应变率、温度和局域化学环境共同演化的动力学量。

- **定量观察及限制**：纯 Nb 的 CRSS 从 $5.0\times10^7\ \mathrm{s^{-1}}$ 的约 600 MPa 降至 $1.0\times10^4\ \mathrm{s^{-1}}$ 的约 300 MPa。NbMo 中，ORSS 从超过 1100 MPa 降至低于 500 MPa；从 $10^4$ 降至 $10^3\ \mathrm{s^{-1}}$ 时 CRSS 又由约 1300 MPa 降至低于 1000 MPa。模拟中相邻超交叉扭折约相隔 20 nm，棱柱环相关距离可达约 50 nm；作者强调这仍远高于实验应变率，不能直接当作平衡或实验代表值。

- **稳健性与模型意义**：ADP–NbMo 与 MTP–NbMoTaW 都再现“交叉扭折横移—超交叉扭折/尖点形成—尖点解链”的完整三维序列，说明机理不依赖特定势函数或合金成分。作者建议后续 BCC 难熔复杂浓集合金强化模型纳入强钉扎结构的应变率依赖演化与迁移性，而不是只使用孤立 jog 的缺陷辅助切割。

---

## 章节翻译

### 摘要

体心立方（BCC）金属以及稀释和浓集合金中的塑性流动由 $\langle111\rangle$ 螺位错运动主导，而其滑移常受交叉扭折（jog）阻碍。现有强化模型通常将交叉扭折脱钉归因于缺陷辅助切割或位错弯曲，但交叉扭折演化的应变率依赖性及由此产生的障碍间距在原子尺度上仍缺乏认识。本文结合常规分子动力学与应变增强超动力学，研究纯 Nb 与 Mo、稀释和浓缩 Nb–Mo 合金以及难熔高熵合金 NbMoTaW 中的螺位错滑移；在 300 K 下，应变率范围为 $10^3$–$10^7\ \mathrm{s^{-1}}$。高应变率下，交叉扭折主要通过空位—间隙原子形成而脱钉。相反，足够长位错线上的低应变率模拟表明，在不同 {110} 滑移面上形成的交叉扭折可以迁移和相互作用，形成超交叉扭折及作为强钉扎点的尖点状结构。这些演化后的钉扎结构随后可经多条路径脱钉，包括通过反向交滑移的尖点解链和棱柱位错环形成。使用经验势和机器学习原子间势时，在不同合金中均一致观测到相同三维机制，证明其稳健性。结果表明，控制临界分解剪应力的有效障碍间距，会在变形期间由初始平衡扭折结构经后续应力驱动的交叉扭折迁移、相互作用和脱钉而演化。这些发现为 BCC 合金中螺位错强化提供了新认识。

---

### 引言

体心立方（BCC）金属和合金的塑性变形主要由 $\langle111\rangle$ 螺位错运动控制；该运动受热激活双扭折形核以及扭折跨越周期性 Peierls 势的迁移控制 [1]。在铌（Nb）、钼（Mo）和钨（W）等单元素 BCC 金属及其稀释合金中，该机制在很大程度上决定屈服强度和低温塑性流动 [2, 3, 4, 5, 6, 7, 8]。然而，当原子环境在成分上变得非均匀时，例如在难熔复杂浓集合金（RCCA）和难熔高熵合金（RHEA）中，所有主要元素均以非稀释浓度存在，螺位错穿过的是没有单一、明确 Peierls 势垒的化学复杂势能曲面；因此，在唯一滑移面上简单扭折形核与迁移的经典图像可能不再适用 [9, 10, 11]。即使在零应力下，同一位错线相邻区段也可自发形成多个双扭折；尤其由于 BCC 金属不存在密排晶面，且螺位错芯结构非平面，这些扭折可在不同 {110} 面上形成 [12, 13, 14, 15]。不同面上扭折的后续相交形成交叉扭折（亦称 jog），如图 1(a) 所示；它们成为后续扭折迁移的强钉扎点 [16, 17, 18]，因而显著促进位错强化，这已由理论模型、原子模拟和介观方法证明 [17, 19, 20, 21, 22, 23, 24, 25]。

因此，定量描述非稀释 BCC 合金中由螺位错控制的强化，取决于两个紧密相关的问题：(i) 滑移期间如何克服交叉扭折（或 jog）；(ii) 这些钉扎点之间的特征间距如何确定，因为该间距决定位错弯曲或 jog 拖曳所需应力。Suzuki 的经典固溶强化理论中，jog 源自不同滑移面上迁移扭折的相互作用，塑性流动由扭折迁移率和 jog 控制的 Orowan 弯曲之间的竞争决定 [16, 17, 18]。在此框架中，平均 jog 间距 $2L$ 并非预先给定，而是通过总流动应力最小化动态选出，反映主导障碍的应力依赖性。重要的是，已形成的 jog 被假定通过伴有空位或间隙点缺陷形成的切割过程而克服。在 Suzuki 图像基础上，Rao 等通过纳入更详细的螺位错—溶质芯相互作用，将此 jog 机制扩展至 RCCA，细化了 jog 形成、拖曳和空位—间隙原子偶极生成的应力描述 [19, 21, 28]。同时，Maresca 和 Curtin 建立统计力学框架：溶质—位错芯相互作用使螺位错平衡粗化，并产生由本征扭折长度 $\zeta_c$ 表征、且随溶质浓度升高而减小的特征交叉扭折间距 [20, 29]。后续扩展纳入应变率和温度效应，仍将交叉扭折控制动力学作为强化核心 [22]。尽管对溶质—位错芯相互作用的处理和钉扎点特征间距的确定有所不同，这些方法在物理上均一致地将交叉扭折或 jog 识别为主导障碍，并通常将其脱钉视为切割过程中的缺陷辅助机制，如图 1(b) 所示。

此外，在较低变形速率下，具有相对低能垒的热激活过程，例如交叉扭折横向迁移 [24, 26, 25]，可能显著影响位错钉扎构型的演化，如图 1(c) 所示。该示意图展示超交叉扭折的逐步形成。过程始于在三条等价 {110} 交滑移面上形成多个双扭折。其相互作用产生两类交叉扭折：自间隙型（CKI）和空位型（CKV）[19, 20]。由于交叉扭折可在不同 {110} 面上形成，同类交叉扭折可通过横向迁移变得相邻，随后相互作用形成更大的超交叉扭折。超交叉扭折形成后还可继续通过与新生成交叉扭折、以及在相邻超交叉扭折之间形核的双扭折相互作用而长大，最终形成尖点状钉扎结构 [27]。这些演化出的三维钉扎结构以持久强钉扎点的方式，预计会显著促进难熔浓集合金强化。理解这些强钉扎结构形成和后续脱钉的原子机制，以及其对应变率的依赖性，因而是本研究的主要目标之一。

尽管上述理论框架对交叉扭折控制强化给出了物理一致的描述，但要把其中假设直接同原子行为相连接，必须在受控热力学—力学条件下解析交叉扭折形成与脱钉的细节。除了原子间势保真度和化学短程有序效应造成的不确定性 [23, 30] 外，原子模拟的根本限制是可及时间和长度尺度有限。常规 MD 通常工作于很高应变率（$10^6$–$10^8\ \mathrm{s^{-1}}$）且使用较短位错线；在这些条件下，仅有限的脱钉路径——尤其是经点缺陷生成的交叉扭折失效——易于取样。因此，不产生点缺陷的横向交叉扭折迁移或发射位错环等替代路径，可能被低估或完全不可及。其相对重要性预计对应变率和位错线长高度敏感，二者控制弹性线张力、扭折相互作用以及热激活重排可用时间。与此相符，Ji（2020）表明，扭折扩散系数和摩擦等关键动力学量强烈依赖模拟超胞中的位错线长度 [31]。Ji（2022）提出的有限温度粗粒化框架虽可模拟微米长螺位错并捕获显著线长效应 [32]，但施加应变率仍与常规 MD 相当。动力学蒙特卡洛方法虽可达到较低应变率和较长位错线 [24, 26, 25]，但其依赖预定义事件目录与能垒，后者通常从 MD 或简化线张力模型参数化，故在化学粗糙势能曲面中可能难以捕获随应变率改变的路径。

综上，仍缺少一种统一模拟框架下、同时解析应变率效应、位错线长效应和化学诱导交叉扭折能量学的系统原子研究。基于此空缺，本文使用常规与加速 MD [33]，阐明合金成分和应变率如何共同支配纯 BCC 难熔金属、稀释难熔合金和 RCCA 中交叉扭折相关缺陷的形成、演化和脱钉。具体而言，作者在室温、宽广施加应变率（$10^3$–$10^7\ \mathrm{s^{-1}}$）下模拟纯 Mo、纯 Nb、稀释 Mo–Nb 和 Nb–Mo、等原子 NbMo 与 RHEA NbMoTaW 中的螺位错运动；以多个位错线长和超胞来减小有限线长对观测机制的影响。应变增强超动力学 [34] 用于直接获得低应变率的长时间动力学；系统改变位错线长则显式评估弹性线张力和构型粗化效应。第 2 节给出计算细节。第 3.1 节以 Starikov 等人 [35] 的角度相关势（ADP），展示纯和稀释 Nb–Mo 合金中依赖化学成分的交滑移倾向及可能的横向交叉扭折迁移。随后，第 3.2 节以同一 ADP 研究线长 50 nm、宽应变率范围的等原子 NbMo；化学粗糙势能曲面使其出现更强钉扎结构和更复杂的三维脱钉路径，包括交叉扭折迁移形成延展的多面超交叉扭折与尖点状结构、经反向交滑移的尖点解链，以及棱柱位错环形成 [36]。为检验机制对 RCCA 的稳健性与普适性，第 3.3 节以矩张量势（MTP）[37] 考察四元等原子 NbMoTaW。最后，第 4 节讨论这些发现对构建显式考虑强钉扎结构应变率依赖演化和脱钉的 BCC 金属与合金物理强化模型的意义。

---

### 方法

经典分子动力学（MD）能以完整原子分辨率研究变形机制，但可直接积分的短时间尺度限制其研究热激活过程的能力。因此，连续变形体系的模拟通常采用约 $\dot\epsilon\sim10^7\ \mathrm{s^{-1}}$ 的高施加应变率。为在保留原子保真度的同时延长可及时间尺度，本文采用应变增强超动力学 [34]；这是一种在施加变形下高效取样罕见热激活事件的加速 MD 技术，可在 MD 框架中直接研究显著更低有效应变率的变形机制。

#### 超动力学的一般原理

Voter 提出了高效加速原子体系相邻势能盆之间跃迁的超动力学方法 [33]。其核心是在不改变过渡态区域的前提下，通过引入偏置（增强）势抬升势能阱底，从而加速罕见事件动力学。将增强势加入原体系势能后，盆地能量升高、亚稳态之间跃迁频率提高。根据过渡态理论（TST）[38, 39, 40] 及平衡统计力学系综平均，偏置体系和原无偏置体系的时间关系为：

$$
\Delta t_{\mathrm{phy}}=\Delta t_{\mathrm{MD}}\exp\left(\frac{\Delta V_b}{k_B T}\right)。 \tag{1}
$$

其中，$\Delta t_{\mathrm{phy}}$ 是与 MD 时间步长 $\Delta t_{\mathrm{MD}}$ 对应的有效物理时间，$\Delta V_b$ 是施加的增强势，$T$ 为模拟温度，$k_B$ 为玻尔兹曼常数。超动力学的完整理论与实现见文献 [33, 41]。合适增强势既要提供足够加速，又要满足 TST 假设。其一般形式为：

$$
\Delta V(\mathbf r)=F\sum_{i}^{N_b}\delta V_i， \tag{2}
$$

其中，$\delta V_i$ 是第 $i$ 个原子的增强贡献，$N_b$ 是施加增强的原子总数；停止函数 $F$ 在体系接近分隔面（相邻亚稳势阱间的过渡态）时平滑地使增强势归零。

#### 应变增强超动力学

本文采用 Hara 和 Li [34] 提出的应变增强超动力学，而非以键长为集体变量的键增强法 [42]。增强势是最小二乘原子应变第二不变量的函数：

$$
\Delta V(\mathbf r)=F(\eta_{\max}^{\mathrm{Mises}})\sum_i^{N_b}\delta V_i(\eta_i^{\mathrm{Mises}})，
$$

$$
\delta V_i(\eta_i^{\mathrm{Mises}})=V_{\max}\left[1-\left(\frac{\eta_i^{\mathrm{Mises}}}{q_c}\right)^2\right]。 \tag{3}
$$

停止函数为：

$$
F(\eta_{\max}^{\mathrm{Mises}})=
\begin{cases}
1-\left(\frac{\eta_{\max}^{\mathrm{Mises}}}{q_c}\right)^2,&\eta_{\max}^{\mathrm{Mises}}<q_c,\\
0,&\eta_{\max}^{\mathrm{Mises}}\ge q_c。
\end{cases} \tag{4}
$$

这里 $\eta_i^{\mathrm{Mises}}$ 是第 $i$ 个原子的局部应变 $\boldsymbol\eta_i$ 的第二不变量，$\eta_{\max}^{\mathrm{Mises}}=\max\{\eta_i^{\mathrm{Mises}}\}$。为保证参考系不变性，使用偏应变部分的第二不变量：

$$
\eta_i^{\mathrm{Mises}}\equiv\sqrt{\frac{1}{2}\mathrm{Tr}(\boldsymbol\eta_i-\eta_i^{\mathrm{hydro}}\mathbf I)^2}。 \tag{5}
$$

局部原子应变计算见文献 [44, 34]。扭折形核或迁移开始时 $\eta^{\mathrm{Mises}}$ 的显著变化，使它成为转变事件的有效指标；而这些过程涉及原子簇的集体运动，故局部应变比最大键长更适合本研究。

#### MD 模拟设置

作者在开源 MD 软件 LAMMPS 中实施 SBHD [45, 46]，研究室温下等原子 RCCA NbMo 中 $\langle111\rangle$ 螺位错的迁移，施加应变率为 $5.0\times10^7$ 至 $1.0\times10^4\ \mathrm{s^{-1}}$；同时在类似加载条件下模拟纯 Nb、纯 Mo 和稀释 Mo–Nb 合金。所有构型用 OVITO [47] 可视化，位错线以位错提取算法（DXA）识别和渲染 [48]。

构建横截面为 $10\ \mathrm{nm}\times10\ \mathrm{nm}$ 的模拟盒。坐标取有效滑移方向 $X\parallel[12-1]$、滑移面法向 $Y\parallel[1-01-]$、位错线方向 $Z\parallel[1-11]$。在模拟域上半部所有原子施加线性位移场 $u_z=bx/l_x$ 以引入螺位错 [20]。$X$ 和 $Z$ 向采用周期边界条件，$Y$ 向为无牵引自由边界。插入位错后，以共轭梯度算法静态能量最小化，逐原子力容差不高于 $10^{-10}\ \mathrm{eV/\mathring A}$；随后赋予 300 K 初速度，并以 $\Delta t=0.002\ \mathrm{ps}$ 的 NPT 系综平衡 50,000 个 MD 步。平衡末残余应力满足 $\sigma_{XX},\sigma_{ZZ}<5\ \mathrm{MPa}$ 与 $\sigma_{XZ}<1\ \mathrm{MPa}$。

之后，对平行于 $(1-01-)$ 面的顶、底两层原子施加位移控制剪切：底部两层固定，顶部两层按

$$
\dot u_z=\dot\gamma_{yz}^{\mathrm{app}}l_y \tag{6}
$$

移动。每一 MD 步的位移增量为 $\Delta u_z(t+\Delta t_{\mathrm{MD}})=\dot u_z\Delta t_{\mathrm{phy}}$，两类时间由式 (1) 关联。Nb–Mo 相互作用由 Starikov 等的 ADP [35] 描述；其专门参数化以再现与塑性有关的 DFT 级空位能量学、螺位错芯和面缺陷结构。为检验 ADP 中 Peierls 势路径浅人工亚稳态对交滑移的影响，作者还以文献 [37] 的 MTP 研究四元 NbMoTaW。应力—应变曲线中提取两种特征应力：起始分解剪应力（ORSS），即位错段激活造成首次局部偏离线弹性的应力；临界分解剪应力（CRSS），即使整条螺位错线脱钉并运动所需最大应力。

#### 超动力学参数确定

SBHD 需设定临界应变阈值 $q_c$、最大增强幅度 $V_{\max}$ 和受增强原子数 $N_b$，以在充分加速与维持 TST 有效性之间平衡。$q_c$ 通过含预置螺位错体系的短常规 MD 迭代确定。300 K 下，纯 Nb 在剪应变约 0.21% 早期出现小的 $\eta_{\max}^{\mathrm{Mises}}$ 波动，对应不成功的双扭折形核；约 0.38% 时发生不可逆大幅上升，表示双扭折形核罕见事件。NbMo 在转变前有更多前驱波动，这是化学非均匀导致局部晶格畸变、增加扭折形核尝试的结果；约 0.40% 出现清晰转变。作者据此将两类体系的 $q_c$ 均取为稳健保守的 0.1。

合并相关表达式，增强势可写为：

$$
\Delta V(\mathbf r)=
\begin{cases}
S\sum_i^{N_b}\left[1-\left(\frac{\eta_i^{\mathrm{Mises}}}{q_c}\right)^2\right],&\eta_{\max}^{\mathrm{Mises}}<q_c,\\
0,&\eta_{\max}^{\mathrm{Mises}}\ge q_c,
\end{cases} \tag{7}
$$

$$
S=V_{\max}\left[1-\left(\frac{\eta_{\max}^{\mathrm{Mises}}}{q_c}\right)^2\right]。 \tag{8}
$$

转变开始时 $S$ 应与相关活化势垒相当。ADP 对 Nb 和 Mo 的 $\langle111\rangle$ 螺位错 Peierls 势垒约为每 Burgers 矢量 0.045 eV，因此估计 $S\approx0.045\ \mathrm{eV/atom}$。在 300 K 时体系常取样到 $\eta_{\max}^{\mathrm{Mises}}\approx0.9q_c$，故取 $V_{\max}=0.21\ \mathrm{eV}$；该保守取值以降低可实现加速因子为代价保证 TST 一致性。受增强者选为超胞中央、包含位错芯及预期滑移路径的原子，而不是所有原子，从而平衡效率和可靠性。

作者还考察 15、20、50 nm 位错线长，以及 $10\ \mathrm{nm}\times10\ \mathrm{nm}\times50\ \mathrm{nm}$ 和 $10\ \mathrm{nm}\times20\ \mathrm{nm}\times50\ \mathrm{nm}$ 两种超胞。除 ADP 描述的纯 Nb 需要较大超胞外，尺寸不小于前者时观测到的螺位错机制基本不变；纯 Nb 的例外可能与该势预测的螺位错迁移路径人工亚稳态有关。正文结果默认使用 $10\ \mathrm{nm}\times10\ \mathrm{nm}\times50\ \mathrm{nm}$ 超胞，线长效应和超胞尺寸的详析置于补充材料。

---

### 结论

1. 在 $10^3$–$10^7\ \mathrm{s^{-1}}$ 宽应变率范围及 15–50 nm 位错线长上的系统模拟表明：要在低应变率下捕捉交叉扭折结构的完整演化，必须有足够长的螺位错线。不同合金体系中，ADP 与 MTP 都再现同一原子机制，说明这些机制稳健，且不是特定原子间势或成分的假象。

2. 高应变率下，交叉扭折脱钉主要借由伴随空位—间隙原子生成的缺陷辅助拖曳进行。低应变率下，不同 {110} 面的交叉扭折可迁移、相互作用，并演化为强钉扎的超交叉扭折及尖点状结构；这些演化结构可经反向交滑移的尖点解链和棱柱位错环形成等多条路径脱钉。相较高应变率机制，低应变率过程产生很少空位或自间隙原子，断键和原子重排显著更少，因而在更接近实验的变形条件下可能仍具动力学可及性。

3. 因此，控制 CRSS 的有效障碍间距应被视为一种由复杂势能曲面平衡粗化所建立的初始扭折结构演化而来的动力学量。平衡粗化决定初始带扭折形貌，但强度决定性钉扎结构的间距仍会在变形中经应力驱动交叉扭折迁移、相互作用和脱钉而继续演变，故依赖应变率、温度和局域化学环境。

4. 这些结果建立了平衡位错粗化和后续变形动力学演化之间的原子尺度框架。将强钉扎结构的应变率依赖演化和迁移性纳入物理强化模型，可能提高对 BCC 难熔浓集合金螺位错强化的定量预测能力。

---

## 结果与讨论章节子标题翻译

- 3 结果
    - 3.1 纯金属与稀释合金中的位错
    - 3.2 二元浓集合金中的位错
    - 3.3 四元 NbMoTaW 难熔高熵合金中的位错
- 4 讨论

---

## 图表题翻译

图 1：BCC 合金中 $\langle111\rangle$ 螺位错的交叉扭折形成与脱钉机制示意图。(a) 同一螺位错线上、在不同滑移面形核的扭折相交而形成交叉扭折（jog）。(b) 在经典强化模型中，通常假定交叉扭折通过缺陷辅助切割而脱钉，并伴随空位或间隙原子碎屑形成 [17, 19, 20]。(c) 自间隙型（CKI）和空位型（CKV）交叉扭折可由三条等价 {110} 交滑移面（分别以蓝、绿、红显示）上多个双扭折的形核，在螺位错不同位置形成 [19, 20]。较低变形速率下，交叉扭折的热激活横向迁移可能变得显著 [24, 26, 25]。相反类型的交叉扭折（CKI + CKV）相遇时相互湮灭；同一类型（CKI + CKI 或 CKV + CKV）相互作用时产生更大、延展的多面超交叉扭折。扭折和交叉扭折的反复形核、迁移和相互作用可进一步使超交叉扭折长大，最终在两个相邻强钉扎点 A 与 B 之间形成尖点状钉扎结构，亦称尖点顶端 [27]。这些演化钉扎结构经尖点解链或棱柱位错环形成等机制的后续脱钉，预计在 BCC 浓集合金和难熔浓集合金（RCCA）强化中具有重要作用。

图 2：超动力学框架及本研究关键参数的确定。(a) 超动力学方法示意图 [33]。实线为原始势能曲面，虚线为盆地能量抬高、过渡态保持不变的偏置势能曲面。(b) 本研究含嵌入 $\langle111\rangle$ 螺位错的模拟超胞。后续所有位错结构可视化均采用相同 X–Y–Z 坐标系。(c) 300 K 下，含预置螺位错 Nb 单晶中式 (4) 所定义 $\eta_{\max}^{\mathrm{Mises}}$ 的演化。(d) 300 K 下，含预置螺位错 NbMo 合金中相应的 $\eta_{\max}^{\mathrm{Mises}}$ 演化。

图 3：线长 50 nm 的纯 Nb、纯 Mo 及稀释 Nb–Mo 合金螺位错模拟结果。(a) 纯 Nb 和 $\mathrm{Nb}_{0.99}\mathrm{Mo}_{0.01}$ 的剪应力—应变（$\sigma_{yz}$–$\gamma_{yz}$）响应。(b) 纯 Mo 和 $\mathrm{Nb}_{0.01}\mathrm{Mo}_{0.99}$ 的相应响应。(c)、(d) 分别为应变率 $\dot\gamma_{yz}=5.0\times10^7\ \mathrm{s^{-1}}$ 与 $1.0\times10^4\ \mathrm{s^{-1}}$ 下，纯 Mo 脱钉前后即时的位错和缺陷构型。

图 4：纯 Mo 高应变率下的脱钉机制，展示经缺陷形成的交叉扭折脱钉。(a) 纯 Mo 的三维位错滑移轨迹：仅显示变形梯度 $zy$ 分量 $F_{zy}$ 超过临界阈值 0.2 的原子；这些原子按共近邻分析（CNA）[53] 值着色，标度为 0 至 5。轨迹由图 3(b) 中 $t_{a2}$ 时刻、$\dot\gamma_{yz}=5.0\times10^7\ \mathrm{s^{-1}}$ 的 MD 构型建立。(b) 交叉扭折通过形成空位和自间隙原子团簇而脱钉的详细过程示意图，与图 1(b) 机制一致。

图 5：纯 Mo 低应变率下的脱钉机制，展示没有显著缺陷生成的横向交叉扭折迁移。(a) 以图 4 相同方法可视化的纯 Mo 三维位错滑移轨迹；轨迹来自图 3(b) 中 $t_{b2}$ 时刻、$\dot\gamma_{yz}=1.0\times10^4\ \mathrm{s^{-1}}$ 的 MD 构型。(b) (a) 中螺位错轨迹的快照揭示沿位错线的横向交叉扭折迁移机制，与图 1(c) 一致。选中原子按其沿 $y$ 轴（$(1-01-)$ 面法向）的相对坐标着色，初始位错线位置取为零参考，而非按 CNA 值着色。

图 6：线长 50 nm 的 NbMo 合金中螺位错模拟结果。(a) MD 弛豫后螺位错的初始构型，从两个方向显示：沿 $Y$ 轴、投影到主滑移面的视图 1；沿 $X$ 轴、位于主滑移面垂直平面的视图 2。所选位置（Kink-1、Kink-2、Kink-3）的扭折和交叉扭折细节以虚线框突出，并在内嵌子图中放大；内嵌图同样沿 $X$ 和 $Z$ 方向观察。(b) NbMo 合金在 $\dot\gamma_{yz}=5\times10^7$、$1\times10^4$ 与 $1\times10^3\ \mathrm{s^{-1}}$ 三种施加应变率下的宏观剪应力（$\sigma_{yz}$）—应变（$\gamma_{yz}$）响应。

图 7：NbMo 合金中线长 50 nm 的螺位错，在 $\dot\gamma_{yz}=5\times10^7\ \mathrm{s^{-1}}$ 下脱钉前后的位错线构型及相关缺陷结构快照，对应图 6(b) 的 $t_{a1}$、$t_{a2}$ 和 $t_{a3}$。关键脱钉事件以虚线框突出，并在内嵌实线框子图中放大；后者沿 $Z$ 方向（位错线方向）观察。

图 8：NbMo 合金中线长 50 nm 的螺位错，在 $\dot\gamma_{yz}=1\times10^4\ \mathrm{s^{-1}}$ 下脱钉前后的位错线构型及相关缺陷结构快照，对应图 6(b) 的 $t_{b1}$、$t_{b2}$ 和 $t_{b3}$。关键脱钉事件以虚线框突出，并在内嵌实线框子图中放大；后者沿 $Z$ 方向（位错线方向）观察。

图 9：NbMo 合金在 $\dot\gamma_{yz}=1.0\times10^4\ \mathrm{s^{-1}}$ 下观测到的一种交叉扭折替代脱钉机制。(a) 三维螺位错滑移轨迹快照，以图 4 的方法绘制，对应图 6(b) 的 $t_{b1}$、$t_{b2}$ 和 $t_{b3}$。选中原子按其沿 $y$ 轴（$(1-01-)$ 面法向）的相对坐标着色，初始位错线位置为零参考。三维滑移路径的动态演化见补充材料视频 S1。(b) 基于位错线段表示的 (a) 原子构型示意图，突出一对超交叉扭折的形成，以及其通过横向扭折迁移（一个三维前向—反向交滑移过程）脱钉。

图 10：NbMo 合金中线长 50 nm 的螺位错，在 $\dot\gamma_{yz}=1\times10^3\ \mathrm{s^{-1}}$ 下脱钉前后的位错线构型及相关缺陷结构快照，对应图 6(b) 的 $t_{c1}$、$t_{c2}$ 和 $t_{c3}$。关键脱钉事件以虚线框突出，并在内嵌实线框子图中放大；后者沿 $Z$ 方向（位错线方向）观察。

图 11：NbMo 合金在 $\dot\gamma_{yz}=1.0\times10^3\ \mathrm{s^{-1}}$ 下观测到的一种交叉扭折替代脱钉机制。(a) 三维螺位错滑移轨迹快照，以图 4 相同方法绘制，对应图 6(b) 的 $t_{c1}$、$t_{c2}$ 和 $t_{c3}$；颜色采用图 9(a) 相同方法。三维滑移路径的动态演化见补充材料视频 S2。(b) 基于位错线段表示的 (a) 原子构型示意图，突出单个超交叉扭折的形成以及通过棱柱位错环形成的后续脱钉过程 [36]。

图 12：用 MTP [37] 模拟的 NbMoTaW 合金在 $\dot\gamma_{yz}=1.0\times10^4\ \mathrm{s^{-1}}$ 下，超交叉扭折（SCK）形成与长大的详细逐步过程。左列原子按距主滑移面的相对距离着色以突出交滑移事件，右列原子按共近邻分析（CNA）着色以识别滑移面和位错芯。(a) 多个交叉扭折（CK1、CK2、CK3）经不同交滑移面上扭折的横向迁移，在位错线不同位置形成。(b) 交叉扭折碰撞及额外交滑移启动超交叉扭折和尖点状结构形成：CK2 与 CK3 碰撞形成 SCK2，而与既有 CK1 关联的额外交滑移形成 SCK1。(c) 另一交叉扭折 CK4 在尖点区形成。(d)、(e) 新形成交叉扭折的横向迁移进一步促使超交叉扭折和尖点状结构长大。

图 13：图 12 所形成超交叉扭折经尖点解链而脱钉。原子着色方案同图 12。(a) 通过图 1 所述机制形成的完全发育超交叉扭折 SCK1、SCK2 及相关尖点状结构。(b) 达临界应力时，SCK1 沿位错线开始横向迁移，启动尖点解链过程。(c) 由于周期性边界条件，SCK1 穿过左边界并在模拟盒右侧重现，进一步缩小尖点状结构。(d) 尖点解链完成，位错线从 SCK1 与 SCK2 关联的强钉扎中释放；最终快照还捕捉到先进位错线上新一对交叉扭折 CK5 和 CK6 的形核，表明新一轮钉扎—脱钉循环开始。

File: 3-summaries-renamed/文献总结 - Co-Ni 二元体系相稳定性的磁性贡献 - DFT CALPHAD 研究 - 2026.md
# 文献总结 - Co-Ni 二元体系相稳定性的磁性贡献 - 第一性原理 CALPHAD 研究 - 2026

## 文献信息

- 英文标题：Magnetic Contributions to Phase Stability in the Co-Ni Binary: A First-Principles CALPHAD Study
- DOI 链接：原文未提供 DOI
- arXiv 链接：https://arxiv.org/abs/2607.12388v1
- 作者：Prajna Jalagam，Zhigang Wu，John Lawson，Axel van de Walle
- 期刊名称：arXiv 预印本
- 投稿日期：原文未提供期刊投稿日期；arXiv v1 提交日期为 2026 年 7 月 14 日
- 返修日期：原文未提供
- 接收日期：原文未提供
- 在线发表日期：原文未提供
- 数据/代码链接：
  - 论文页面：https://arxiv.org/abs/2607.12388v1
  - 原文未给出专门的数据集、补充数据库或公开代码仓库链接
  - 文中涉及的软件/工具包括 ATAT 与 VASP，但未给出本文专属开源仓库

## 文献总结

### 研究背景

Co-Ni 二元体系是高温结构材料、磁性功能材料以及高熵合金基础体系中的经典模型体系。其相图主要表现为 FCC（α）与 HCP（ε）两种固溶体之间的相稳定竞争，同时整个成分区间都具有显著铁磁性。作者指出，虽然 Guillermet 于 1987 年建立的 Co-Ni CALPHAD 评估长期被广泛采用，但近年来基于第一性原理的新研究重新审视了振动项和磁性项对 FCC ↔ HCP 相界的影响，尤其暴露出亚稳 HCP-Ni 缺乏实验磁矩与居里温度数据这一关键问题。

### 研究目标

本文的目标是提出一套基于第一性原理、并能与 CALPHAD 磁性自由能模型直接对接的方法，用来确定 Co-Ni 二元体系中 FCC 与 HCP 固溶体的磁性参数，特别是：

1. 如何用 DLM（Disordered Local Moment，无序局域磁矩）方法得到与顺磁态相一致的有效磁矩 β。
2. 如何从 DFT 计算的 FM 与 DLM 能量差中估算居里温度 $T_C$。
3. 如何在 HCP-Ni 这一缺乏实验磁参数的亚稳端元上，构建物理上自洽的磁性自由能描述。
4. 这些新参数是否能够在不依赖旧经验假设的前提下，重现实验支持的 Co-Ni 相图。

### 理论框架

作者以 CALPHAD 中常用的 Inden-Hillert-Jarl（IHJ）磁性模型为核心。相 θ 的摩尔 Gibbs 自由能写为：

$$
G^{\theta}=G_{\mathrm{srf}}^{\theta}+G_{\mathrm{phys}}^{\theta}+G_{\mathrm{cnf}}^{\theta}+G_{\mathrm{xs}}^{\theta}
$$

其中，$G_{\mathrm{phys}}^{\theta}$ 在本文中特指磁性贡献 $G_{\mathrm{mag}}^{\theta}$。IHJ 模型将磁性自由能写为：

$$
G_{\mathrm{mag}}(T)=-RT\ln(\beta+1)f(\tau)
$$

其中 $\tau=T/T_C$，$\beta$ 为热力学有效磁矩，$f(\tau)$ 为与结构有关的分段函数。成分依赖的 $T_C(x)$ 与 $\beta(x)$ 则通过 Redlich-Kister 多项式描述。

### 研究方法

作者的方法由 3 个层次构成。

1. 用 SQS 表示化学无序的 FCC 与 HCP Co-Ni 固溶体，并使用 VASP-PBE-GGA 进行自旋极化 DFT 计算。
2. 用叠加化学 SQS 与自旋 SQS 的 DLM-SQS 方法构造顺磁态近似，得到 DLM 总能量与 DLM 局域磁矩。
3. 将 DFT 得到的 $E_{\mathrm{DLM}}-E_{\mathrm{FM}}$ 与 DLM 磁矩映射到 CALPHAD 所需的 $T_C$ 与 $\beta$，并通过 MAP（最大后验）拟合在先验热力学知识与 DFT 数据之间取得平衡。

在具体实现上：

- 普通成分 SQS 多采用 32 原子超胞；部分 HCP 成分点使用 64 原子超胞。
- 磁参数提取使用单独构建的 16 原子 SQS 超胞。
- DFT 计算使用 VASP、PBE-GGA、PAW、475 eV 截断能，且每个原子初始磁矩设为 $+2$ µB。
- 振动自由能通过 ATAT 的 `fitfc` 与 `sqs2tdb` 路径并入 CALPHAD 数据库。

### 主要结果

#### 1. 两点能量标定最准确，但不适用于未知端元

对于 FCC Co-Ni，若已知 Co 与 Ni 两端元的实验 $T_C$，则基于 $E_{\mathrm{DLM}}-E_{\mathrm{FM}}$ 的两点归一化方案可以很好重现实验居里温度，平均误差约为 ± 22 K。但这种方法无法直接处理 HCP-Ni，因为其端元磁参数未知。

#### 2. 直接由第一性原理计算 $T_C$ 时，Curie-Weiss 路径优于 Spin-Counting 路径

作者比较了两类从 DFT 能量与 DLM 磁矩直接得到 $T_C$ 的方法：

- Spin-Counting 模型：把顺磁态熵视为自旋简并计数问题。
- Curie-Weiss 模型：从平均场自洽分配函数出发推导二级相变条件。

结果表明，Curie-Weiss 方法虽然仍会高估实验 $T_C$，但明显优于 Spin-Counting 方法，因此更适合作为后续参数化基础。

#### 3. 必须对低磁矩区的 DLM 磁矩进行经验修正

当 DLM 磁矩低于 1 µB 时，作者认为若仍使用磁熵模型，则其物理解释会出现问题。因此提出修正：

$$
\beta_{\mathrm{DLM}}^{\mathrm{corr}}=\beta_{\mathrm{DLM}}+\exp(-C\beta_{\mathrm{DLM}}), \quad C=1
$$

该修正可避免 $\beta_{\mathrm{DLM}}^{\mathrm{corr}}$ 低于 1 µB，并显著改善 FCC Co-Ni 中直接计算 $T_C$ 与实验的符合程度。

#### 4. β 必须来自 DLM 而非 FM 磁矩

作者强调，IHJ 模型中的 β 对应的是顺磁区中仍然保留的局域磁矩，而不是 0 K 铁磁饱和磁矩。对于 Co、Ni 这类巡游铁磁体，FM 磁矩显著高于 DLM 磁矩。若错误地用 FM 磁矩去拟合 β，会系统性高估磁熵并扭曲 Redlich-Kister 曲率。

#### 5. MAP 拟合能抑制 HCP 相中不物理的过拟合

在 HCP 相中，若仅做无约束最小二乘拟合，$L_1$ 项会出现过大且不物理的数值，导致 $T_C(x)$ 与 $\beta(x)$ 曲线在中间成分处出现陡峭拐折。引入以实验 CALPHAD 参数为中心的高斯先验后，MAP 拟合得到更平滑、单调且更物理的曲线。

#### 6. HCP-Ni 的磁性端元参数应明显低于传统假设

无论采用 MAP 还是直接拟合，HCP-Ni 的最优参数都明显低于旧文献中“直接沿用 FCC-Ni”这一假设：

- $T_C(\mathrm{HCP}\text{-}\mathrm{Ni}) \approx 458$ K 到 471 K
- $\beta(\mathrm{HCP}\text{-}\mathrm{Ni}) \approx 0.17$ µB 到 0.19 µB

这说明旧评估对 HCP-Ni 的磁性稳定化程度估计过高。

#### 7. 修订后的磁参数能够重现实验支持的 Co-Ni 相图

将 DLM 磁矩、经修正的 Curie-Weiss 居里温度、独立拟合的 FCC/HCP 相互作用参数以及新的 HCP-Ni 端元参数全部纳入后，所得 Co-Ni 相图能够较好再现文献接受的 FCC-HCP 两相区，同时带来小幅但有物理依据的修正：Ni 富侧的 HCP 相磁熵降低，两相区在低温下变宽，整体 FCC 稳定区略有收缩。

### 论文意义

本文的核心意义在于：它建立了一条从 DLM-SQS 第一性原理计算直接走向 CALPHAD 磁性自由能参数化的系统路径，尤其适用于缺乏实验磁参数的亚稳端元。对 Co-Ni 体系而言，这一方法既避免了将 HCP-Ni 机械等同于 FCC-Ni 的旧假设，也为更高维含 Co/Ni 多元体系的热力学重评估提供了可推广的参数化框架。

## 摘要翻译

我们提出了一种利用第一性原理计算来确定合金自由能中磁性贡献的简明方法。以 Co-Ni 二元体系为例的验证表明，这一第一性原理方法能够重现实验 FCC-HCP 相平衡，同时给出具有明确物理含义、且依赖于晶体结构的磁性参数，从而适用于向多元体系的外推。我们的结果表明，直接从电子结构计算导出的、具有物理基础的磁性参数化，能够为磁性合金体系的相图建模提供预测能力。

## 引言翻译

Co-Ni 二元合金体系在高性能结构材料和功能材料的发展中具有核心地位，其中包括用于航空航天应用的高温合金、用于能量转换的磁性合金，以及作为高熵合金基础体系的材料。该体系已经得到广泛表征，如图 1 所示，其相图总体上近似同晶型，表现为面心立方（FCC，α）与六方密排（HCP，ε）晶格中的固溶体，并且在整个成分范围内都表现出稳健的铁磁性 [1–5]。这些特征，再加上不存在稳定金属间化合物，使 Co-Ni 成为研究将第一性原理计算与 CALPHAD（CALculation of PHAse Diagrams，相图计算）方法相结合的热力学建模策略的理想平台，尤其适用于磁性在相稳定性中起关键作用的体系。

尽管上述 Guillermet 于 1987 年提出的 Co-Ni 二元体系评估 [6] 已被 CALPHAD 领域广泛接受，但更近的工作 [7] 通过重新评估振动贡献和磁性贡献对自由能的影响，对 FCC ↔ HCP 转变边界提出了质疑。尽管该工作认为振动熵是推动相界移动的主要因素，但在磁性贡献对相稳定性的热力学建模方面仍存在显著空白，尤其是在 HCP-Ni 这类亚稳相的情形下。HCP-Ni 的磁矩 β 与居里温度 $T_C$ 无法通过实验直接测量，因此在 SGTE [8] 等标准热力学数据库中并不存在。被广泛接受的数据库 [9] 将 FCC-Ni 的磁参数以及非理想磁性行为直接挪用于 HCP-Ni（这些参数列于表 1，它们的物理意义将在第 II 节和第 III 节中说明），而更新的工作 [7] 则给出了与之偏离的第一性原理数值。总体而言，准确外推这些量对于建立覆盖完整成分和温度范围、并能延伸到亚稳相区域的自洽 CALPHAD 模型至关重要。Co-Ni 二元体系中随温度变化的磁熵对相界的热力学后果仍缺乏充分研究。

本文引入了一个基于特殊准随机结构（SQS）的框架，用以为已有的半经验 CALPHAD 模型确定磁参数，从而更准确地描述具有磁性特征材料中稳定相和亚稳相的自由能，并将其应用于 Co-Ni 固溶体二元体系。

## 方法翻译

### IV. 方法

### A. 特殊准随机结构（SQS）生成与第一性原理计算

为了模拟 Co-Ni 二元体系中无序的 FCC 和 HCP 固溶体，我们使用 Alloy Theoretic Automated Toolkit（ATAT）的 `sqs2tdb` 工具 [13,14]。总能量计算所需的结构输入文件由 ATAT 自带的默认 SQS 库生成，对大多数成分采用 32 原子超胞；对于 Co 原子分数为 12.5 at.%、37.5 at.%、62.5 at.% 和 87.5 at.% 的 HCP 结构，则采用 64 原子超胞。为了提取磁参数，我们另外构建了 16 原子 SQS 超胞，其成分步长对应于 `lev=2` 到 `lev=5`，即 12.5 at.% 到 25 at.% 的间距，覆盖从纯 Ni（0 at.% Co）到纯 Co（100 at.% Co）的整个范围。

所有 SQS 构型的第一性原理计算均采用 Vienna Ab initio Simulation Package（VASP）[15,16] 完成，并使用广义梯度近似（GGA）下的 Perdew-Burke-Ernzerhof（PBE）交换相关泛函 [17]。全文都采用共线自旋极化计算，并给每个原子设置 $+2$ µB 的初始磁矩，以确保收敛到铁磁基态。投影缀加波（PAW）方法 [18] 中所用的平面波截断能（ENCUT）为 475 eV。$k$ 点网格由 ATAT 自动生成，使得每个倒易原子的总 $k$ 点数至少为 8000。所有 SQS 结构都对离子位置和晶胞形状进行了完全弛豫，因为无论端元还是 SQS 都未表现出机械不稳定性（这里机械不稳定性的定义是晶胞形状弛豫超过 5% [19,20]）。

DFT 计算得到的默认 SQS 构型总能量，被用来相对于第一性原理计算得到的纯 FCC 与纯 HCP 的 Co 和 Ni 端元，导出形成焓。这些形成焓作为混合与超额能量计算的第一性原理参考。为了将这些结果与实验评估数据连接起来，纯 Co 和纯 Ni 的自由能另外取自 SGTE 元素数据库 [8]。这样就能在相稳定性分析中并入经验热力学数据。第一性原理形成焓通过 ATAT 中的 `sqs2tdb -fit` 工具 [13] 被整合到热力学框架中，随后所得参数再通过 `sqs2tdb -tdb` [13] 写入 CALPHAD 兼容的热力学数据库。这使得相图构建和相稳定性的定量评估成为可能。

为了考虑温度对相稳定性的影响，我们还对端元评估了振动自由能贡献。声子计算采用 Born-von Karman 模型 [21]，力常数由 ATAT 的 `fitfc` 代码 [22] 中实现的有限位移法得到。力常数的相互作用范围设为最近邻距离的两倍（约 5 Å），以捕捉主要原子间相互作用。为了验证端元间振动熵线性插值是否足够，我们还对中间成分 SQS（包括 $X_{\mathrm{Co}}=0.5$）的 FCC 与 HCP 结构进行了声子计算。尽管两相在高温极限下的形成振动熵都不为零，但其成分依赖性非常相似。在 $X_{\mathrm{Co}}=0.5$ 时，FCC 与 HCP 相相对于线性关系的偏离分别为每原子 $-0.052k_B$ 和 $-0.049k_B$。此外，在所有考察成分中，两相形成熵的最大差异也只有每原子 $0.050k_B$。由于两相偏离方向相同且幅度几乎相等，混合超额振动熵实际上彼此抵消。因此，仅使用端元的振动计算就足以完成 Co-Ni 的 FCC ⇌ HCP 相图计算。

### B. 顺磁性与磁转变温度

#### 1. 顺磁态的估算：无序局域磁矩（DLM）方法

在升高温度条件下对顺磁态进行建模，是第一性原理方法面临的一项重要挑战。在顺磁区（高于居里温度 $T_C$ 或奈尔温度 $T_N$）中，长程磁有序消失，但局域磁矩通常仍然存在，并在方向上发生涨落 [23,24]。例如，纯 Ni 在高于其 $T_C \approx 631$ K 后仍保留局域磁矩，并且在无序相中 Ni 原子之间仍存在强烈的短程磁有序 [23]。准确模拟这类状态，对于预测高温性质（例如相稳定性、热力学与输运）至关重要，这意味着标准的 $T=0$ 密度泛函理论（DFT）需要借助适当的统计力学处理，才能表示一个无序局域磁矩系综。Co-Ni 二元体系正好体现了这一需求：Co 和 Ni 在低温下都是铁磁性的，但在某些成分下或与其他元素混合时，磁转变温度可以显著降低。例如，等原子比 Cr-Co-Ni 的实验居里温度仅为 4 K 到 5 K [25]。这说明，即使在含有强磁性元素 Co 和 Ni 的合金中，也必须发展稳健的方法和公式，才能用 DFT 正确模拟顺磁态。

DLM 图景提供了一个可在第一性原理描述中纳入热诱导自旋涨落的框架。在 DLM 方法中，假设原子位置上存在定义良好的局域磁矩，但它们的取向是随机无序的（顺磁），而不是彼此对齐的。更重要的是，这些局域磁矩被视为相对于电子运动而言寿命足够长，这与自旋构型和电子之间的 Born-Oppenheimer 分离类似 [26,27]。这样一来，人们就可以先在一个固定的代表性无序自旋构型上求解电子结构，再对多个此类构型做统计平均，以模拟顺磁态。早期的 DLM 实现通常与相干势近似（CPA）以及 KKR 或 LMTO 电子结构方法结合使用，其中顺磁态被视为每个晶格位点上“自旋向上”和“自旋向下”矩的虚拟合金，并通过 CPA 进行平均。该形式最早由 Gyorffy、Staunton、Stocks 等人在 20 世纪 80 年代提出 [28]，从而使顺磁 Fe、Co、Ni 及其合金的计算成为可能。

近年的平面波 DFT 代码（例如 VASP）中，DLM 模型的实现使得能够通过超胞方法模拟顺磁态：在超胞中为磁性原子随机指定自旋向上与自旋向下，以保证净磁化为零 [24,29–31]，并使自旋取向之间不相关。对于 Co-Ni 体系，这一做法通过构造含有等数目 Co ↑、Co ↓、Ni ↑、Ni ↓ 原子的 SQS 来实现，从而有效模拟一种类似 Ising 的无序磁矩系综 [29–31]。这类自旋无序超胞能够保留局域磁矩，同时避免自旋非极化（非磁性）计算的局限，因此适用于顺磁相建模 [26]。

本文进一步将特殊准随机结构（SQS）方法 [32] 从单纯的成分无序推广到同时包含自旋无序。传统 SQS 通过安排多种原子种类的位置来复现随机合金的目标成对与多位点关联函数 [32]。类似地，也可以将自旋向上与自旋向下视为“伪组元”，从而构造共线自旋 SQS，使其低阶自旋对关联函数像理想顺磁体那样趋于零 [33]。这种构造可以最大限度减少小超胞中由简单随机赋值带来的人工磁有序，这是朴素随机自旋分配的常见伪影；同时，它还能在一个代表性结构中捕捉顺磁无序的基本特征，而不必对许多无序磁构型做构型平均 [31,33]。与单点 DLM 处理相比，显式超胞还允许每个局域磁矩对其化学与磁环境作出响应，从而保留平均场会抹去的近邻效应 [24]。在这里，$T=0$ 的自旋 SQS 总能量刻画了无序态的能量学，而与之对应的磁熵则像已有 DLM 有限温磁性处理那样，在热力学建模阶段纳入 [24,30]，本文中具体通过后文第 IV B 2 c 节所述框架实现。

将 DLM 与 SQS 结合，已经能够改进高温材料性质的预测。例如，对于 bcc 与 fcc 铁，基于顺磁态的声子谱计算与实验高度一致，能够捕捉那些在传统 FM 或 NM 计算中表现为不稳定、但在高温下却能动态稳定的相 [29]。Su 等人的最新工作 [31] 进一步验证了这一方法：他们证明，基于在成分 SQS 超胞上施加 DLM 自旋无序、并用第一性原理能量参数化得到的自旋-化学簇展开，能够准确预测 Fe-Ni-Cr 合金中的短程有序与相稳定性。通过使用 SQS 结构作为无偏的无序参考态，这一框架允许有物理意义的化学与磁性短程有序通过统计力学采样自然涌现，而不会受到人为有序参考构型带来的伪影影响。其自旋簇展开框架通过统计采样捕捉了磁性无序与化学无序的耦合效应，在高温顺磁区明显优于以磁有序参考态为基础的传统模型。

在本工作中，我们尝试通过 ATAT 使这一方法更简单、更自动化，如图 2 所示。首先生成一个成分无序的 SQS [22]，然后利用 `mcsqs` 在相同的超胞形状、原子位置和原子数下，再单独生成一个 50:50 的自旋 SQS。原则上，也可以一步生成一个四元 SQS（例如 Ni+、Ni−、Co+、Co−），同时优化化学无序和自旋无序；但要使四元随机合金的关联函数也得到良好匹配，就需要更大的超胞。我们发现，更高效且足够准确的做法是：将两个分别优化得到的二元 SQS 叠加起来，并使自旋构型相对于化学构型发生一个晶格平移。这个平移可以在足够程度上解除化学装饰与自旋装饰之间的相关性，同时仍保留二元构造所需的小超胞规模。叠加操作由自定义的 `randomspin` 程序完成，它将上/下自旋模式分配到各原子位点，并把结果写入 `str.out` 文件，以便 `runstruct vasp` 读取并生成 VASP 所需的输入文件，尤其是 `POSCAR` 与 `INCAR` 中的 `MAGMOM` 行。该程序还会检查每种化学元素分别得到的自旋向上和自旋向下分配是否相等，从而保证每个元素自身以及整个体系的净磁化都为零；后者还通过 VASP 中的 `NUPDOWN = 0` 标记在电子优化过程中进一步施加约束。图 3 用示意方式展示了 A = 37.5 at.%、B = 62.5 at.% 的 A-B 二元合金中，成分 SQS、自旋无序 SQS 以及组合得到的顺磁/DLM SQS。对于本文的 Co-Ni 二元体系，我们构建了 16 原子的 FCC 和 HCP 自旋-成分 SQS，并给 Co 与 Ni 原子都设置 $\pm 2$ µB 的初始磁矩。这样做能够降低统计噪声，并确保与顺磁态的热力学一致性。所有自旋极化 DFT 弛豫计算都采用第 IV A 节所述的 VASP 参数。

#### 2. 磁转变温度的估算：一种与 DFT 相容的 CALPHAD 框架

本节说明如何把铁磁体系的磁转变温度，也就是居里温度 $T_C$，近似表示为顺磁态与铁磁态自由能差以及顺磁态有效磁矩 $\beta_{\mathrm{DLM}}$ 的显式函数。

在 Heisenberg 模型的约束下，可以证明磁转变温度与磁相互作用的交换耦合强度 $J$ 成正比。具体地，考虑晶格上的 Heisenberg 哈密顿量 [34,35]：

$$
H=-J\sum_{\langle i,j\rangle}\vec{S}_i\cdot\vec{S}_j
$$

其中，$J$ 是交换耦合强度，$\langle i,j\rangle$ 表示最近邻原子对。利用正则配分函数，可以得到 $T_C \propto J$ 的线性关系（详细推导见附录 B 3）。

在同样的 Heisenberg 模型约束下，还可以把交换耦合强度写成顺磁态与铁磁态能量差的函数：

$$
Jz=\frac{2(E_{\mathrm{DLM}}-E_{\mathrm{FM}})}{\mu^2}
\Rightarrow
\left(E_{\mathrm{DLM}}-E_{\mathrm{FM}}\right)\propto T_C
$$

这里我们将 DLM 顺磁态同时用作能量参考与有效磁矩参考，这两者本身是耦合的：DLM 计算中出现的局域磁矩，正反映了决定 $E_{\mathrm{DLM}}$ 的那种无序磁环境。若改用反铁磁态能量 $E_{\mathrm{AFM}}$ 来替代 $E_{\mathrm{DLM}}$，就会打破能量参考与磁矩定义之间的热力学一致性。尽管常见的直觉近似

$$
\frac{1}{2}(E_{\mathrm{AFM}}-E_{\mathrm{FM}})\approx E_{\mathrm{DLM}}-E_{\mathrm{FM}}
$$

似乎意味着能量曲面围绕 DLM 态是对称的，但在 Curie-Weiss 框架下，这种比例关系其实是依赖结构的。除此之外，$E_{\mathrm{AFM}}$ 本身也不唯一，因为同一晶体结构可能存在多种反铁磁有序方式；相比之下，基于 SQS 的 DLM 构造则为铁磁合金中的顺磁态提供了唯一、明确的近似。

##### a. 能量标定

基于上述关系，可以把顺磁态与铁磁态的能量差直接按端元已知的 SGTE 居里温度进行缩放。对于 $A_xB_{1-x}$ 合金，提出如下两点标定公式：

$$ 
T_C^{2\mathrm{pt}}(x)=
T_C^{\mathrm{SGTE}}(1)\,
\frac{E_{\mathrm{DLM-FM}}(x)-E_{\mathrm{DLM-FM}}(0)}
{E_{\mathrm{DLM-FM}}(1)-E_{\mathrm{DLM-FM}}(0)}
+
T_C^{\mathrm{SGTE}}(0)\,
\frac{E_{\mathrm{DLM-FM}}(1)-E_{\mathrm{DLM-FM}}(x)}
{E_{\mathrm{DLM-FM}}(1)-E_{\mathrm{DLM-FM}}(0)}
$$ 

对于 FCC Co-Ni，该公式与实验 $T_C$ 符合良好，中间成分处平均误差约为 ± 22 K，最大误差约为 40 K 到 45 K。

然而，本文真正想解决的是 HCP-Ni 这种只知道一个端元、甚至端元磁参数完全未知的情况，因此仍然需要能在仅有一个已知端元时也适用的方法。为此，作者还提出了一点标定方案：

$$
T_C^{1\mathrm{pt}}(x)=T_C^{\mathrm{SGTE}}(0)\,
\frac{E_{\mathrm{DLM-FM}}(x)}{E_{\mathrm{DLM-FM}}(0)}
$$

$$
T_C^{1\mathrm{pt}}(x)=T_C^{\mathrm{SGTE}}(1)\,
\frac{E_{\mathrm{DLM-FM}}(x)}{E_{\mathrm{DLM-FM}}(1)}
$$

但 FCC Co-Ni 的测试表明，无论采用 Co 端元还是 Ni 端元作一点标定，其误差都会随远离标定端元而迅速增大，因此一点标定并不可靠。

##### b. “自旋计数”方法

为了回答“能否不借助端元标定、直接由第一性原理得到 $T_C$”这一问题，作者回到热力学推导本身，提出 2 种完全基于 DFT 的方案。第一种称为“自旋计数”（Spin-Counting，SC）方法。它把有序态和无序态的自由能在 $T_C$ 处相等，并假设 FM 态在 $T_C$ 附近的磁熵相对于完全无序顺磁态可以忽略（详见附录 B 5）。在这些假设下，转变温度可写为：

$$
T_C\approx \frac{E_{\mathrm{DLM}}-E_{\mathrm{FM}}}{S_{\mathrm{mag}}}
$$

而完全无序顺磁态的最大磁熵由可访问自旋微观态数给出：

$$
S_{\mathrm{mag}}=k_B\ln(\beta_{\mathrm{DLM}}+1)
$$

因此，得到：

$$ 
T_{C,\mathrm{fp}}^{\mathrm{SC}}(x)=
\frac{E_{\mathrm{DLM}}(x)-E_{\mathrm{FM}}(x)}
{k_B\ln\!\left(\beta_{\mathrm{DLM}}(x)+1\right)}
$$ 

这里分母表示磁熵项，物理上对应“完全无序、各自旋取向等概率且彼此独立”的顺磁态。作者指出，这种做法本质上把顺磁熵视为纯组合学量，并隐含了一阶磁相变假设，而这对于大多数金属中连续的铁磁/顺磁二级相变并不严格成立。

##### c. “Curie-Weiss” 方法

另一种方法称为 Curie-Weiss（CW）方法。它不再假设一阶相变，而是从平均场自洽方程直接得到临界条件，即当顺磁解对自发磁化失稳时，转变温度出现。对于 $A_xB_{1-x}$ 合金，得到：

$$
S_{\mathrm{mag}}=k_B\frac{3\beta_{\mathrm{DLM}}}{\beta_{\mathrm{DLM}}+2}
$$

$$ 
T_{C,\mathrm{fp}}^{\mathrm{CW}}(x)=
\left(E_{\mathrm{DLM}}(x)-E_{\mathrm{FM}}(x)\right)
\frac{\beta_{\mathrm{DLM}}(x)+2}{3k_B\beta_{\mathrm{DLM}}(x)}
$$ 

Curie-Weiss 表达式在物理上更可取，原因有二。第一，它正确把磁转变视为二级相变，符合铁磁/顺磁转变的连续性。第二，它所使用的磁熵来自与磁有序相同的哈密顿量，因此在用能量与熵共同估算 $T_C$ 时保持了热力学一致性。相比之下，自旋计数方法中的熵只依赖于可达态数，而对磁相互作用的性质和强度不敏感。

FCC Co-Ni 的结果也支持这一判断：无论 SC 还是 CW 都会高估实验 $T_C$，但 CW 的平均误差约为 420.72 K，而 SC 的平均误差约为 1099.35 K，因此 CW 明显更优。

##### d. $\beta_{\mathrm{DLM}}$ 修正

既然 Curie-Weiss 方法既更合理也更准确，那么是否还能进一步修正，从而逼近实验结果以及两点能量标定方案？作者从热力学与统计力学角度提出，DLM-SQS 在忽略短程有序（SRO）时，局域磁矩可能被过度压低，尤其是在 FCC Co-Ni 中 Co 含量 0% 到 62.5% 的范围里，$\beta_{\mathrm{DLM}}<1$ 且对应的 $T_C$ 成分曲线会出现不合理的抛物线形扭曲。由于如果要引入磁熵，那么最低也应对应于 $S=1/2$、即 $\beta_{\mathrm{DLM}}=1$ 的最小非零自旋态，因此作者提出统一修正：

$$
\beta_{\mathrm{DLM}}^{\mathrm{corr}}=
\beta_{\mathrm{DLM}}+\exp(-C\beta_{\mathrm{DLM}}), \quad C=1
$$

这一修正会使 $\beta_{\mathrm{DLM}}^{\mathrm{corr}}$ 不低于 1 µB。应用后，Curie-Weiss 模型与实验的一致性明显提高，平均误差降为 87.76 K；而 Spin-Counting 模型的平均误差也从 1099.35 K 降低到了 441.73 K。

##### e. 标定与直接计算性能比较

作者进一步讨论，既然直接计算的 $T_C$ 已被改进，那么能否将其与已知端元的实验 $T_C$ 再做一点归一化，从而外推另一端元？为此提出：

$$
T_C(x)=T_C^{\mathrm{SGTE}}(0)\cdot
\frac{T_{C,\mathrm{fp}}(x)}{T_{C,\mathrm{fp}}(0)}
$$

$$
T_C(x)=T_C^{\mathrm{SGTE}}(1)\cdot
\frac{T_{C,\mathrm{fp}}(x)}{T_{C,\mathrm{fp}}(1)}
$$

测试结果表明，一点归一化仍然高度依赖于所选标定端元。采用修正后的 $\beta_{\mathrm{DLM}}^{\mathrm{corr}}$ 时，以 Co 端元归一化尚可得到平均误差 78.41 K，而以 Ni 端元归一化时平均误差高达 436.43 K。若不做 $\beta$ 修正，则一点归一化对端元选择的敏感性有所减弱，但前述不合理的成分曲线形状又会重新出现。因此，一点归一化只能在 Co 富侧勉强适用，在 Ni 富侧则明显失效。

综合来看，除非已知两个端元的实验 $T_C$，否则最可靠的方案是：采用经修正的 Curie-Weiss 直接计算方法，再结合后文的先验约束拟合。

#### 3. 从 DFT 磁矩数据估算 β 参数

在第 III 节讨论 IHJ 模型时，已经说明 β 参数表示的是“热力学有效磁矩”。铁磁（FM）DFT 计算给出的是 0 K 下所有自旋完全对齐时的基态电子结构，因此得到的磁矩应对应于饱和磁化，即在不存在热涨落、所有交换相互作用都充分满足时所能达到的最大磁矩。这一点与图 9 的结果一致：实验饱和磁化与 FCC Co-Ni 二元体系中 FM 计算得到的磁矩符合得很好，最大偏差仅约 0.1 µB。

与此相对，DLM 计算所代表的无序态，正是 β 所要描述的物理情形，即高于 $T_C$ 的顺磁相。DLM 计算中得到的局域磁矩，是在长程有序因热涨落被破坏之后仍然保留的磁矩，正是这一磁矩决定了自旋微观态数。在 Co-Ni 体系中，区分 FM 磁矩与 DLM 磁矩尤其重要，因为 Co 和 Ni 都属于巡游铁磁体，其磁矩来自 $d$ 带电子的交换分裂，而不是局域化原子磁矩。在这类体系中，局域磁矩依赖于周围原子的磁环境所维持的自洽交换分裂；一旦长程有序被破坏，如在 DLM 态中，这种分裂就会部分塌缩，因此局域磁矩显著减小。图 9 清楚表明，整个成分区间中 DLM 磁矩都系统性低于 FM 磁矩 [37]。早期工作 [37] 基于自洽 KKR-CPA 的 DLM 计算同样发现，Co 与 Ni 的顺磁/铁磁局域磁矩差异比 Fe 更大，因此更接近典型的巡游铁磁体。Guillermet 对 Co-Ni 二元体系的经典 CALPHAD 评估 [6] 也指出：对于 Co 和 Ni，不能像 Fe 那样简单地把 β 直接等同为每原子以玻尔磁子计的铁磁基态磁矩。

因此，Co-Ni 体系中 β 的成分依赖性应当拟合到 DLM 磁矩，而不是 FM 磁矩。因为 FM 与 DLM 的差值会随着 Co 含量升高而增大，如果拿 FM 数据去拟合，就不仅仅是把 Redlich-Kister 曲线整体平移，而会改变其曲率，进一步扭曲 $L_0$ 与 $L_1$ 相互作用参数，并使磁有序相被过度稳定 [38]。图 9 和图 10 对 FCC 与 HCP 相都证实了这一点，在 Co 端元处，FM-DLM 的磁矩差异达到约 0.5 µB。

与此同时，DLM 曲线本身也偏离了 Guillermet 的 β 曲线：在图 10 的 HCP 情形中，偏离从 $X_{\mathrm{Co}}\approx 0.4$ 以上变得明显；在图 9 的 FCC 情形中，则在 $X_{\mathrm{Co}}\approx 0.5$ 以上更显著。正如第 IV B 2 节所述，Guillermet 的 β 并不是直接测得的顺磁磁矩，而是通过拟合磁转变附近热容数据，把 IHJ 形状函数 $f(\tau)$ 调整到实验热容异常上，从而反推出的热力学参数 [6]。因此，这个 β 实际上编码了热容峰形与磁熵在温度上的分布，而这些信息主要受有序态磁化与连续相变热力学控制，并不是 DFT 直接给出的内容。也正因此，第一性原理数据并不能简单代替原有热力学参数化，而需要与实验热力学先验协同使用。

## 结果/讨论章节子标题翻译

- A. 评估归一化方法并确定最佳实践
- B. 修订后的 Co-Ni 相图

## 图题和表题翻译

表 1. Co-Ni 二元体系的 CALPHAD 磁性模型参数 [6]。

图 1. Co-Ni 二元体系磁转变温度与相稳定性的既有实验评估结果 [6]。

图 2. 用于计算顺磁总能量的、与 DFT 和 ATAT 兼容的工作流程。

图 3. 针对 FCC 二元合金中 A = 37.5%、B = 62.5% 情形所示的改进型 DLM-SQS 方法示意图。

图 4. (a) 利用 Co 与 Ni 的已知 FCC 端元 $T_C$，对 $E_{\mathrm{DLM}}-E_{\mathrm{FM}}$ 进行两点缩放，以得到 FCC $Co_xNi_{1-x}$ 二元合金的 $T_C$，并绘制为 $X_{\mathrm{Co}}$ 的函数。(b) 分别利用 Co 与 Ni 中任意一个已知 FCC 端元的 $T_C$，对 $E_{\mathrm{DLM}}-E_{\mathrm{FM}}$ 进行一点缩放，以得到 FCC $Co_xNi_{1-x}$ 二元合金的 $T_C$，并绘制为 $X_{\mathrm{Co}}$ 的函数。两图都与已知实验 $T_C$ 值 [6] 进行了比较。

图 5. 利用由 Curie-Weiss 模型与 Spin-Counting 模型推导的公式，直接由第一性原理 DFT 数据（不做缩放）计算 FCC $Co_xNi_{1-x}$ 二元合金的 $T_C$，并绘制为 $X_{\mathrm{Co}}$ 的函数；同时与已知实验 $T_C$ 值 [6] 比较。

图 6. 利用 Curie-Weiss 模型与 Spin-Counting 模型推导的公式，结合按公式 (14) 得到的 $\beta_{\mathrm{DLM}}^{\mathrm{corr}}$ 修正值，直接由第一性原理 DFT 数据（不做缩放）计算 FCC $Co_xNi_{1-x}$ 二元合金的 $T_C$，并绘制为 $X_{\mathrm{Co}}$ 的函数；同时与已知实验 $T_C$ 值 [6] 比较。

图 7. 将由 Curie-Weiss 模型推导、基于第一性原理 DFT 得到的 $T_C$（分别使用修正前和修正后的 $\beta_{\mathrm{DLM}}$）再用 Co 或 Ni 的已知 FCC 端元 $T_C$ 进行一点缩放后，得到的结果相对于 $X_{\mathrm{Co}}$ 的变化；同时与已知实验 $T_C$ 值 [6] 比较。

图 8. 由 Curie-Weiss 模型推导、并对 $\beta_{\mathrm{DLM}}$ 应用公式 (14) 修正后，直接由第一性原理 DFT 数据（不做缩放）计算得到的 HCP $Co_xNi_{1-x}$ 二元合金 $T_C$，绘制为 $X_{\mathrm{Co}}$ 的函数。

图 9. 在 FCC Co-Ni 二元体系中，通过 DLM 与 FM 的 SQS 弛豫计算得到的有效磁矩。

图 10. 在 HCP Co-Ni 二元体系中，通过 DLM 与 FM 的 SQS 弛豫计算得到的有效磁矩。

图 11. Co-Ni 二元体系中，DFT 计算得到的居里温度 $T_C$（上排）与磁矩 β（下排）随成分变化的多项式拟合结果；左列为 FCC 相，右列为 HCP 相。图中比较了 MAP 拟合、无约束直接最小二乘拟合（所有拟合均固定 Co 端元）以及文献 [6] 的先验参数曲线。对于 FCC 相，两种拟合主要在 $L_1$ 非对称项上有所不同；对于 HCP 相，直接拟合会得到过大的 $L_1$ 值，从而在 DFT 数据并不支持的成分区间内产生陡峭拐折，而 MAP 拟合则给出平滑单调曲线。两种方法都认为亚稳 HCP-Ni 的端元参数明显低于直接沿用 FCC-Ni 的旧文献假设。

表 2. Co-Ni 二元体系的 Redlich-Kister（RK）多项式磁参数及其拟合 RMSE。这里，$P$ 表示参与 RK 拟合的参数，即 $T_C$ 或 β。MAP 先验一列给出了公式 (17) 中使用的高斯先验均值 $\mu_j$ 与标准差 $\sigma_j$；相互作用参数的先验标准差取 $L_0$ 的 50%。固定参数（$\sigma_j \to 0$）不参与优化，并保持其 SGTE 数值 [8]；相互作用参数的先验均值取自文献 [6]。DFT 噪声水平设定为：对于 $T_C$，$\sigma_y=100$ K；对于 β，$\sigma_y=0.2$ µB。DFT 保真度分数定义为所有数据集上 $\exp(-\mathrm{RMSE}^2/2\sigma_y^2)$ 的平均值，因此其数值位于 0 到 1 之间，1 表示完全一致。由于对 $L_1$ 非对称项施加了正则化，MAP 拟合的 RMSE 略高，但这避免了过拟合，并带来更平滑的成分依赖曲线。

图 12. (a) 从 Liu 等人 2016 年构建的四元 Al-Co-Cr-Ni 热力学数据库 [9] 中单独提取出的 Co-Ni 二元相图；(b) 在不为 HCP-Ni 指定磁参数的条件下得到的 Co-Ni 二元相图；(c) 在完全不包含任何磁参数的条件下得到的 Co-Ni 二元相图；(d) 使用第 V 节外推得到的 HCP-Ni 参数，并包含全部磁参数后得到的 Co-Ni 二元相图。

## 结论翻译

本工作建立了一种系统性的第一性原理方法学，用于在一个或多个端元为亚稳态、且缺乏实验磁数据的二元体系中构建磁性 Gibbs 自由能参数。贯穿整个 Co-Ni 二元体系并经实验居里温度与磁矩验证后的关键方法学步骤如下。第一，热力学有效磁矩 β 必须来自 DLM 计算，而不是 FM 计算，因为 DLM 状态直接对应 IHJ 模型中 β 所要描述的顺磁区。这一点对于 Co 和 Ni 这类巡游铁磁体至关重要，因为其局域磁矩在无序化后会显著减小。第二，在磁熵表达式的选择上，应优先采用 Curie-Weiss 公式，而不是 Spin-Counting 公式，因为前者从平均场配分函数出发推导磁熵，而后者只基于微观态计数。第三，应应用经验修正

$$
\beta_{\mathrm{DLM}}^{\mathrm{corr}}=
\beta_{\mathrm{DLM}}+\exp(-C\beta_{\mathrm{DLM}}), \quad C=1
$$

以提高低磁矩数值在 Curie-Weiss 模型中的物理适用性。第四，当两个端元的实验居里温度都已知时，基于能量差的两点缩放是得到全成分范围 $T_C(x)$ 的最准确方案；而当一个或两个端元值缺失时，本文提出的贝叶斯 MAP 方法则是次优但最稳健的方案，它通过引入经实验校准的先验，把 DFT 本身无法提供的热容信息锚定到 Redlich-Kister 参数之中。

综合而言，第 V 节的结果强调了：对于 HCP-Ni 这样的亚稳端元，必须显式赋予磁参数，并认真考察涉及这类端元的混合行为。本文提出的方法，为构建完整且内部自洽的磁性 Gibbs 自由能函数提供了一条具有物理依据的路径，从而确保 CALPHAD 模型在复杂、成分相关的磁性体系中仍然保持预测能力。

File: 3-summaries-renamed/文献总结 - Cr-Co-Ni 合金中 SRO 原子级结构与基元的定量表征 - 2026.md
# 文献总结 - Cr-Co-Ni 合金中短程有序原子级结构与基元的定量表征 - 2026

---

## 文献基本信息

- **英文标题**：Quantification of the atomic-level structures and motifs of short-range order in Cr-Co-Ni alloys
- **DOI**：https://doi.org/10.1016/j.actamat.2026.122878
- **作者**：Yue Yu、Le Li、Zhi Wang、Kyosuke Kishida、Jun-Ping Du、Shigenobu Ogata、Easo P. George、Haruyuki Inui
- **作者单位**：
    - 1 Department of Materials Science and Engineering, Kyoto University, Sakyo-ku, Kyoto 606-8501, Japan
    - 2 Department of Mechanical Science and Bioengineering, The University of Osaka, Osaka 560-8531, Japan
    - 3 Materials Science and Engineering Department, University of Tennessee, Knoxville, TN 37996, USA
    - 4 Institute for Materials, Ruhr University Bochum, 44801 Bochum, Germany
- **期刊**：Acta Materialia；原文为 Journal Pre-proof
- **日期**：投稿 2 July 2026；返修 8 September 2026；接收 22 October 2026；在线发表 原文未提供
- **数据与代码链接**：原文未提供公开数据或代码链接；数据可在合理请求后向通讯作者获取。

---

## 论文内容详细总结

### 研究背景与目的

- 等原子 CrCoNi 中的化学短程有序（SRO）受到广泛研究，但 Cr、Co、Ni 的电子及 X 射线散射因子接近，使衍射信号难以辨认；既有透射电镜弥散强度还可能来自薄箔效应。已有原子探针断层扫描给出的最近邻 $\alpha_{\mathrm{Cr-Ni}}=-0.02$，也与部分理论预测存在明显差异。
- 先前研究对 SRO 是否提高 CrCoNi 屈服强度得出不同结论。作者旨在识别 SRO 的原子基元和空间分布、量化实验可达到的有序程度，并据此讨论力学性能争议。
- 研究以 10 at.% Mo 部分替代 Cr，得到 23.4Cr-10Mo-33.3Co-33.3Ni。Mo 提高 HAADF-STEM 及衍射对比度，用于建立基元识别与图像处理准则；作者特别说明，该 Mo 合金不是等原子 CrCoNi 在完整构型系综上的热力学替身。CrCoNi 的有序参数最终由其自身实验图像与基于 CrCoNi 原子坐标的模拟图像确定。

---

### 研究方法

- 两种合金均经电弧熔炼，1473 K 均匀化 168 h，冷轧减薄 50%，1273 K 再结晶 2 h 后水淬，再于 673 K 退火至 504 h。四探针室温电阻率用于跟踪 Mo 合金的有序化，并与已有 CrCoNi 数据比较。
- 对 673 K 退火 504 h 的样品制备薄箔，在约 5 nm 厚的区域，用 200 kV 球差校正 STEM 获取沿 [001] 的原子分辨率 HAADF 图像；另获取选区电子衍射（SAED）图，并进行背景扣除。对实验和模拟图像采用高斯模糊、阈值过滤、亮点或暗点连线及快速傅里叶变换（FFT），识别投影中的 N4M、N3M、N2M 基元，其中 N 表示 Co/Ni，M 表示 Cr/Mo；CrCoNi 中 M 为 Cr。
- 通过基于密度泛函理论数据训练的神经网络势和空位扩散动力学蒙特卡罗（DFT-ANN-kMC）模拟 CrCoNi 化学有序化。模拟使用包含 2915 个原子和 1 个空位的 $(9\times9\times9)a_0$ FCC 超胞；在 473–1473 K、每隔 100 K 的温度点各进行 3 次独立模拟。以最近邻 Warren–Cowley 参数 $\alpha_{ij}^{1}=1-p_{ij}^{1}/c_j$ 表征 SRO。利用模拟原子坐标计算 HAADF 图像及基元分数，并将其与实验比较。
- 用相同的 CrCoNi 原子坐标，仅改变原子柱对比度赋值，校准 Mo 合金与 CrCoNi 间的阈值：前者保留最亮的 19.5% 点，后者去除最暗的 19.5% 点，使相同基元排列得到相同连线。

---

### 主要结果

- 673 K 退火时，两种合金的归一化电阻率均随时间增加并趋于饱和；Mo 合金及 CrCoNi 的饱和值分别为 $1.049\rho_0$ 和 $1.047\rho_0$，前者动力学略快。Mo 合金的 [001] SAED 在 `{1 1/2 0}` 等位置显示弥散极大值和连接条纹；CrCoNi 的 SAED 即使扣除背景也没有明显的对应弥散强度。
- 对 Mo 合金的 HAADF 图像过滤后，可识别 N2M（Pt2Mo 型）、N3M（D022）及 N4M（D1a）基元，其数目分数分别为 0.50、0.34、0.16。模拟基元分数与实验相交时，得到 $\alpha_{\mathrm{(Cr,Mo)-Ni}}=-0.131\pm0.004$；$-0.132$ 对应模拟图像的 FFT 与实验衍射及 FFT 定性最吻合。
- 对等原子 CrCoNi，过滤 HAADF 图像后的 FFT 呈现较弱但相似的弥散强度；N2M、N3M、N4M 分数分别为 0.48、0.34、0.18。与 CrCoNi 模拟图像的标定曲线比较，得到 $\alpha_{\mathrm{Cr-Ni}}=-0.126\pm0.015$；参数为 $-0.128$ 的模拟 FFT 与实验结果定性最吻合。
- 三类基元遍布样品，没有识别出边界明确的高度有序纳米畴。作者认为两种合金的 SRO 属均匀、统计型 `{0 1/2 1}` 有序，而非高度有序畴嵌入较无序基体的非均匀型 SRO。模拟显示，随 SRO 增强，N2M 基元最终占主导，$\alpha_{\mathrm{Cr-Ni}}=-0.170$ 时其模拟分数达到 80%。

---

### 讨论与结论

- 实验室时间尺度可达到的最大 SRO 程度对应 CrCoNi 中 $\alpha_{\mathrm{Cr-Ni}}=-0.126$、Mo 合金中 $\alpha_{\mathrm{(Cr,Mo)-Ni}}=-0.131$。前者强于先前 APT 的 $-0.02$，但弱于相关 DFT-ANN-kMC 的 $-0.170$；作者将实验与平衡预测间的差距主要归于有限退火时间和扩散动力学，模拟估计在 673 K 达到 $-0.170$ 约需 $10^8$ s（3.17 年），实际材料可能更久。
- 作者没有在衍射或原子图像中发现支持 L12/L10 基元的证据，并认为此前在 1/2{311}、1/3{422} 位置观察到的弥散极大值与本文识别的 CrCoNi SRO 基元无关。因此，用这些信号形成的暗场纳米区域也不能据此认定为 SRO 畴。
- 作者提出：CrCoNi 中均匀型 SRO 可能解释有序程度变化对其屈服强度、抗拉强度及断后应变影响很小；与之相比，文中引用的 Cu-Al 合金具有非均匀型 SRO 和强度变化。这是基于材料间比较提出的解释，并未由本文的直接力学测试证实。
- 方法的边界包括：不同三维基元沿束流方向可重叠，所得为平均投影基元分数，不能唯一重建三维基元总体；基元分数到单个 Warren–Cowley 参数的对应关系依赖于所用 DFT-ANN-kMC 构型系综，不能任意推广至其他原子构型。

---

## 章节翻译

### 摘要

尽管人们已对 CrCoNi 中熵合金（MEA）中的化学短程有序（SRO）进行了大量研究，但其原子结构和基元的定量表征仍未实现。在此，我们展示一种定量表征两种 Cr-Co-Ni MEAs 中 SRO 的方法，该方法将先进的扫描透射电子显微术与基于密度泛函理论、由人工神经网络加速的动力学蒙特卡罗化学有序化模拟相结合。我们发现，两种 MEAs 均呈现所谓的 `{0 1/2 1}` 型 SRO，由均匀分布的 (Co,Ni)4Cr（D1a）、(Co,Ni)3Cr（D022）和 (Co,Ni)2Cr（Pt2Mo 型）基元结构的子单胞构成。此外，通过与使用蒙特卡罗模拟生成的原子坐标所计算的图像比较，我们确定了实验室时间尺度内可达到的最大 SRO 程度。我们发现，CrCoNi 中的 SRO 以均匀方式形成，而不是形成具有明确畴尺寸的非均匀结构；这一发现解释了其屈服强度为何不依赖于 SRO 程度。本文提出的方法广泛适用于其他复杂金属体系，特别是原子散射因子相近的体系。

---

### 引言

当不同种类的原子相较于同类原子更倾向于彼此相邻时，合金中便会发生化学有序。为满足这种偏好，原子可以在近邻尺度的短距离内重新排列，形成短程有序（SRO）；也可以在整个晶体范围内重新排列，形成长程有序（LRO）；还可以形成介于两者之间的有序状态。从实验和理论两方面看，人们已对稀合金中的 SRO 进行了深入研究 [1-3]。实验上，利用 X 射线、电子和中子衍射，观察对应 SRO 基元结构的弥散强度，已在多种稀 FCC 合金中定性证实 SRO [4-6]。

表征和理解 SRO 的形成固然重要，人们同样关注 SRO 是否影响材料性能，以及如何产生影响。在一些容易定量表征 SRO 的稀合金中，已证明某些性能（如物理性能）与 SRO 有良好相关性 [7]；然而，对于其他性能（如力学性能）及其与 SRO 的相关性，尚无共识 [3, 8, 9]。为了更深入地理解 SRO 如何以及在什么条件下影响某项性能，必须对 SRO 进行详细的实验表征和定量分析；对于高熵合金（HEAs）和中熵合金（MEAs），由于其化学复杂性和高浓度特征，这一点尤为重要。同时，理论计算预测，SRO 在浓缩型 HEAs 和 MEAs 中不仅普遍存在，而且可以达到比稀合金更高的有序程度；这些结果被归因于各组元之间复杂的相互作用 [10-12]。

属于 Cr-Mn-Fe-Co-Ni 高熵合金体系 [13] 的面心立方 MEAs 是研究最广泛的合金之一，其中尤其是等原子三元合金 CrCoNi，因为它在低温下兼具优异的强度、延展性和韧性 [14, 15]。模拟和计算预测，后者可以达到非常高的 SRO 程度 [11, 16]。然而，CrCoNi 中 SRO 的直接实验证实，更不用说有序程度的测定，受到其组元电子和 X 射线散射因子十分接近这一事实的严重阻碍（补充材料图 1）。如下文所述，这使一些被用作 SRO 证据的衍射结果的有效性受到质疑。

在透射电子显微术（TEM）中，沿 <111> 的条纹 [17]、<112> 选区电子衍射（SAED）图中 1/2{311} 位置的弥散强度 [18-20]，以及 <111> SAED 图中 1/3{422} 位置的弥散强度 [20-22]，都曾被作为 CrCoNi MEA 中存在 SRO 的证据。然而，1/2{311} 和 1/3{422} 处的弥散强度与理论上认为是 CrCoNi 中 SRO 排列的基元结构（L12 或 L10 [23-25]）所预期的强度位置并不吻合。此外，这些弥散强度也很可能来自薄箔效应（第一劳厄区的 `{111}` 倒易杆尖峰），因为在不存在 SRO 的纯 FCC 金属 Ni [26] 和 Cu [27] 中也观察到了它们。

最近，数据驱动的原子探针断层扫描（APT）被用于确定 Cr-Co-Ni MEA 的 SRO 程度，即 Warren–Cowley SRO 参数 [21]。APT 是一种直接方法，不受难以区分 Cr、Co 和 Ni 原子的影响。然而，在第七近邻范围内测得的 SRO 参数相当小：例如，第一近邻 SRO 参数 $\alpha_{\mathrm{Cr-Ni}}=-0.02$ [21]，比通过 X 射线和中子散射在一些常规二元合金中测得的数值（$-0.106$ 至约 $-0.134$）[5, 28] 小一个数量级。这很可能是由于垂直于针状样品轴线方向的空间分辨率受限（约 0.25 nm）。这一 APT 结果也与前述理论预测相矛盾，即 MEAs/HEAs 应比复杂程度较低的合金（如二元合金）表现出更强的 SRO。

除上述直接实验方法外，人们还利用间接方法表征 CrCoNi 中的 SRO 及其随热处理的演变。这些方法包括测量电阻率 [27] 和比热容 [29] 的变化，以及纳米压痕中首次突跳时的载荷 [19, 30]。尽管这些技术可以指示 SRO 的存在，却不能定量估计其程度。

HEAs 和 MEAs 中 SRO 的定量表征可能具有实际用途，因为有人声称，可以通过调控 SRO 程度来调整其力学性能 [8, 17, 31, 32]。确实，有研究报道，简单热处理（炉冷）使 CrCoNi 的屈服强度显著提高 25%，并将此归因于 SRO [17]。然而，随后采用控制更严格的热处理开展的研究与此相矛盾，发现其屈服强度不随 SRO 改变 [27, 33, 34]。要理解这一分歧，并阐明强度如何随 SRO 变化，关键是取得令人信服且可定量的该 MEA 中 SRO 的实验证据。若能成功，这还将对其他含多种主要元素的浓缩合金中的 SRO 定量表征产生更广泛的影响，尤其是组元散射因子相近的合金，并最终增进对 SRO 如何影响材料性能的理解。

为此，我们设计了一项策略：用 10 at.% Mo 替代等原子 CrCoNi 中的部分 Cr 原子，这一含量接近 Mo 的溶解度极限。所得合金以下称为含 Mo MEA，其成分为 23.4Cr-10Mo-33.3Co-33.3Ni。我们做出这一选择的理由如下。首先，如果固溶体合金组元之间的原子散射因子差异足够大，便可以通过电子衍射检测 SRO，并结合适当的图像处理，用原子分辨率 TEM 直接成像其原子结构；这一点已在许多 FCC 合金 [35-37]（如 Ni-Mo 合金 [38, 39]）中得到证明。鉴于 Mo 的原子散射因子远大于 Co 和 Ni（补充材料图 1），如果存在 SRO，含 Mo MEA 的电子衍射图中就应能看见由其产生的弥散散射。其次，选择 Mo 部分替代 Cr，是因为据报道 Mo 在相关 Cr-Mo-Ni 合金中的行为与 Cr 相似，同时可以显著增强电子散射和高角环形暗场扫描透射电子显微术（HAADF-STEM）的对比度 [40]。我们还通过第一性原理计算评估了 10 at.% Mo 替代的影响：广泛采样不同 SRO 程度及局域化学环境，共计算 310 对晶格位点构型。扩展分析显示，CrCoNi 与含 Mo MEA 在所采样构型的能量排序和依赖于 SRO 参数的能量趋势方面具有很强的相关性，尽管这并不意味着二者完整构型系综在热力学上完全等价（补充材料注 1 和补充材料图 2）。因此，本文将含 Mo MEA 用作增强对比度的结构参照，以建立基元识别流程，而不是作为等原子 CrCoNi 的热力学替代体系。第三，我们应能利用先进的球差校正 STEM 直接观察 SRO 原子结构，因为 HAADF-STEM 图像中原子柱的对比度已知与原子柱平均原子序数（Z）的平方成正比 [41]。如果上述推理正确，我们就应能将实验图像和衍射图与基于 CrCoNi 的 DFT-ANN-kMC 化学有序化模拟 [16] 所生成原子坐标的计算结果比较，以定量识别含 Mo MEA 中的 SRO 原子结构。最后，将这种由 Mo 辅助建立的图像处理和基元识别流程应用于等原子 CrCoNi MEA；这是本文的关键目标。

---

### 方法

#### 2.1 材料制备

在氩气气氛中电弧熔炼高纯度（>99.9%）Cr、Co、Ni 和 Mo，制备直径 15 mm、长度 70 mm 的 23.4Cr-10Mo-33.3Co-33.3Ni MEA 和等原子 CrCoNi MEA 铸锭。电弧熔炼铸锭在 1473 K 下均匀化处理 168 h。使用电火花加工从铸锭切取尺寸为 50 × 13 × 4 mm³ 的板材。随后对板材进行冷轧（厚度减小 50%），并将其置于充氩石英管中，在 1273 K 下再结晶处理 2 h，然后水淬。随后在 673 K 下对完全再结晶的样品退火最长 504 h，以形成不同程度、直至最大程度的 SRO。

#### 2.2 电阻率测量

从再结晶的 23.4Cr-10Mo-33.3Co-33.3Ni MEA 切取尺寸为 50 × 2 × 0.5 mm³ 的薄片，再用 1 μm 金刚石研磨膏进行机械抛光。在室温下使用 HIOKI RM 3543，以四探针法测量这些薄片的电阻率，以监测在 673 K 下等温退火不同时间后的短程有序演变。

#### 2.3 STEM 表征

从 673 K 下退火 504 h 的样品切取薄箔。先通过机械抛光将薄箔减薄至约 100 μm，再使用 Struers Tenupol-5 自动双喷电解抛光仪，在约 12 V、233 K 下，以高氯酸和甲醇的混合溶液（体积比 1:9）进行双喷电解抛光，直至穿孔。在电解抛光的 TEM/STEM 样品中，从厚度约 5 nm 的极薄区域，使用工作电压为 200 kV 的 JEM-ARM200F 球差（Cs）校正电子显微镜进行原子分辨率 STEM 观察。沿 [001] 投影的原子分辨率高角环形暗场（HAADF）STEM 图像，以 2048 × 2048 或 4096 × 4096 的足够高像素分辨率，分别从 17.92 nm × 17.92 nm 或 39.09 nm × 39.09 nm 的较大区域获取，以提高下述图案分析的统计可靠性。

#### 2.4 SAED 图的背景扣除

为提高 SAED 图中由 SRO 产生的额外弥散强度的可见性，使用 D. Mitchell 在 DigitalMicrograph® 软件中开发的 SADP Background Removal Script（版本：20221118，v1.0）扣除背景。在将透射束（000）的强度定位于 SAED 图的几何中心后，沿径向轮廓绘制 SAED 图的强度。使用 6 个感兴趣区域（ROIs）、15% 的像素阈值和步长 1 拟合背景。背景扣除步骤的详情也见补充材料注 2。如补充材料图 3 所示，在宽范围参数下进行背景扣除后，观察到定性相似的 SAED 图。

#### 2.5 基于密度泛函理论、由人工神经网络加速的动力学蒙特卡罗（DFT-ANN-kMC）化学有序化模拟

SRO 结构通过化学结构热退火模拟获得。由于致密晶体中的化学有序变化由空位扩散驱动，我们采用空位扩散 kMC 模拟 [16, 42]。为加快空位跃迁活化能的评估——这是 kMC 过程中的关键事件——我们使用一个神经网络，它由针对多种化学构型的爬坡弹性带（NEB）计算数据训练而成 [43, 44]。这些 NEB 计算本身使用经过充分训练的神经网络势（NNP）完成；该势建立在包含多种 FCC CrCoNi 化学构型的密度泛函理论（DFT）数据集上 [16, 45]。这一框架使研究 SRO 形成的 kMC 模拟得以加速。

模拟使用尺寸为 $(9\times9\times9)a_0$ 的立方 FCC 超胞，其中包含 2915 个原子和 1 个空位；$a_0=3.52$ Å 是利用 NNP 计算得到的 0 K 下随机等原子 CrCoNi 的晶格常数 [16]。超胞的三条边分别沿 [100]、[010] 和 [001] 晶向排列。

在 473 K 至 1473 K、每隔 100 K 的温度条件下进行化学结构退火模拟 [16]。为减小统计误差，在每个温度下进行了 3 次独立模拟。这些模拟的初始构型选自一组结构：以 SRO 可忽略不计（$\alpha_{\mathrm{Cr-Ni}}>-0.04$）的结构为起点，在高温 1573 K 下进行原子交换蒙特卡罗模拟 [16]，直至体系接近平衡。从该系综平衡模拟和随后的化学结构退火模拟中选取代表性构型。

元素 $i$ 和 $j$ 之间的 SRO 程度用 Warren–Cowley 有序参数 $\alpha_{ij}^{m}$ [2] 定量表征：

$$
\alpha_{ij}^{m}=1-\frac{p_{ij}^{m}}{c_j},
$$

其中，$p_{ij}^{m}$ 是在元素 $i$ 原子周围第 $m$ 近邻壳层中找到元素 $j$ 原子的概率，$c_j$ 是元素 $j$ 的总原子分数。本文仅考虑第一近邻壳层（$m=1$）。

#### 2.6 STEM 图像计算与 FFT 计算

利用上述蒙特卡罗模拟计算得到的原子坐标进行 HAADF-STEM 图像计算。如补充材料图 4(a) 所示，统计沿 [100]、[010] 和 [001] 投影的各原子列中 Cr、Co 和 Ni 的原子数，并将其换算为原子柱中的相对浓度。然后，将相对浓度乘以原子序数的平方（$Z^2$），转化为灰度点图像，并将峰值强度归一化为 255。经过高斯模糊处理和适当阈值过滤后，利用图像中具有特征性的连线图案识别 SRO 基元结构。对于含 Mo MEA，我们对由 Cr 占据的原子位点采用 29.5 的加权平均原子序数。可以沿 3 个不同方向计算 HAADF-STEM 图像，即任意指定为 A、B、C 的 [100]、[010] 和 [001]。我们确认，沿 3 个方向得到的各组成基元结构的分析体积分数基本相同。图 3-6 中的计算 HAADF-STEM 图像对应 [100] 方向。

由于获取分辨率合理的快速傅里叶变换（FFT）图需要更大的区域，我们将蒙特卡罗模拟给出的胞元（对应 9 × 9 × 9 个 FCC 单胞）在二维方向扩展，得到包含 6 × 6 个蒙特卡罗胞元的区域。在构建该区域时，通过旋转和转置将蒙特卡罗胞元 A、B、C 拼接起来，如补充材料图 4(b) 所示。按上述方法计算 HAADF-STEM 图像后，使用 ImageJ® 软件（版本：20230330，v1.54d）内安装的 FFT Script 执行 FFT。

#### 2.7 STEM 图像的数字处理

在图案分析前，利用 Gatan Digital Micrograph 软件的 GPA（几何相位分析）插件中的扫描线校正功能，以及 Jitterbug 插件中的图像漂移校正功能，对每幅原始 STEM 图像中的畸变进行校正；这些畸变主要由长时间扫描期间的载物台/样品漂移和扫描畸变引起。实验和模拟 HAADF 图像均先使用数值为 2 的高斯模糊进行过滤，然后使用不同阈值（0–255）进行过滤。

---

### 结论

总之，我们通过将先进的扫描透射电子显微术与 DFT-ANN-kMC 化学有序化模拟相结合，定量描述了 Cr-Co-Ni MEAs 的 SRO 原子结构。这些 MEAs 中的 SRO 为所谓的 `{0 1/2 1}` 型，由 (Co,Ni)4Cr（D1a）、(Co,Ni)3Cr（D022）和 (Co,Ni)2Cr（Pt2Mo 型）基元的子单胞构成；这些基元均匀分布，没有形成彼此分离的 SRO 畴。通过与使用蒙特卡罗模拟生成的原子坐标所计算的图像比较，确定实验室时间尺度内可达到的最大 SRO 程度为 $\alpha_{\mathrm{Cr-Ni}}=-0.126$。将原子分辨率 STEM 与化学有序化模拟生成的原子构型联合使用，为表征浓缩合金中的 SRO 提供了有用的框架，尤其适用于直接元素对比度有限的情形。

---

## 结果与讨论子标题翻译

- 3. 结果
    - 3.1 (Cr,Mo)CoNi 中熵合金
    - 3.2 CrCoNi 中熵合金
- 4. 讨论
    - 4.1 CrCoNi 中熵合金中可达到的 SRO 程度
    - 4.2 CrCoNi 中熵合金中的 SRO
    - 4.3 SRO 对力学性能的影响

---

## 图表题翻译

图 1：从 1273 K 淬火后，在 673 K 等温退火过程中，(Cr,Mo)CoNi 中熵合金和等原子 CrCoNi 中熵合金的归一化电阻率变化。

图 2：含 Mo 中熵合金沿 [001] 入射方向获取的 SAED 图：（a）在 673 K 退火 504 h 后（达到实验上可实现的最大 SRO 程度）；（b）扣除背景后。（c-e）（b）中 SAED 图上透射束与 200、210 和 220 衍射斑点之间连线方向的强度分布。（f）（b）中由 SRO 产生的弥散强度示意图。（g）沿 [001] 入射方向，长程有序 N2M（Pt2Mo）、N3M（D022）、N4M（D1a）和 N2M2（前三种结构的叠加）基元结构在 SAED 图中产生的衍射斑点组合图。（h-k）N2M、N3M 和 N4M 的单胞及其 [001] 投影。图中还标出了在 [001] 投影中连接由 M（Cr/Mo）原子构成的原子柱所形成的特征菱形图案。

图 3：含 Mo 中熵合金的 HAADF-STEM 图像和 FFT 图：（a-d）实验获取（在 673 K 退火 504 h 后）；（e-h）理论计算（$\alpha_{\mathrm{(Cr,Mo)-Ni}}=-0.132$）。（a）、（e）沿 [001] 获取的原子分辨率 HAADF-STEM 图像。（b）、（f）对（a）、（e）进行数字处理后的 HAADF 图像。（c）、（g）从数字处理后的 HAADF-STEM 图像（b）、（f）获得的 FFT 图。（d）、（h）处理后图像（b）、（f）中连接各点的线段，揭示特征基元结构：红色正方形、黄色菱形和蓝色菱形分别对应 N4M、N3M 和 N2M。

图 4：（a）基元结构的数目分数随 SRO 程度的变化。由 DFT-ANN-kMC 模拟原子坐标计算、经数字处理的 HAADF-STEM 图像所得的 FFT 图；对应的 $\alpha_{\mathrm{(Cr,Mo)-Ni}}$ 分别为（b）$-0.052$、（c）$-0.092$、（d）$-0.104$、（e）$-0.124$、（f）$-0.158$ 和（g）$-0.170$。

图 5：数字图像处理中所用阈值对基元图案连线的影响：（a-e）含 Mo 中熵合金；（f-j）等原子 CrCoNi 中熵合金。HAADF-STEM 图像计算使用 $\alpha_{\mathrm{(Cr,Mo)-Ni}}=\alpha_{\mathrm{Cr-Ni}}=-0.112$ 的原子坐标，只改变对比度赋值，以分别表示含 Mo 中熵合金中富 Mo/Cr 的亮原子柱和 CrCoNi 中熵合金中富 Cr 的暗原子柱。所用阈值分别为（a）、（f）15.4%；（b）、（g）19.5%；（c）、（h）24.0%；（d）、（i）28.6%；（e）、（j）34.5%。（a-e）显示富 Mo 的原子柱，（f-j）显示富 Cr 的原子柱。此比较旨在校准两种对比度条件下阈值准则的可迁移性，并不意味着两种合金具有相同的原子微观状态。

图 6：等原子 CrCoNi 中熵合金沿 [001] 入射方向获取的 SAED 图：（a）在 673 K 退火 504 h 后（达到实验上可实现的最大 SRO 程度）；（f）扣除背景后。等原子 CrCoNi 中熵合金的 HAADF-STEM 图像和 FFT 图：（b-e）实验获取（在 673 K 退火 504 h 后）；（g-j）理论计算（$\alpha_{\mathrm{Cr-Ni}}=-0.128$）。（b）、（g）沿 [001] 获取的原子分辨率 HAADF-STEM 图像。（c）、（h）对（b）、（g）进行数字处理后的 HAADF 图像。（d）、（i）从数字处理后的 HAADF-STEM 图像（c）、（h）获得的 FFT 图。（e）、（j）处理后图像（c）、（h）中连接各点的线段，显示特征基元：红色正方形、黄色菱形和蓝色菱形分别对应 N4M、N3M 和 N2M。

---

表 1：SRO 基元结构的数目分数随 Warren–Cowley SRO 参数（SRO 程度）的变化。

表 2：其 FFT 图和基元分数与实验结果相当的原子坐标对应的完整 SRO 参数组。

表 3：等原子 CrCoNi 中熵合金的实验和理论 SRO 参数 $\alpha_{\mathrm{Cr-Ni}}$。还列出了部分 Ni-Cr 二元合金的结果以供比较。实验结果用灰色阴影表示。
