Repository: Bit-Part-Young/Codex-Papers-Summary

# Codex 文献总结与翻译 

保存 使用 Codex 进行文献总结与翻译的输出 '文献总结 - ' md 文档。

```bash
.codex/skills/                # 用于 Codex 文献总结与翻译的 SKILL.md 文档

1-papers/                     # 要翻译的文献 pdf 文件
2-summaries/                  # Codex 直接输出的 *.md 文档
3-summaries-renamed/          # 重命名后的 *.md 文档
```

File: 3-summaries-renamed/文献总结 - MACE MLIP 模拟 AlTiCrMoW HEA 的热力学与相稳定性 - 2026.md
# 文献总结 - 使用机器学习原子间势模拟 AlTiCrMoW 高熵合金的热力学与相稳定性 - 2026

## 文献基本信息

- 英文原文标题：Thermodynamics and phase stability of the AlTiCrMoW high-entropy alloy simulated using machine-learned interatomic potentials
- DOI 链接：https://doi.org/10.1103/5tz1-zg9z
- 作者：Joseph E. Arnold, Christopher D. Woodgate, Roohollah Hafizi, Matthew J. Harris, Alessandro Mottura, Gonzalo García Fuentes, Beñat Gurrutxaga-Lerma
- 作者单位：School of Metallurgy and Materials, University of Birmingham, United Kingdom；H.H. Wills Physics Laboratory, University of Bristol, United Kingdom；Computational Systems Chemistry, School of Chemistry, University of Southampton, United Kingdom；Centro de Ingeniería Avanzada de Superficies, Asociación de la Industria Navarra, Spain
- 期刊名称：Physical Review Materials
- 卷期页码：10, 073605 (2026)
- 投稿 - 返修 - 接收 - 在线发表日期：2025 年 10 月 31 日投稿；论文原文未列出返修日期；2026 年 7 月 1 日接收；2026 年 7 月 21 日在线发表。
- 数据/代码链接：微调后的 OMAT 模型已在 GitHub 开源：https://github.com/J19Arnold/AlTiCrMoW-MACE-OMAT-model.git 。补充材料链接：http://link.aps.org/supplemental/10.1103/5tz1-zg9z 。论文说明其他数据可按请求提供。

## 文献总结

### 研究背景与科学问题

本文研究对象是等原子 AlTiCrMoW 难熔高熵合金。该合金由 Gorr 等人提出，实验上形成 bcc 固溶体，显微硬度约 800 HV，并具有显著抗氧化性能。已有热力学计算认为其熔点接近 1973 K，并预测从约 1373 K 到熔点范围内 bcc 相稳定。然而，AlTiCrMoW 的五元近等原子成分带来了巨大的构型空间、强局域化学环境差异、局域晶格畸变和潜在 B2 型短程化学偏好，使传统 CALPHAD 外推、经典 EAM/MEAM 势或直接 DFT 大规模模拟都存在明显限制。

作者明确提出本文要解决 3 个问题：第一，能否用机器学习原子间势结合 Monte Carlo 工作流探测 AlTiCrMoW 的温度依赖相稳定性，尤其是与实验/热力学预期相关的 bcc 稳定窗口；第二，短程化学有序倾向如何随温度演化，是否与该合金优异力学性质相关；第三，机器学习原子间势能否用于评价高熵合金点缺陷的相对稳定性，特别是空位形成能和空位驰豫体积。

### 方法路线与模型构建

论文构建了一个面向 AlTiCrMoW 的系统专属机器学习原子间势。其核心路线是：先用 KKR-CPA 线性响应和浓度波分析识别短程有序构型与有效成对相互作用；再用固定晶格 Monte Carlo 生成具有代表性短程有序的超胞；随后将这些构型在 DFT 中充分弛豫，得到能量、力和应力标签；最后在 MACE-OMAT foundation model 的 small-omat-0 模型基础上进行微调。

训练数据覆盖了多个构型类别：2 × 2 × 2、3 × 3 × 3、4 × 4 × 4 和 5 × 5 × 5 AlTiCrMoW bcc 超胞；300 K、500 K、1500 K、3000 K 与随机占位构型；弛豫构型、非平衡中间构型、rattling 扰动、剪切扰动和 shuffle 化学扰动；以及纯 Al、纯 Ti 和 AlTi 金属间化合物构型，以补充 fcc/hcp/近密堆环境和 Al-Ti 局域键合环境。最终训练集和测试集分别包含 2962 和 757 个结构。

DFT 标签由 VASP 计算，使用 PBE-GGA、PAW 赝势、Monkhorst-Pack k 点网格，最大 k 点间距 0.10 Å^-1。128 原子及以下超胞使用 500 eV 平面波截断能，更大超胞使用 400 eV。电子自洽收敛阈值为 5 × 10^-6 eV，单点计算提高到 1 × 10^-7 eV；离子优化力收敛阈值为 0.01 eV/Å。

MACE 微调采用 small-omat-0 模型，截断半径 6 Å，2 层 message passing，球谐函数最高到 l = 3，三阶相关，嵌入维数 128，max_L = 0。微调模型包含 8,222,254 个可训练参数。训练分两阶段共 75 个 epoch：前 75% epoch 强调力误差，能量权重 1.0、力权重 100.0；后 25% epoch 强调总能量，能量权重 1000.0、力权重 100.0。作者还用同一训练集拟合了一个 EAM 势作为低阶基线模型，用于比较传统径向标量密度描述的局限。

### 模型验证结果

微调后的 MACE-OMAT 模型可以较准确地再现 AlTiCrMoW 的结构和弹性性质。实验室温晶格常数为 3.107 ± 0.013 Å，0 K DFT 预测为 3.114 Å，微调模型给出 3.124 Å，落在实验和计算误差范围内。体模量方面，微调模型得到 185.5 ± 3.5 GPa，接近 DFT 的 188.2 ± 2.1 GPa，而基础 OMAT 模型高估约 20 GPa。

能量-体积状态方程显示，基础 OMAT 和微调 OMAT 都能在较宽体积范围内将 DFT 能量-体积曲线再现到约 0.5 meV/atom 尺度，但微调模型给出的 Birch-Murnaghan 体模量与 DFT 范围完全重叠。相比之下，EAM 基线在晶格常数、胞体积和胞形状各向异性上出现系统误差，说明传统 EAM 的径向 pair 项和标量嵌入密度难以描述五元高熵合金中的化学特异性、角度依赖和局域畸变。

声子计算用于验证势能曲面的局部曲率。直接 DFT 声子计算对 AlTiCrMoW 过于昂贵，因此作者用基础和微调 MACE 模型计算近等原子 3 × 3 × 3 超胞的声子色散与声子态密度。两者均呈现 Γ 点发出的声学支和约 2-11 THz 的光学模带。微调模型的声学支更平滑、更相干，声学支与基础模型之间的 RMSE 为 0.20 THz，光学模带为 0.51 THz。

### 构型有序与相稳定性

作者用微调 MACE 势进行固定晶格 Metropolis Monte Carlo 模拟，采用 Kawasaki 动力学，即仅允许原子交换以保持全局等原子成分。模拟使用 8 × 8 × 8 bcc 超胞，共 1024 个原子，温度范围覆盖低温到 3000 K。每个温度退火 100 sweeps，其中 1 sweep 包含 1024 次试探交换。所有 500 K 以下模拟从 500 K MC 最终构型开始，以降低陷入局域能量极小值的风险。

高温区中，短程有序较弱，但在 2000 K 以上仍能看到 Al-Al、W-W、Al-Ti、Cr-Mo 和 Mo-W 第一近邻，以及 W-W 第二近邻的轻微偏好。温度低于 2000 K 后，Ti-Ti、Cr-Cr、Al-W、Ti-W 第一近邻和 Mo-Mo、Ti-Cr、Al-W、Ti-W、Ti-Mo 第二近邻逐渐变为不利相互作用；W-W、Al-Ti 第一近邻和 Ti-Ti 第二近邻则更受偏好。

在约 1500 K 附近，ASRO 曲线开始分裂并进入更完整的有序化趋势。到 1500 K，Al-Cr 第一近邻变得不利，Cr-W、Ti-Mo 第一近邻以及 W-W、Cr-Cr、Al-Mo 第二近邻变得有利。通过对总能量和 ASRO 曲线求导并定位峰值，作者预测短程有序行为变化温度为 1250 ± 50 K，并预测约 250 ± 25 K 时形成有序结构。这一 1250 K 附近的有序行为变化与实验相关的约 1273 K 特征温度相匹配。

基础 OMAT 模型的粗略 MC 模拟给出了类似结论，也在约 1250 K 出现短程有序行为变化，并在约 250 K 附近出现有序。基础模型与微调模型在多数有利/不利相互作用上相似，但某些元素对偏好排序发生细微变化。这说明微调不是完全替换基础模型的有序趋势，而是在 AlTiCrMoW 目标构型空间内重新校准了相稳定性预测。

### 空位形成与局域环境效应

论文进一步展示 MLIP 在点缺陷统计中的应用。作者在随机 5 × 5 × 5 等摩尔超胞中引入不同元素空位，并计算空位形成能、Kanzaki 力、弹性偶极张量和空位驰豫体积。该部分的目的不是给每种元素一个单一平均空位响应，而是解析局域化学环境导致的驰豫体积分布。

空位驰豫体积表现出强烈元素依赖性。Cr 空位具有最大的正驰豫体积，Ω_Cr = 3.82 ± 0.93 Å^3，表明周围原子结构发生明显向外驰豫。作者将其解释为 Cr 原子半径较小，在 bcc 高熵合金基体中承受较强压缩应力，移除 Cr 后空位体积膨胀以释放整体 bcc 结构中的应变。Al、Ti、Mo 和 W 空位均表现出平均负驰豫体积，分别为 Ω_Al = -0.85 ± 0.70 Å^3、Ω_Ti = -1.98 ± 1.12 Å^3、Ω_Mo = -0.43 ± 1.13 Å^3 和 Ω_W = -1.14 ± 1.29 Å^3，对应空位形成后的向内驰豫。

为量化局域组成效应，作者计算空位前两配位壳层内的距离加权元素组成，并用带 sum-to-zero 约束的混合回归模型分析局域元素富集对驰豫体积符号、驰豫体积大小和形成能的影响。统计结果表明，Al 和 Cr 邻居倾向于促进收缩，Mo 和 W 倾向于促进膨胀，Ti 介于两者之间。W 在前两配位壳层中的增加显著降低空位形成能，因此作者预测空位更可能在发生 W-W 短程有序的局域成分区域中形成。

该部分说明，高熵合金中的空位驰豫不是一个单值材料常数，而是由局域化学拓扑控制的分布。MLIP 使作者能够在许多大尺寸随机环境中统计 Kanzaki 力、偶极张量和驰豫体积，从而把点缺陷弹性响应与局域化学环境定量联系起来。

### 论文贡献与局限

本文的主要贡献是建立了一个从 KKR-CPA 线性响应、浓度波分析、DFT 标签生成到 MACE foundation model 微调的完整工作流，并将其用于 AlTiCrMoW 难熔高熵合金的相稳定性、短程有序、声子、弹性性质和空位缺陷统计。该工作流在实验数据稀缺、直接 DFT 采样不可行的情况下，为构建特定体系 MLIP 提供了通用策略。

论文的局限也来自作者在文中明确指出的方面：光学声子细节缺乏实验声子色散数据验证；空位形成能与 DFT 对比时，DFT 对某一结构平均给出约高 2.5 eV 的空位形成能，作者将其归因于 HEA 空位 DFT 建模的困难；未来仍需引入有限温度 DFT 训练数据，并扩展到偏离化学计量和氧化条件，才能进一步扩大模型预测能力。

## 摘要翻译

高熵合金（HEAs）具有优异的力学性能和热稳定性，然而其巨大的成分空间和复杂原子排列给性质预测与设计带来了重大挑战。为克服这一点，我们使用 message-passing atomic cluster expansion（MACE）框架，为 AlTiCrMoW HEA 训练了一种机器学习原子间势（MLIP）。这种新的 MLIP 基于一系列高精度密度泛函理论（DFT）计算进行训练，这些计算覆盖了该 HEA 的可用构型空间。训练集包含具有线性响应信息的短程有序关键构型，这些构型通过相干势近似（CPA）中的浓度波分析生成，并随后使用常规 DFT 计算优化。使用 MACE 模型为该 HEA 生成声子色散带（PDBs），并提取该 HEA 的若干物理性质，例如弹性常数和体模量。微调后的模型以高精度再现 DFT 结构和弹性基准，同时显著降低计算成本，使得能够开展更大规模模拟，从而更准确地探测该合金的构型空间和成分。在这里，我们进行基于 Monte Carlo 的模拟，以确定等原子 AlTiCrMoW 的有序转变，其中我们匹配了 1273 K 的实验值。作为一个性质分析实例，我们研究了 AlTiCrMoW 的空位驰豫体积，而这通过 DFT 在计算上将难以处理。

## 引言翻译

金属合金提供了一个可控的热力学势能曲面，其中晶格类型、原子短程有序（ASRO）和缺陷群体可以通过成分来调控，以实现特定的变形、输运和环境响应。高熵合金（HEAs）利用这一原则，将 5 种或更多主元以近等原子分数浓缩，从而提高构型熵：

$$
S_{conf} = -k_B \sum_i x_i \ln x_i,
$$

其中 $x_i$ 表示组分 $i$ 的原子分数。相关的自由能熵贡献 $-TS_{conf}$ 降低了无序固溶体状态相对于竞争性有序构型或多相构型的自由能，从而在高温下稳定单相固溶体。在典型加工温度下，这种对有序化的熵惩罚能够抵消中等混合焓，抑制竞争性金属间化合物，并促进单相 bcc 或 fcc 固溶体 [1-6]。所得合金是化学复杂的浓缩固溶体，其中原子局域有序是随机的，并表现出稀合金难以获得的性质组合，包括高温下保持强度 [7]、通过降低缺陷迁移率和复合偏置而提高辐照耐受性 [8,9]，以及在特定体系中与异质局域键合和滑移离域化相关的优异断裂抗力 [10,11]。

在这一背景下，Gorr 等人 [12] 引入的五元 AlTiCrMoW 合金是一种原型难熔 HEA：它形成 bcc 固溶体，显微硬度约为 800 HV，并表现出显著抗氧化性能 [12,13]。选择铬、钼、钛和钨是利用每一种元素在 1273 K 以上都采用 bcc 结构这一事实，使相空间偏向于在 1273 K 及以上具有长期强度和环境稳定性的 bcc 基体。铝虽然在纯态下为 fcc，但被加入是因为在许多难熔 HEA 中它稳定 bcc，并可促进类似 B2 的短程化学偏好 [14,15]；在基准 AlxCrFeCoNi 系列中，随着铝分数增加，结构向完全 bcc 演化 [16-18]。

Gorr 等人的热力学计算将 AlTiCrMoW 的熔点置于接近 1973 K，并预测从约 1373 K 到熔点之间 bcc 稳定 [12]。这些边界的直接实验测定并不简单，因为高温下需要精确控制成分、热历史和氧化；因此他们使用相图计算（CALPHAD）[19] 计算热力学性质。

晶格簇展开能够在固定晶体学位点上高效描述构型能量学，因此当原子弛豫可以并入有效晶格 Hamiltonian 时，它非常适合相稳定性和有序化问题。本文具有不同目标。我们需要一种连续坐标原子间势，为化学无序构型提供能量、力和应力，使晶格弛豫、弹性响应、声子和空位驰豫体积能够在同一模型中计算。这些量是下文所报告计算的核心，不能直接从纯构型簇展开获得。

虽然 CALPHAD 对低阶体系是稳健选择，但在近等原子 HEA 中其可靠性降低，因为参数化 Gibbs 能函数主要针对一元、二元和有限三元子体系评估，然后使用几何方案（例如 Muggianu [20]、Kohler [21] 或 Toop [22]）和 Redlich-Kister 多项式 [23] 外推到五元空间。在浓缩多组元合金中，自由能受到高阶交叉相互作用、温度依赖振动和磁性贡献，以及 bcc 晶格上化学特异 ASRO 或类似 B2 的短程化学偏好的强烈影响，而这些效应在基础数据库中约束不足。因此，对相稳定性、有序化转变和金属间化合物驱动力的预测会随外推选择和参数而显著变化，这推动了互补的、体系特异的方法，以解析超出 CALPHAD 平均场处理的局域环境和构型关联。

尽管 CALPHAD 对二元和三元合金已经成熟，但并不存在为 AlTiCrMoW 定制的热力学评估或性质预测框架。据我们所知，没有经过验证且适用于这一精确五元成分的自定义参数集、迁移率数据库、氧化模型或等效代理模型。事实上，据我们所知，此前没有针对 AlTiCrMoW 的端到端建模工作流。建立这样的工作流将给出跨温度和成分的相稳定性与有序化倾向定量图谱，揭示 bcc 区域内的 ASRO 和潜在类似 B2 倾向，并直接转化为高温应用的加工窗口和性能范围。因此，缺乏针对该体系的已验证数据库，推动了从数据库外推转向基于第一性原理计算的模拟，后者能够显式解析局域化学环境和晶格畸变。

不含经验确定参数的路线是理想的，因为这自然保证所开发的建模方法可以在成分空间中迁移。基于第一性原理密度泛函理论（DFT）计算的方法是合适选择，因为众所周知，DFT 具有高保真度，能够在广泛金属材料中准确预测相对相能量、弹性模量和缺陷能量学 [24-26]。然而，大模拟胞计算的成本将 DFT 的常规使用限制在仅含数百个原子的体系中，这限制了构型熵、限制了化学真实的 ASRO，并妨碍对位错芯、晶界和孔洞等扩展缺陷的忠实处理。这些限制在浓缩 HEA 中尤其严重，因为局域成分和晶格畸变之间的强耦合控制热力学和缺陷结构。

经典原子间势提供了比 DFT 廉价得多的替代方案，但以建模精度为高昂代价。对于金属，标准经典势包括 Finnis-Sinclair（FS）[27]、嵌入原子模型（EAMs）[28] 和改进嵌入原子模型（MEAMs）[29]，其中后者包含键合方向性以改进模型 [29]。这些势受到势函数数学形式的内在限制；它们不能以高精度表示金属电子的复杂量子化效应。此外，据我们所知，不存在能够建模 AlTiCrMoW 的可用 EAM 或 MEAM，这进一步促使我们需要寻找一种计算成本可与经典力场相比、同时保留近 ab initio 精度的模型。机器学习原子间势（MLIPs）使这成为可能；它们已经针对无机体系和分子晶体构建并测试 [30-37]，并已广泛用于预测 HEA 的成分和构型稳定性 [38-40]。

在 MLIP 中，基于 message passing 的架构已经展示出能够以一小部分计算成本再现复杂多体相互作用并接近 ab initio 精度。本文采用 message-passing atomic cluster expansion（MACE）框架 [41]，它结合了 atomic cluster expansion 的对称性原则和等变图神经网络的表达能力。在 MACE 中，总能量分解为原子贡献，其局域环境由球谐函数和径向基函数构造的张量特征表示。通过 Clebsch-Gordan 收缩在 message-passing 层之间将这些特征乘性耦合，MACE 系统地恢复高阶体关联，同时保持旋转等变性。这一形式使模型能够表示经典 EAM 型势无法获得的键角物理、荷电再分布和弹性畸变效应。

MACE-OMAT [33] 等 foundation model 在广泛且化学多样的数据集上预训练，因此提供了原子相互作用的通用表示。这些模型可以用相对少量的 ab initio 数据点进行微调，从而针对给定合金或热力学区域特化 [42,43]。在本文中，我们在一个有针对性的第一性原理数据集上微调 MACE-OMAT foundation model，该数据集采样 AlTiCrMoW 的相关构型空间，从而实现对高熵合金中化学无序、晶格畸变和热-力学响应的准确且可迁移建模。

借助这一机器学习原子间势（MLIP），我们处理 AlTiCrMoW 仍未解决的 3 个基本问题。（i）是否可以通过使用 MLIP 的 Monte Carlo（MC）工作流探测温度依赖相稳定性，特别是 Gorr 等人热力学预测的 bcc 稳定窗口？（ii）短程化学有序倾向如何随温度演化，它们是否与优异力学性质相关？（iii）MLIP 是否可用于评价 HEA 中点缺陷的相对稳定性？除这些热力学问题外，我们利用 MLIP 的计算效率研究点缺陷性质，例如空位形成能量学和驰豫体积，它们控制扩散 [44] 和应用相关温度下的蠕变 [45]，但在化学无序体系中用 DFT 全面采样的成本过高。

为回答这些问题，我们计算等原子五元合金的声子色散带（PDBs），并从 1 K 到 3000 K 进行固定晶格 Monte Carlo 模拟（以确定相平衡）。从这些计算中，我们提取温度依赖 ASRO 参数，构建温度依赖有序化图谱，并识别实验观察到的 bcc 稳定性的热力学起源。该方法在应用相关温度和能够捕获真实构型涨落的长度尺度上，给出该合金有序化行为的原子尺度预测。

本文结合了此前未曾针对五组元难熔合金共同使用的 3 个要素。第一，使用 Korringa-Kohn-Rostoker（KKR）相干势近似（CPA）线性响应引导短程有序构型采样，使其反映 Al-Ti-Cr-Mo-W 的内在化学刚度。第二，这些构型在 DFT 水平弛豫，并用于将近期 MACE foundation model 特化到等原子合金狭窄但高度复杂的构型空间。第三，所得原子间势被用于获取热力学和缺陷性质，包括空位统计和 Monte Carlo 有序化行为，而这些性质无法通过直接 DFT 获得。据我们所知，这种集成工作流为此类难熔高熵合金提供了此前未达到的化学、振动和构型分辨率。

论文结构如下。我们首先详细说明训练集如何建立，并进一步描述用于训练 MLIP 的方案（第 II 节）。随后，我们使用 MLIP 计算 AlTiCrMoW 的 PDB，并在 1 到 3000 K 之间开展固定晶格 Monte Carlo 模拟，以评价 AlTiCrMoW 的相稳定性并构建温度依赖有序图谱（第 IV 节）。在第 III 节中，我们将所得训练后 MLIP 与 DFT 和实验数据进行基准比较。在第 V 节中，我们展示训练后 MLIP 计算空位能量学并研究局域环境对其形成影响的能力。本文工作流如图 1 所示。最后，我们在第 VI 节给出结论和潜在未来进展。

## 方法翻译

### II. 用于训练 MLIP 的计算框架

可靠 MLIP 的开发既需要有代表性的训练数据集，也需要精心设计的训练策略。这里我们总结用于构建和细化等原子 AlTiCrMoW 参考数据的工作流，如图 1 所示。我们首先使用 KKR-CPA 线性响应来量化主导浓度波不稳定性，并定义一种仅用于生成化学代表性短程有序构型的在格点能量模型（第 II A 节）。随后，将这些构型的一个子集在 DFT 水平完全弛豫，以获得参考能量、力和应力（第 II C 节），这些数据构成用于微调 MACE-OMAT foundation model 的 ground-truth 数据集（补充材料 [46] 第 I 节）。随后使用引导采样扩展相关构型和应变空间的覆盖范围（第 II B 节），所得 MLIP 再用于后续第 III-V 节报告的有限温度和缺陷计算。

### A. 生成具有不同原子短程有序的超胞构型

为生成本文所研究 AlTiCrMoW HEA 势函数训练数据集中包含的结构，我们遵循 Shenoy 等人 [47] 最初提出的方案，该方案使用多阶段工作流生成由 KKR-CPA 引导 ASRO 的代表性合金超胞构型。工作流首先在 DFT 的 KKR 表述 [48-50] 中进行自洽计算，使用相干势近似（CPA）[51-53] 构建一个有效介质，用以模拟无序固溶体的电子结构及其内能。

简言之，在 DFT 的 KKR 表述中，电子结构由单粒子 Green 函数 [54] 获得：

$$
G(E) = \lim_{\eta \to 0} [E + i\eta - H_{KS}]^{-1},
$$

其中 $H_{KS}$ 是通常的 Kohn-Sham Hamiltonian。每个原子位点的散射性质编码在 $t$ 矩阵中，而结构信息编码在自由粒子 Green 函数 $G_0$ 中。随后，每个位点的 $t$ 矩阵连接成整个体系的超矩阵，并在倒易空间中构造 scattering path operator（SPO）$\tau$ [54]：

$$
\tau(E) = [(t(E))^{-1} - G_0(E)]^{-1}.
$$

由这一量，可以作为后处理步骤恢复体系的完整 Green 函数 [54]。对于无序合金，CPA [51-53] 用由相干 $t$ 矩阵 $t_{CPA}(E)$ 描述的有效介质替代随机原子散射体集合 $\{t_\alpha(E)\}$。CPA 条件要求，将化学物种 α 的原子嵌入有效介质时的构型平均 SPO 等于有效介质的 SPO：

$$
\sum_\alpha c_\alpha \tau_\alpha(E) = \tau_{CPA}(E),
$$

其中 $c_\alpha$ 是物种 α 的浓度，$\tau_\alpha(E)$ 是将原子 α 嵌入相干介质时的 scattering path operator。自洽求解这些方程得到一个有效电子介质，它再现随机 HEA 的平均电子结构，并由此提供无序固溶体内能和响应函数的访问途径。本文使用 HUTSEPOT 软件包 [55] 构建自洽 KKR-CPA 势。随后，多组元合金的 $S^{(2)}$ 理论 [56-58] 用于微扰分析原子尺度化学涨落的能量代价。这些原子尺度化学涨落使用所谓“浓度波”的语言描述 [59]。

有效成对相互作用。因此，从 KKR-CPA 线性响应分析中，我们获得有效成对相互作用（EPI）系数 [56]，它们为化学构型定义一个粗粒化在格点能量模型。在格点构型由位点占据变量 $\{\xi_{i\alpha}\}$ 指定，其中若晶格位点 $i$ 被物种 α 占据，则 $\xi_{i\alpha}=1$，否则 $\xi_{i\alpha}=0$，并且每个位点满足约束 $\sum_\alpha \xi_{i\alpha}=1$。相应的 Bragg-Williams（pair）Hamiltonian 为 [60,61]：

$$
H(\{\xi\}) = \frac{1}{2} \sum_{i\alpha}\sum_{j\alpha'} V_{i\alpha;j\alpha'} \xi_{i\alpha}\xi_{j\alpha'},
$$

其中 $V_{i\alpha;j\alpha'}$ 是从 CPA 微扰形式获得的 EPI（在当前近似中为有限范围且晶格平移不变）。注意，$H(\{\xi\})$ 仅用于生成化学代表性短程有序构型以供后续 DFT 弛豫；它不用于报告最终能量学。

固定晶格 Monte Carlo。为生成与 CPA 派生相互作用一致的化学代表性构型，我们随后对由 EPI 系数定义的 Bragg-Williams Hamiltonian 进行固定晶格占位 Monte Carlo 采样。该步骤仅用于在选定温度下通过保持全局成分的占位交换移动平衡初始随机超胞，从而产生与 CPA 派生相互作用一致的短程有序构型。该过程通过采样与 Bragg-Williams Hamiltonian [式 (4)] 相关的正则分布，在固定晶格几何上促进热激活占位交换；每一步选择两个晶格位点并交换其物种；从 EPI 参数化 Hamiltonian 计算相应能量变化 $\Delta H$，并以概率 $\min\{1,\exp(-\beta \Delta H)\}$ 接受该移动，其中 $\beta=1/(k_BT)$。在采样过程中，所有原子位置和晶格矢量均保持固定。因此，该实现遵循 BRAWL 软件包 [63] 中提供的标准 Metropolis 算法 [62]；上述方法已被证明能够成功捕获若干含 Al HEA 的热力学和相稳定性 [18,64]。我们强调，该采样仅用于构建多样化 SRO 构型以供后续 DFT 弛豫和标注；它不同于第 II G 节中后来用于分析有序化趋势的基于 MLIP 的 Monte Carlo 模拟。

本步骤的输出因此是：（i）包含在 $S^{(2)}_{\mu\nu}(q,T)$ 及其主导本征模中的温度依赖线性响应信息；（ii）一组表现出代表性短程有序的在格点构型。这些构型随后在 DFT 中完全弛豫，以获得 MLIP 训练所需的参考能量、力和应力（第 II C 节）。因此，BW 模型仅作为低成本化学代表性 SRO 构型生成器；所有报告的能量学和力均来自 DFT 或训练后的 MLIP。

### B. 训练策略和引导采样

本小节阐明 CPA 线性响应分析如何用于引导构型生成和数据集构建。下文定义的量用于识别主导有序模，并参数化进入 Bragg-Williams Hamiltonian [式 (4)] 的有效成对相互作用；它们不直接用于 MLIP 优化。它们的作用是确定在构建 DFT 标注训练数据集时采样哪些温度、超胞尺寸和化学环境。

在 KKR-CPA 线性响应框架中，相关信息包含在 grand potential 对无穷小成分扰动的二阶变分中，并定义多组元直接关联矩阵 $S^{(2)}_{\mu\nu}(q,T)$。每个晶格位点 $i$ 由系综平均占位概率 $\bar{c}_{i\mu}\in[0,1]$ 表征，并满足 $\sum_\mu \bar{c}_{i\mu}=1$。相应微观占位变量 $\xi_{i\mu}\in\{0,1\}$ 在给定微态中若位点 $i$ 被物种 μ 占据则等于 1，否则为 0。其相对于平均值的偏差 $\delta\xi_{i\mu}=\xi_{i\mu}-\bar{c}_\mu$ 表示瞬时涨落，系综平均为零，即 $\langle\delta\xi_{i\mu}\rangle=0$。成分场相对于均匀合金的粗粒化偏差 $\delta\bar{c}_{i\mu}=\langle\delta\xi_{i\mu}\rangle$ 在线性响应中被视为连续变量，满足 $\sum_\mu \delta\bar{c}_{i\mu}=0$，其晶格 Fourier 变换 $\delta\bar{c}_\mu(q)$ 描述波矢 $q$ 的成分波振幅 [65]。

这种涨落引起的 grand potential 二次变化为：

$$
\delta G = \frac{1}{2}\sum_q \delta\bar{c}^{*}_{\mu}(q)
\left[(\beta C)^{-1}_{\mu\nu} - S^{(2)}_{\mu\nu}(q,T)\right]
\delta\bar{c}_{\nu}(q),
$$

其中 $\beta=1/(k_BT)$，$C_{\mu\nu}=\bar{c}_{\mu}(\delta_{\mu\nu}-\bar{c}_{\nu})$ 来自 Bragg-Williams 熵（这里以宿主依赖形式给出）。方括号中的矩阵是化学稳定性矩阵；它在给定 $q$ 下的最小本征值定义自由能曲率，其消失标志着朝向有序化或分解的热力学不稳定性。相反，$S^{(2)}$ 本身是从 scattering-path operator 派生的 CPA 有效介质响应函数。

短程有序协方差矩阵 $\Gamma_{\mu\nu}(q)=\langle\delta\hat{c}_{\mu}(q)\delta\hat{c}_{\nu}(-q)\rangle$ 定义为 Fourier 变换瞬时涨落乘积的系综平均，其中 $\delta\hat{c}_{\mu}(q)=N^{-1/2}\sum_i e^{iq\cdot R_i}\delta\xi_{i\mu}$。根据 Wiener-Khinchin 定理 [66]，$\Gamma_{\mu\nu}(q)$ 是实空间协方差 $\langle\delta\xi_{i\mu}\delta\xi_{j\nu}\rangle$ 的晶格 Fourier 变换。该表达式满足涨落-耗散关系 [56]：

$$
\beta\Gamma_{\mu\nu}(q)=
\left[(\beta C_{\mu\nu})^{-1} - S^{(2)}_{\mu\nu}(q,T)\right]^{-1},
$$

因此 $\Gamma(q)$ 表示 Fourier 变换后的化学关联函数。实际中，对 Bragg-Williams Hamiltonian（第 II A 节）的 Monte Carlo 采样生成原子构型，其成分协方差在线性响应范围内再现 $\Gamma(q)$。随后选择这些构型用于 DFT 弛豫和标注。

由 KKR-CPA Hamiltonian [式 (4)] 生成的化学平衡 SRO Monte Carlo 构型表示固定温度下的平衡化学无序，但未考虑晶格对成分不均匀性的弹性响应。在 HEA 中，局域浓度涨落会诱导晶格畸变，富含较大原子的区域膨胀，而富含较小原子的区域收缩；这些应变场具有弹性能代价，也通过尺寸失配容纳降低化学自由能 [65]。为捕获这种化学-力学耦合，每个 Monte Carlo 构型均通过 DFT 完全弛豫（第 II C 节），使原子位置能够响应局域化学环境而调整。

在谐近似中，这种耦合可以通过对浓度波 $\delta\bar{c}(q)$ 和位移场 $\hat{u}(q)$ 的二次自由能展开来理解。该二次项具有形式：

$$
F^{(2)}(q)
= \frac{1}{2}
(\delta\bar{c}^{*}_{\mu}(q)\ \hat{u}^{*}_{a}(q))
\begin{pmatrix}
J_{chem,\mu\nu}(q) & \Lambda_{\mu b}(q) \\
\Lambda^{*}_{\nu a}(q) & K_{ab}(q)
\end{pmatrix}
\begin{pmatrix}
\delta\bar{c}_{\nu}(q) \\
\hat{u}_{b}(q)
\end{pmatrix},
$$

其中星号表示复共轭，$J_{chem}(q)$ 是纯成分曲率 [参见式 (5)]，$K(q)$ 是谐弹性刚度，$\Lambda(q)$ 量化成分与应变之间的耦合。位移场 $\hat{u}$ 表示对成分图案的力学弛豫响应。通过令 $\partial F^{(2)}/\partial\hat{u}=0$ 形式上消去 $\hat{u}$，得到 Schur 补 [67]：

$$
J_{rel,\mu\nu}(q)=J_{chem,\mu\nu}(q)
- \Lambda_{\mu a}(q)[K^{-1}(q)]_{ab}\Lambda^{*}_{\nu b}(q),
$$

它表示弹性弛豫后成分涨落的自由能曲率。被减去的项 $\Lambda K^{-1}\Lambda^{*}$ 总是正半定的，反映出弹性弛豫只能降低总能量 [65]：晶格通过让位来容纳成分不均匀性，从而软化有效化学刚度。操作上，这通过对每个 Monte Carlo 生成的化学构型进行完整 DFT 离子弛豫来实现：在固定位点占据下优化原子位置（以及在适用时优化胞形状），从而积分掉位移自由度，并在力学弛豫势能曲面上得到能量和力常数。因此，DFT 弛豫采样的是力学弛豫后的势能曲面，在谐近似中其对成分涨落的二次响应由 $J_{rel}(q)$ 描述。由于化学无序打破局域对称性，弛豫结构表现出异质键长畸变和内部应力场；然而，所有报告的 DFT 弛豫构型均在所选容差内满足标准力和应力收敛准则。式 (7) 和 (8) 仅用于澄清 DFT 标注训练目标对应于力学弛豫后的化学能量学；这些表达式在训练工作流中不进行数值求值。

由上述微扰分析，可以将合金内能近似表示为原子-原子有效成对相互作用（EPIs）之和 [56]。在格点构型由晶格位点占据集合 $\{\xi_{i\alpha}\}$ 描述，其中如果位点 $i$ 被化学物种 α 的原子占据则 $\xi_{i\alpha}=1$，否则为 0。构型内能随后由 Bragg-Williams Hamiltonian [式 (4)] 描述。

MLIP（见第 II D 节）建立在截断半径 $R_c=6$ Å 的局域等变架构上，并使用来自 DFT 弛豫构型的能量和力训练，因此学习一个有效曲率 $J_\theta(q)$，它近似 $J_{rel}(q)$，适用于所用超胞尺寸中可访问且满足 $q \lesssim \pi/R_c$ 的波矢（见表 I、II 和 III）。相应协方差为：

$$
C_\theta(q,T)=k_BT[J_\theta(q)]^{-1},
$$

它编码可访问波矢范围内的平衡浓度涨落。我们排除了接近所观察短程有序行为变化（约 1250 K）的构型，在该处化学稳定性矩阵 $[(\beta C)^{-1}-S^{(2)}(q,T)]$ 变得近似奇异。此时，体系探索多个竞争极小值，而不是围绕单一 basin 的小扰动。为避免在单一局域模型中跨竞争极小值采样，训练数据集中排除了紧邻该不稳定性的构型。这在 MLIP 训练中保持了清晰定义的力-能量关系。最后需注意，式 (6)-(9) 用于定义 CPA 线性响应量，这些量被用来计算进入 BW Hamiltonian 的有效成对相互作用；它们不直接用于 MLIP 优化，而是激发并参数化构型生成步骤。

### C. 密度泛函理论框架

通过 KKR-CPA 分析生成的预训练构型使用平面波周期 DFT 进行优化，以获得准确的总能量、原子力和应力，作为 MACE 训练集的参考数据。DFT 优化使用 Vienna ab initio simulation package（VASP）[68,69] 中实现的基于平面波的周期 DFT 进行。这些计算用于计算训练集和测试集中每个构型的基态能量、每个原子的力和应力。MLIP 的准确性只能达到 DFT 结果的准确性，因此采用一致的高水平 DFT 设置。

所有优化均采用两步过程。第一步允许晶格完全弛豫。第二步在优化后的几何结构上进行单点计算，该计算将平面波基组更新到新弛豫的晶格参数，以提供准确最终能量。所有 VASP 计算均使用 DFT 交换-相关泛函的广义梯度近似（GGA），具体为 Perdew、Burke 和 Ernzerhof（PBE）参数化 [70,71]。所有 VASP 计算均使用投影缀加波方法和标准供应赝势 [72]。Brillouin 区积分使用 Monkhorst-Pack k 点网格 [73]，所有尺寸模拟胞的最大允许 k 点间距为 0.10 Å^-1。对于 128 个或更少原子的所有超胞，平面波能量截断设置为 500 eV；对于超过 128 个原子的超胞，降低到 400 eV，以在不造成显著折衷的情况下降低计算成本。电子自洽收敛准则设置为 5 × 10^-6 eV，并使用 blocked Davidson 算法确保至少 5 个电子步。所有单点评估则提高到 1 × 10^-7 eV。原子优化流程最初对所有结构使用 quasi-Newton residual minimization method with direct inversion in the iterative subspace（RMM-DIIS）算法 [69]。对于某些结构，当 RMM-DIIS 算法收敛较慢时，改用共轭梯度方法是成功的。原子优化收敛准则设为 0.01 eV/Å。

为将势能曲面采样扩展到平衡构型之外，训练集通过受控非平衡畸变系统扩充。采用 3 类变换：（i）rattling，即所有原子随机位移，使平均位移达到 0.1 Å，以扩大高能光学模的覆盖；（ii）shearing，即将优化超胞在 xz 平面施加 0.5% 和 2% 应变，以探测低能声学变形；（iii）shuffling，即在每个超胞内置换原子物种，以生成不利化学排列，从而测试模型对 ASRO 的敏感性。这些扩充用于将训练数据采样的局域邻域和应变状态扩展到弛豫极小值之外，从而约束模型在近平衡 basin 和中等畸变下的力响应。

因此，参考数据集包含 3 类贯穿全文一致定义的构型。（i）完全弛豫构型，通过 DFT 中的离子和胞优化获得，直到力和应力满足所选收敛阈值；这些构型提供平衡能量和近零力标签。（ii）非平衡构型，通过 DFT 弛豫轨迹中的中间离子步或受控畸变（rattling 和均匀应变）生成；这些构型提供有限力和应力标签，约束势能曲面的局域曲率。（iii）由上述固定晶格 Monte Carlo 采样获得的相应未弛豫在格点构型，这些构型在固定晶格位置上评估，用于约束势能曲面的高能区域，并在结构弛豫前保留 CPA 派生 SRO。训练集和测试集中报告的所有能量、力和应力均来自这些构型的 DFT 评估。

训练和测试结构的分布总结在表 I 中。较小的 2 × 2 × 2 和 3 × 3 × 3 超胞在 3000 K 采样，代表具有最小 ASRO 的近随机构型；而较大的 4 × 4 × 4 和 5 × 5 × 5 胞在 300、500 和 1500 K 生成，以捕获有序状态和化学关联涨落。表 I 中标为“random”的构型指在目标等原子成分下，将原子物种随机分配到 bcc 晶格位点上生成的结构。所有畸变构型均按上文同时进行了剪切和 rattling。每个构型都经过单点 DFT 评估，以确保训练集只包含物理真实的能量和力。

对于每个 Monte Carlo 派生超胞，作者包含多个结构状态以同时约束平衡能量学和近平衡力响应。具体而言，包括：（i）初始在格点构型；（ii）最终 DFT 弛豫构型；（iii）从离子弛豫轨迹中选取的一个中间构型。中间结构选择为总力范数

$$
F=\left(\sum_i |F_i|^2\right)^{1/2}
$$

最接近其初始值和最终值中点的离子步，同时要求总能量沿弛豫路径单调下降。由 KKR-CPA 方法（第 II A 节）生成的随机 BCC 构型辅助验证子集仅保留用于测试（表 II），确保所有额外数据要么用于扩展模型构型覆盖范围，要么用于基准评估其预测性能。对于该子集，只进行单点评估而不允许任何弛豫。这是为了确保模型可以准确预测 PES 的非零能量区域。

由于 Al 和 Ti 分别结晶为 fcc 和 hcp 结构，而 Cr、Mo 和 W 是 bcc 金属，因此还加入了纯 Al、Ti 和 Al-Ti 金属间相的额外 DFT 数据，以提高结构可迁移性（表 III）。数据集包括弛豫、剪切、rattled 和含缺陷构型，采样 bcc 合金胞中不存在的近密堆环境。剪切沿主要晶体学方向施加（Al 的 <100>、<110>、<112>、<111>；Ti 的 <10-10>、<11-20>、<11-23>、<12-30>），幅值最高 6%，随后进行随机 rattling，幅值为所施加剪切的一半。α 和 γ 结构中的 AlTi 金属间相也沿 6 个独立张量分量（xx、yy、zz、xy、xz、yz）类似应变。在二次展开 $F^{(2)}$ 中，这些构型填充了 bcc 胞无法访问的化学-弹性子空间部分，细化了弹性曲率 $K$ 和耦合 $\Lambda$。其加入约束势函数在变化的局域拓扑和键合下捕获能量和力的变化，确保在相关热力学范围内在 bcc 和近密堆构型之间平滑插值。

表 III 中列出的所有结构都保留在训练集中，因为它们包含学习势能曲面稳定和不稳定区域所必需的信息。引入点缺陷是为了模拟合金中由原子尺寸失配产生的局域应变场，例如被钨邻居包围的铝原子。

通过这种构建，训练集跨越弛豫、应变和化学扰动构型空间，从而为 MACE 势提供足够信息，以学习 AlTiCrMoW 在低能和高能区域中的相关物理。训练集和测试集分别包含总计 2962 和 757 个结构。该 DFT 标注数据集定义了用于微调下一节所述 MACE foundation model 的 ground-truth 能量、力和应力目标。

### D. 微调 MACE foundation model

本文采用的 MLIP 基于 MACE 框架 [41]。MACE 将总势能近似为严格局域原子贡献之和：

$$
E_{tot} = \sum_i E_i(\{r_j,\alpha_j\}_{j\in N_i}),
$$

其中 $r_j$ 和 $\alpha_j$ 是原子 $i$ 邻域 $N_i$ 中原子的坐标和化学物种。每个原子贡献 $E_i$ 由每个原子周围局域环境建模，而该局域环境通过一系列 message-passing 层产生，这些层迭代构建具有对称性感知的局域环境多体描述符。

为构造描述符或“特征”，第一阶段为中心原子 $i$ 的每个邻居 $j$ 形成 permutation-invariant 且保持方向的二体 “A features”。这些特征由径向基函数 $R_n(r_{ij})$ 乘以球谐函数 $Y_{lm}(\hat{r}_{ij})$ 组成；径向函数编码距离依赖，球谐函数编码角方向。高阶 “B features” 通过取属于不同邻居的 A features 的张量积，并使用广义 Clebsch-Gordan 系数对其对称化而获得。对称化强制 O(3) 等变性，使特征在旋转下作为适当球张量变换。物理上，相关阶数为 ν 的 B feature 表示 ν 个邻居的联合描述符，因此携带 $(\nu+1)$ 体耦合（中心原子加 ν 个邻居）的信息：键角、扭转关联，以及决定截断球内原子 Hessian 的其他局域多体曲率。在对底层二体基组的温和假设下，A features 和由其派生的高阶 B features 构成表示多体相互作用的完备基 [74]，同时仍能以接近 pairwise 相互作用的成本计算。

在 message-passing 层 $t$ 中，传递给原子 $i$ 的 messages 由这些 B features 的元素依赖和对称性依赖线性组合形成 [41]：

$$
m^{(t)}_{i,kLM} =
\sum_\nu\sum_{\eta_\nu}
W^{(t)}_{z_i kL,\eta_\nu}B^{(t)}_{i,\eta_\nu kLM},
$$

其中 $z_i$ 是接收原子的化学物种，$k$ 索引特征通道，$L$ 索引角动量（对称性）通道，$W^{(t)}$ 是可学习权重，ν 标记对称性适配基构造通道，$\eta_\nu$ 是枚举通道 ν 内线性独立多体 B features 的复合索引。message $m^{(t)}_i$ 不是次级计算对象，而是局域势能曲面的核心学习表示。每个 message 以对称性适配形式编码原子 $i$ 邻域的多体几何信息，最终原子能量通过对这些 message 派生特征应用 readout 获得。因此，学习如何构造 messages 实际上等价于学习局域原子排列如何映射到能量。由于 messages 在截断范围内包含高阶关联，并遵守完整 O(3) 和置换对称性，模型获得了原子间相互作用的表达性且物理一致的描述。在这个意义上，“学习 message” 就是 MACE 学习底层势能曲面（PES）的方式。更多细节见文献 [41]。

如上所述，因为每个阶数为 ν 的 B feature 共同依赖 ν 个邻居，所得 message 在单层中编码显式 $(\nu+1)$ 体相互作用。重要的是区分这种体阶数（单个特征中共同耦合的邻居数量）与感受野深度（信息可通过连续 message passing 传播的空间半径）。在常规 message passing neural networks（MPNNs）中，组装有效高阶或长程耦合的唯一方式是堆叠许多层：经过 $t$ 层后，一个节点可受到大约 $t$ 个图跳距离内原子的影响，因此空间范围随深度增长。MACE 通过在固定截断内经由邻居张量积在一层中构建高体阶特征，使这些概念解耦，因此丰富的局域多体表达能力不需要深层堆叠。因此，MACE 能够高效表示复杂局域曲率（准确的局域 Hessian 和非谐耦合），同时保持较少的连续层数。这种解耦降低训练样本复杂度，并避免深层 GNN 中常见的传播深度瓶颈。

然而，这种解耦具有明确物理限制：有限截断内的体阶数不能替代空间范围。具有超过结构截断的内禀长度尺度的集体现象，例如长波长声学模、缺陷周围扩展弹性应变场和静电相互作用，需要：（i）增大截断；（ii）增加 message-passing 层以从远处原子传播信息；或（iii）加入显式长程项（例如 Coulomb 或连续弹性校正）。最后，张量积和 Clebsch-Gordan 收缩支持高效、GPU 友好的算法 [41]。精度与计算效率之间的平衡通过截断径向和角向基函数以及限制最大相关阶数 ν 来设定，这些共同决定模型的分辨率和体阶丰富性。力和应力通过总能量对原子位置和胞应变的自动微分解析获得，从而保证能量守恒，并可直接稳定用于分子动力学和自由能模拟。

为建模目标合金的 PES，作者微调了 MACE-OMAT foundation model。为平衡训练和推理任务的精度与计算效率，作者微调 small-omat-0 模型。这一选择是有意保守的：该模型是 MACE-OMAT 系列的紧凑成员，具有标量特征、2 个 message passing 层和中等截断，选择它是为了在精度与下文报告的 Monte Carlo 和空位计算成本之间取得平衡。在此设置中，原子相互作用截断在 6 Å，2 个 message passing 层允许信息通过截断图内的邻居之邻居传播，这包含到物理相关壳层的邻居列表，并形成相对快速的模型。角向特征用最高 $l=3$ 的球谐函数表示，每层包含三阶相关，以捕获描述金属相互作用必需的多体相互作用。嵌入维数设置为 128 通道，网络包含 2 个 message-passing 层，使每个原子不仅能收集其直接邻居的信息，还能收集截断距离内这些邻居之邻居的信息。最大等变阶（max_L）等于 0，这使所有特征旋转不变。尽管更高 max_L 原则上可以提高精度，但该选择降低计算成本并确保稳定训练，作者在结果部分和补充材料 [46] 图 S1 中显示 max_L=0 对当前应用提供了足够精度。

微调模型包含 8,222,254 个可训练参数，它们共同定义 PES 的多体 SO(3) 等变表示。这些可学习权重参数化几何 message-passing 操作，包括径向嵌入（10 个带 Agnesi 距离变换的 Bessel 基函数）、张量积卷积和 readout 层，而不是固定解析函数形式。这提供了透明的模型容量度量，并允许与 EAM 势（250 个 spline 系数）直接比较，突出两种方法表示原子间相互作用的根本差异。

训练总共进行 75 个 epoch，分为两个阶段。第一阶段覆盖 75% 的 epoch，损失函数权重为能量权重 1.0、力权重 100.0，更强调力。该阶段优先学习势能曲面的曲率，并确保主导动力学的原子力以低力误差捕获。第二阶段覆盖剩余 25% 的 epoch，权重转变为能量权重 1000.0、力权重 100.0。这一调整强调准确总能量，帮助模型更好捕获局域极小值的相对稳定性，同时保留第 1 阶段学到的力精度。10% 的训练数据用于验证，其余用于训练。

能量以孤立原子能量为参考，定义为在足够大模拟胞中对单个原子进行单点计算，以避免自相互作用。该参考选择消除了总能模型中固有的任意常数偏移，并使训练目标与计算形成能所用约定一致。重要的是，这只是一种约定：能量参考的选择不影响模型学习的能量差、力或其他物理可观测量。由于 “small-omat-0” 使用 ScaleShiftMACE 模型，绝对能量在训练中无论如何都会缩放和平移，但使用自由原子参考态仍确保相对形成能一致且物理有意义。总体而言，紧凑模型架构、分阶段训练策略、领域相关参考态和目标微调相结合，使作者获得了一个对于多相、多组元体系足够准确，同时在 MC 模拟中保持计算高效和稳定的 MLIP。

### E. HEA 的 EAM 势参数化

为了在体性质结果中提供基线低阶比较，作者使用与 MACE 相同的训练集拟合了一个 EAM [29]。EAM 拟合未使用额外元素或二元数据。拟合使用 POTFIT 程序 [75-77] 完成，其中参数化了 AlTiCrMoW 合金 5 种组元之间的所有 pairwise 相互作用。这里 EAM 拟合作为透明低阶基线，而不是对 AlTiCrMoW 最佳可能经典势的穷尽搜索。其作用是在拟合到 MACE 使用的同一参考数据时，量化径向标量密度表示的限制。

在标准形式中，EAM 将总能量表示为：

$$
E_{tot}=\sum_i F_{\alpha(i)}(\rho_i)
+\frac{1}{2}\sum_{i\ne j}\phi_{\alpha(i)\beta(j)}(r_{ij}),
$$

其中 $\alpha(i)$ 表示占据位点 $i$ 的物种，$\phi_{\alpha\beta}(r)$ 是原子类型 α 和 β 之间的 pairwise 相互作用，位点 $i$ 处的宿主电子密度为：

$$
\rho_i=\sum_{j\ne i}f_{\beta(j)}(r_{ij}).
$$

嵌入函数 $F_\alpha(\rho)$ 旨在编码将 α 类型原子置于由其邻居产生的背景电子密度 $\rho_i$ 中的能量代价或收益。对于 AlTiCrMoW 这样的五组元合金，这一形式需要 5 个嵌入函数 $F_\alpha(\rho)$、5 个密度核 $f_\alpha(r)$ 和 15 个 pair 势 $\phi_{\alpha\beta}(r)$。

这一构造隐含两个关键近似。第一，局域电子密度 $\rho_i$ 表示为固定原子核 $f_\beta(r)$ 的线性叠加，因此每个邻居贡献一个与其自身环境无关的不变量密度。第二，嵌入函数 $F_\alpha(\rho_i)$ 仅依赖 $\rho_i$ 的标量大小，而不参考邻居的化学身份或角向排列。这些近似对元素金属和简单二元体系表现良好，因为其键合环境相对均一，但在多组元体系中限制越来越强。

在 HEA 中，化学上不同的环境可以产生相同总密度，因此被赋予相同嵌入能。即使 $\{\beta\}\ne\{\beta'\}$，只要 $\sum_j f_\beta(r_{ij})=\sum_j f_{\beta'}(r_{ij})$，也会有相同的 $F_\alpha$。这种简并忽略了区分例如 Cr 富集和 Mo 富集邻域的 d 带填充、荷电转移和局域屏蔽变化。冻结核近似还阻止电子密度随局域化学势或应变调整，导致对 HEA 中观察到的尺寸失配弛豫和荷电再分布效应表示错误。

由于 EAM 形式缺乏显式角度依赖，它不能区分不同局域配位几何：pair 项 $\phi_{\alpha\beta}(r)$ 和嵌入项 $F(\rho)$ 都是纯径向的，因此无法捕获来自 d 轨道杂化或 sp 混合的方向性键合。MEAM [29] 引入部分角向密度，但保留相同冻结核形式，因此省略自洽屏蔽。因此，化学和弹性各向异性只能近似描述。

挑战在于可迁移性，这是 EAM 和 MLIP 方法共同面临的根本问题。每种元素由一组函数 $F_\alpha$、$f_\alpha$ 和 $\phi_{\alpha\beta}(r)$ 表示，但五组元合金中局域构型的组合多样性远超有限数据可参数化范围。文中给出的示意表达式仅用于澄清 EAM 基线的形式限制，并未用于拟合过程。形式上，缺失的跨物种曲率项量化了未表示化学耦合带来的残余误差，这些耦合通过力常数张量直接影响偏聚、ASRO 和振动性质（见第 II F 节）。虽然 MLIP 原则上可以通过其多体描述符更灵活地捕获这些跨物种相互作用，但它们也面临类似可迁移性限制：精度关键取决于训练数据是否充分采样模拟过程中遇到的相关化学成分、局域环境和应变状态。实际关键差异在于灵活性程度：MLIP 提供显著更强的表达能力（本实现中为 820 万参数，而 EAM 为 250 个 spline 系数）来表示复杂多组元势能曲面，但只有当训练数据全面覆盖目标构型空间时，这一优势才会实现 [78,79]。

因此，虽然 EAM 仍计算高效且适合均匀金属，但其简化假设使化学复杂 HEA 的准确参数化内在困难。正如第 III 节所示，EAM 结果的精度远低于 MACE 等 MLIP；后者包含角向描述符和非线性多体关联，克服了这些结构限制，并为跨多样局域环境的可迁移精度提供系统路线。

完整 EAM 函数形式被同时拟合，包括 3 个组成函数：pair 势 $\phi(r)$、原子电子密度 $\rho(r)$ 和嵌入函数 $F(\rho)$。每个函数用 cubic splines 表示，pair 势和密度函数在 0.0-6.0 Å 范围内均匀分布 10 个 knot points。嵌入函数也用 10 个 knot points 离散化，覆盖训练构型中采样的电子密度范围。所有径向函数在外边界强制平滑截断条件。所有 spline 系数在优化中均作为自由参数。该参数化产生总模型容量 250 个独立参数：15 个 unique pair 势对应 150 个，5 个原子密度函数对应 50 个，5 个嵌入函数对应 50 个。

### F. 无序 AlTiCrMoW 中的声子计算

声子色散和态密度在谐近似内使用 PHONOPY 并通过 phonolammps 接口 [80,81] 计算。对于每个化学无序构型，原子位置和胞自由度在 LAMMPS 中使用基础和微调 MACE 模型于零压力下弛豫。随后，对对称性不等价原子施加幅值 $\Delta u=0.01$ Å 的有限位移，并用相应 MLIP 评估诱导力，由此获得谐力常数。声学求和规则在 PHONOPY 的后处理阶段强制执行。

为限制由于 54 不能被 5 整除而产生的成分偏置，作者使用 5 个近等原子 3 × 3 × 3 超胞，其中每种元素在一个构型中出现 10 次，在其他 4 个构型中出现 11 次，因此对 5 个构型的算术平均正好为等原子。对于每个构型 $k$，作者计算 $\omega^{(k)}_n(q)$ 和 $g^{(k)}(\omega)$，并报告平均色散和态密度以及构型诱导变化。弛豫流程、力常数构建、动力学矩阵形式和系综平均过程的完整细节见文献 [46]。

### G. 构型有序的 Monte Carlo 采样

为用 MACE 势探测 AlTiCrMoW HEA 的相稳定性，作者使用 Kawasaki 动力学 [82] 进行 Metropolis Monte Carlo 模拟，该动力学通过将移动限制为原子-原子交换来保持全局成分。模拟从用 ATOMSK [83] 生成的随机等原子构型开始。在每个 Monte Carlo 步中，选择分别由物种 $p$ 和 $q$ 占据的两个晶格位点 $i$ 和 $j$。提出一个试探移动，交换这两个物种，由当前构型 $C$ 产生候选构型 $C'$。能量差计算为：

$$
\Delta U = U(C') - U(C),
$$

其中 $U$ 表示由 MACE 势在固定胞体积和形状下得到的构型内能。Monte Carlo 模拟有意在固定晶格上进行，因为 Hamiltonian 描述理想 bcc 晶格上的构型能量，而局域原子弛豫仅在后续 DFT 和 MLIP 弛豫阶段引入，以保持定义明确的构型系综。

Metropolis 接受准则在正则系综中强制详细平衡：

$$
A(C\to C') =
\begin{cases}
1, & \Delta U \le 0,\\
\exp(-\beta\Delta U), & \Delta U > 0,
\end{cases}
\quad
\beta=\frac{1}{k_BT}.
$$

被接受的移动更新构型；被拒绝的移动保持体系不变。重复采样生成按 Boltzmann 概率分布的 Markov 链：

$$
\pi(C)=\frac{e^{-\beta U(C)}}{Z},
\quad
Z=\sum_C e^{-\beta U(C)}.
$$

每次模拟运行至达到平衡，平衡由能量和 ASRO 参数收敛评估。作者通过 Warren-Cowley ASRO 参数 [84,85] 分析化学有序：

$$
\alpha^n_{pq}=1-\frac{P^n_{pq}}{c_q},
$$

其中 $n$ 标记邻居壳层，$c_q$ 是物种 $q$ 的全局浓度，$P^n_{pq}$ 是在类型 $p$ 参考原子周围第 $n$ 壳层中类型 $q$ 邻居占据位点的条件概率。这些概率从 Monte Carlo 构型系综中评估：

$$
P^n_{pq}=
\frac{1}{n_{pair}z_n}
\sum_{i\in p}\sum_{j\in N_n(i)}\delta_{\sigma_j,q},
$$

其中 $n_{pair}$ 是类型 $p$ 原子的数量，$z_n$ 是壳层 $n$ 的配位数，$N_n(i)$ 是位点 $i$ 的第 $n$ 壳层邻居集合，$\delta_{\sigma_j,q}$ 是选择物种 $q$ 的 Kronecker delta。按构造，$\alpha^n_{pq}=0$ 对应完全随机合金，$\alpha^n_{pq}>0$ 表示第 $n$ 壳层上 p-q 原子对相互回避，$\alpha^n_{pq}<0$ 表明这种原子对具有偏好。

因此，该 Monte Carlo 过程不仅是采样工具，也是检验 MACE 势是否编码正确化学相互作用平衡以再现平衡合金热力学的手段。通过使体系经历交换动力学系综，作者获得 ASRO 参数，定量描述物种在有限温度下彼此关联或回避的程度。这些量是有序化倾向和初始有序化转变的直接指标，单构型弛豫无法获得。通过这种方式，MC 框架将 MACE 学到的微观能量学与宏观热力学预测联系起来，为其捕获化学复杂 HEA 相稳定性的能力提供严格检验。

## 结论翻译

总之，我们开发并验证了用于原型难熔 HEA AlTiCrMoW 的 MLIP，该势达到近 DFT 精度，同时保持数量级更高的效率。微调后的 MACE 模型以高保真度再现晶格参数、体积、弹性性质和声子谱，证明其在相关构型空间中具有稳健可迁移性。这建立了一个可靠的原子尺度工具，用于探测超出直接 DFT 可及范围的化学复杂合金热力学。如果另一种合金在成分空间中具有某些相似性，本文训练的模型将能够用更小、更聚焦的该合金训练集进一步微调。

通过在 Metropolis Monte Carlo 模拟中使用 MACE 势，我们获得了平衡 ASRO，并预测了定义 AlTiCrMoW 有序化转变的有序转变温度。结果揭示了稳定性的温度范围和跨温度持续存在的特定元素关联，从而为理解浓缩难熔合金的强化行为提供了原子尺度基础。

本文提出的框架结合 KKR-CPA 有效介质理论、微扰浓度波分析和 MACE 的目标微调，构成了在实验数据稀缺且 brute-force DFT 采样不可行时构建体系特异 MLIP 的通用策略。它可以直接转移到其他难熔 HEA 和新兴多组元体系，在这些体系中，复杂化学相互作用和极端服役条件挑战传统建模。

该能力的一个关键展示，是对 AlTiCrMoW 这样化学复杂难熔合金中空位形成和驰豫行为进行定量解析，这是由 MACE 势的精度和可扩展性实现的。虽然局域环境对 HEA 缺陷能量学的定性作用已被认识到 [94,99]，但尚未报道具体配位壳层成分如何调制驰豫体积的系统且统计收敛表征。传统 EAM 缺乏捕获荷电转移和各向异性畸变的化学分辨率，而 DFT 对采样完整构型系综所需的数百个大型无序超胞而言计算上不可行。本文 MACE 模型通过以极低成本提供近 DFT 的力和能量保真度弥合了这一差距，使得能够跨许多随机环境直接计算 Kanzaki 力、偶极张量和驰豫体积。所得统计表明，空位体积响应对其直接邻域高度敏感：W 和 Ti 富集促进膨胀，而 Cr 和 Al 倾向于收缩，建立了清晰的局域弹性响应层级（W > Ti > Mo > Al > Cr）。

这些发现表明，HEA 中的空位驰豫不是单值材料常数，而是由局域壳层化学拓扑控制的分布。这种缺陷-弹性耦合的定量映射，为成分复杂合金中质量输运、偏聚和蠕变的预测模型开辟了道路，在这些模型中必须显式处理局域化学环境的统计力学。同一框架可以扩展到研究溶质扩散、位错攀移和辐照驱动缺陷产生，从而提供一条统一路线，将原子尺度热力学与宏观高温性能联系起来。

展望未来，当前 MLIP 的效率支持足以捕获扩展缺陷、晶界和变形机制的尺度模拟，使工业相关环境中强化、蠕变和相稳定性的原子尺度研究成为可能。加入有限温度 DFT 训练数据，并扩展到偏离化学计量和氧化条件，将进一步拓宽预测能力。通过这种方式，机器学习势为加速发现和优化用于高温、腐蚀和高机械需求应用的下一代结构合金提供了实用途径。

## 结果/讨论章节子标题翻译

- III. 机器学习势和嵌入原子势的验证与比较评估
- III.A. 用于计算体性质的 MACE 优化
- III.B. 体性质
- III.C. 声子色散图
- IV. 通过 MACE 研究构型有序和有序化转变
- V. AlTiCrMoW 中的空位形成预测
- V.A. 空位形成能
- V.B. HEA 中驰豫体积的 Kanzaki 力形式
- V.C. 偶极矩张量、驰豫体积以及局域环境作用的统计分析

## 图题和表题翻译

图 1：用于生成基态构型并微调 MACE MLIP 的工作流。

表 I：为微调 MACE 模型的训练集和测试集选择的 AlTiCrMoW 超胞列表。这些初始结构来自第 II A 节所述平衡 MC 模拟。蓝色标出的所有构型均进行了正文所述的剪切和 rattling。

表 II：测试集中包含的额外结构。所有这些结构均来自第 II B 节所述方式生成的 unique 构型的单点能量评估；单点 DFT 评估数量对应于从平衡 Monte Carlo 轨迹中提取并在不进一步离子弛豫情况下评估的不同超胞构型数量。

表 III：MACE 训练集中包含的铝和钛结构。

图 2：由 DFT、OMAT 基础模型和微调 OMAT 模型得到的 AlTiCrMoW 的 (a) 平均晶格参数和 (b) 平均胞体积。误差棒表示 (i) 训练集中所有无缺陷 DFT 结构和 (ii) 两个模型分别优化的 300 个 5 × 5 × 5（250 原子）随机构型的标准差。数值约化到常规 bcc 单胞。

图 3：由 DFT、OMAT 基础模型和微调 OMAT 模型得到的 AlTiCrMoW 的 (a) 体模量和 (b) 弹性常数。误差棒表示跨 3 × 3 × 3（54 原子）超胞的标准差。

图 4：(a) 能量-体积状态方程。每个 $E_0$ 值表示各理论/模型水平相应的零能级。(b) 由 Birch-Murnaghan 拟合得到的 AlTiCrMoW 体模量，对比 DFT、OMAT 基础模型和微调 OMAT 模型。

图 5：AlTiCrMoW 超胞能量随超胞尺寸的收敛性，对比 DFT、OMAT 基础模型和微调 OMAT 模型。能量以 meV 给出，超胞范围为 2 × 2 × 2 到 6 × 6 × 6。DFT 值对所有优化训练集超胞取平均，而 OMAT 结果来自每种尺寸的 25 个随机构型。图中标出了采样胞数量 (n)。

图 6：由 OMAT 基础模型和微调 OMAT 模型得到的 AlTiCrMoW 声子色散关系（左）和声子态密度（右）。色散曲线对 5 个近等原子 3 × 3 × 3（54 原子）超胞取平均，这些超胞构建为每种元素各有一次欠代表，从而算术平均正好为等原子；阴影区域表示构型诱导标准差。

图 7：由 MC 模拟计算得到的 AlTiCrMoW ASRO 和总能量曲线。X-X 表示同种元素原子对，X-Y 表示不同元素原子对。

图 8：来自 AlTiCrMoW Monte Carlo 模拟的可视化构型。Al、Ti、Cr、Mo 和 W 分别用蓝色、绿色、黄色、粉色和深蓝色表示。为更清楚显示存在的 ASRO，对模拟胞进行了切片。图像使用 OVITO 生成。

图 9：使用 OMAT 基础模型进行 MC 模拟计算得到的 AlTiCrMoW ASRO 和总能量曲线。X-X 表示同种元素原子对，X-Y 表示不同元素原子对。

图 10：(a) 微调 OMAT 模型 MC 模拟和 (b) OMAT 基础模型 MC 模拟的交换统计。

表 IV：不同空位类型的元素平均偶极张量（每种均对 34 个结构取平均）。

图 11：由 MACE 对 5 × 5 × 5 随机超胞计算得到的 AlTiCrMoW 空位驰豫体积。每个点对应单个空位位点。

图 12：AlTiCrMoW 中空位形成的统计分析。

图 13：logistic 回归系数差 $\beta_i-\beta_j$ 的成对差异，用于表示空位表现出正驰豫体积的概率。正值表示相对于物种 $j$，物种 $i$ 富集提高 $\Omega>0$ 的 odds；负值表示相反。系数采用 sum-to-zero 编码，因此差异量化相对而非绝对物种效应。

## 用户指定部分翻译：III、IV、V 部分

### III. 机器学习势和嵌入原子势的验证与比较评估

为评估机器学习势的保真度，我们将其预测与 AlTiCrMoW 关键体性质的 DFT 参考数据进行基准比较。我们首先比较晶格参数、胞体积和弹性常数，这些量为模型再现平衡结构和力学响应的能力提供了严格检验。随后，将机器学习结果与经典 EAM 基线进行对比，以突出传统解析形式在化学复杂合金中的局限。最后，我们将比较扩展到晶格动力学，使用声子色散和态密度作为可迁移性测试，以探测长波长弹性和局域力常数环境。

主要基准结果表明，微调模型捕获了 AlTiCrMoW 的相关平衡响应和弹性响应。预测晶格参数在报告的不确定性范围内同时符合 DFT 和 Gorr 等人的实验值；体模量在 DFT 误差棒内得到再现；能量-体积曲线在所考虑体积范围内与 DFT 达到 meV/atom 尺度的一致。这些测试并不只是孤立的体性质检查；它们表明势能曲面的曲率对于后续声子、Monte Carlo 和空位计算已经足够准确。例如，微调模型给出的体模量为 185.5 ± 3.5 GPa，而 DFT 值为 188.2 ± 2.1 GPa；相比之下，基础模型约高估 20 GPa。

### A. 用于计算体性质的 MACE 优化

所有使用 MACE 模型进行的优化均通过一致的退火-淬火-最小化流程完成。每个随机超胞首先在 LAMMPS 中使用 MACE 势进行经典分子动力学平衡。弛豫流程包括：（i）在 500 K、零外压和各向异性压力控制下进行 15 ps 的 NPT 退火，使原子位置和胞参数都能够调整；（ii）NPT 淬火，将体系在 10 ps 内从 500 K 逐渐冷却到 0.01 K；（iii）共轭梯度能量最小化，直到最大残余力和总能量梯度均收敛到严格阈值以下（约化单位中 <10^-6）。

### B. 体性质

如图 2 所示，微调 OMAT 模型比基础模型更准确地再现 AlTiCrMoW 的 DFT 晶格参数和胞体积，并在 300 个优化后的 5 × 5 × 5（250 原子）随机构型上与参考值紧密匹配。这些构型构成独立基准集，与训练和测试数据集分开生成，生成方式是在目标成分下将原子物种随机分配到 bcc 晶格位点上。这些构型使用相应原子间势进行弛豫，以探测模型在广泛未见局域环境中的行为。DFT 参考值仅在明确标明处给出，即训练集和测试集中包含的无缺陷 DFT 构型（完美、无缺陷构型）子集。与 DFT 相比，基础 OMAT 模型略微低估晶格常数（-0.15 Å），而微调模型略微高估晶格常数（+0.10 Å），但两种情况下偏差都很小。体积统计进一步确认了微调模型的优越性：其平均值与 DFT 相差在 +0.30 Å^3 以内，且方差与 DFT 分布紧密重叠；相比之下，基础模型预测的涨落更宽。

预测晶格参数与实验测量表现出优异一致性。Gorr 等人 [12] 从多个衍射峰的 x 射线衍射中报告室温（298 K）晶格参数为 3.107 ± 0.013 Å。我们的 0 K DFT 计算预测 3.114 Å，而微调 OMAT 模型给出 3.124 Å，与实验和计算误差范围一致。

弹性性质进一步强化了这一趋势。图 3 和补充材料 [46] 中的表 S2 比较了由 DFT 和两个 OMAT 模型得到的体模量和完整弹性张量。微调模型在误差棒内再现 DFT 体模量，而基础模型始终高估 15-20 GPa。对于非对角弹性常数，微调模型比基础模型更接近 DFT，尽管某些对角项由于残余晶格参数差异仍略有偏移。总体而言，微调系统性地提高了预测弹性张量与 DFT 参考之间的重叠，表明模型可以从平衡胞统计迁移到各向异性应力-应变响应。

图 4 中的状态方程分析进一步支持这一结论。DFT 结果对 3 个 unique 的 3 × 3 × 3（54 原子）构型取平均，而两个 MACE 模型各自对 10 个 unique 的 5 × 5 × 5（250 原子）构型取平均。这里，unique 指固定超胞尺寸下不同的化学实现（不同随机位点占据）。DFT 状态方程比较只使用少量这样的实现，因为每个 DFT 体积扫描都需要对每个构型进行多次单点计算。MLIP 允许以可忽略的额外成本处理更大样本，因此在这种情况下考虑了更多实现。系综平均的能量-体积曲线显示，两个模型都在较宽体积范围内以 0.5 meV/atom 以内的精度再现 DFT 状态方程，其中微调模型的 Birch-Murnaghan [86] 体模量与 DFT 范围完全重叠。相比之下，基础模型偏差最高可达 18 GPa。这些结果证实，微调不仅改善平均结构描述符，也校正控制弹性和热力学响应的能量曲率。

相比之下，EAM 基线拟合得到的晶格常数相对于 DFT 出现系统偏差：高估 $a$，同时低估 $b$ 和 $c$，导致平均胞形状出现非物理各向异性。虽然平均胞体积与 DFT 部分重叠，但方差大得多，各向异性也被夸大。这些误差反映了第 II E 节讨论的 EAM 框架内在局限：其标量密度描述符和径向 pair 相互作用压制化学特异性，并且不能惩罚各向异性畸变。因此，EAM 允许以很小能量代价发生较大的形状涨落，而 DFT 和微调 OMAT 模型均预测更刚硬、更各向同性的响应。这一比较凸显了为什么 EAM 虽然计算便宜，却不能作为化学复杂合金的预测工具，以及为什么需要具有显式角向描述符的机器学习模型来捕获 AlTiCrMoW 中的体结构行为。

随超胞尺寸变化的能量收敛表明，至少 250 原子（5 × 5 × 5）的胞可为 AlTiCrMoW 的平均能量学提供稳定表示，而较小的 54 和 128 原子胞只能给出近似一致性，16 原子胞则表现出显著变化。这种行为主要源于小超胞中的成分离散性，在小超胞中无法维持精确等原子成分，单个构型也会显著偏离目标成分。随着超胞尺寸增加，成分偏置和有限尺寸涨落都降低，从而得到更一致的平均能量。两个 OMAT 模型在所有胞尺寸下都能在 50 meV/atom 以内再现 DFT 平均能量，其中微调模型始终更接近 DFT 参考。图 5 所示比较证实，微调提高了基础 foundation model 的预测保真度。

### C. 声子色散图

声子色散关系和态密度是原子间势的敏感诊断，因为它们同时探测化学无序合金中的长波长弹性响应和局域力常数环境。在本文中，声子计算并不旨在给出用于热力学分析的完全收敛振动谱，而是作为势能曲面局域曲率的验证，特别是决定弹性常数、声速和各向异性的声学支。

由于表示化学无序所需的大超胞会带来过高计算成本，AlTiCrMoW 的直接 DFT 声子计算在计算上不可行。因此，我们使用 MACE 模型计算代表性声子色散，作为对其物理保真度的间接验证。基础和微调 OMAT 模型模拟得到的 PDB 如图 6 所示。这些计算使用有限数量的化学对称化、近等原子超胞进行，足以获得收敛良好的长波长声学行为，同时避免系统成分偏置。

如图 6 所示，两个模型都再现了振动谱的预期定性特征：声学支从 Γ 点发出，并存在一个约 2-11 THz 的宽高频光学模带。微调模型表现出略微更平滑、更相干的声学色散，而光学支也稍微更清晰，尽管其整体带宽与 foundation model 相当。两个 PDB 之间的均方根误差（RMSE）在声学支上为 0.20 THz，在光学模带上为 0.51 THz。这些差异表明，微调对长程力常数的一致性和局域环境敏感性带来了适度改善，同时两个模型之间的整体谱特征仍相似。

我们强调，在化学复杂高熵合金中，光学支较大偏差是预期的，因为强无序会导致短波长模展宽和局域化。这类高频模本质上寿命较短，实验上也不易分辨，并且不是经典分子动力学的核心，因为它们会被积分时间步有效过滤。增加构型数量或超胞尺寸主要会细化这些短波长光学特征，而基本不改变控制弹性和输运相关性质的长波长声学支。

目前尚无 AlTiCrMoW 的实验声子色散数据，因此不能进行直接验证。尽管如此，鉴于微调模型已经证明能够准确再现体结构和弹性性质，我们预期图 6 中声子色散的声学部分在物理上是稳健的，同时也承认仍需要进一步实验工作来评估光学模的详细结构。

由两个模型得到的声子态密度峰位处于相近频率范围。微调模型表现出略微展宽的包络和增强的低频尾部，这与化学异质性和准局域模相关的振动态再分布一致。尽管这些特征是定性的，但它们指示了高熵合金特有的无序诱导振动图景，并与理解晶格热输运趋势有关。

### IV. 通过 MACE 研究构型有序和有序化转变

在已经针对平衡和弹性性质建立微调 OMAT 模型相对于 DFT 的保真度之后，我们现在用它来探测 AlTiCrMoW 中的有限温度构型有序。具体而言，我们使用 Monte Carlo 模拟（第 II G 节）定量 ASRO 和所观察到的短程有序行为变化，从而评估该模型是否预测出与热力学预期一致的有序化变化。

这些模拟的晶格选择为最低能量平均晶格参数，如补充材料 [46] 中表 S1 所示，并使用具有周期性边界条件的 8 × 8 × 8 超胞（1024 个原子）进行。初始随机构型在若干不同温度下退火 100 sweeps，其中 1 个 sweep 包含 1024 次试探交换。对于所有低于 500 K 的模拟，起始构型采用 500 K Monte Carlo 模拟的最终构型。这是为了确保这些低温模拟不会陷入局域能量极小值，使体系能够被驱动到更低能量。

Warren-Cowley ASRO 参数和晶格能量随温度变化的曲线如图 7 所示。500 K 模拟中能量和 ASRO 参数逐 sweep 演化的完整结果见补充材料 [46]，其中观察到在 100 sweeps 时完全收敛。

高温下胞内仅存在很小 ASRO，尽管在高于 2000 K 的温度下，Al-Al、W-W、Al-Ti、Cr-Mo 和 Mo-W 第一近邻原子对以及 W-W 第二近邻原子对存在轻微偏好。低于 2000 K 后，开始出现更高程度的 ASRO，其中 Ti-Ti、Cr-Cr、Al-W、Ti-W 第一近邻，以及 Mo-Mo、Ti-Cr、Al-W、Ti-W 和 Ti-Mo 第二近邻变为不利相互作用。相应地，W-W 和 Al-Ti 第一近邻以及 Ti-Ti 第二近邻在低于 2000 K 后开始变成更有利相互作用。在约 1500 K，我们看到 ASRO 曲线开始分裂为其完整有序化趋势，其中上述低于 2000 K 的原子对变得更加有利或不利。在 1500 K，我们看到不同原子对开始有序化和无序化；Al-Cr 第一近邻变成不利相互作用，而 Cr-W 和 Ti-Mo 第一近邻以及 W-W、Cr-Cr、Al-Mo 第二近邻变成有利相互作用。随着温度降低，这些趋势继续并变得更有利或更不利。根据这些曲线，我们预测短程有序行为在 1250 K ± 50 K 发生变化，并预测在约 250 K ± 25 K 形成有序结构。这些值通过对总能量和 ASRO 曲线求导并定位峰值获得。补充材料 [46] 中提供了图 7 的一个版本，其中每个 unique 模拟温度都以离散点绘制。图 8 可视化了 AlTiCrMoW 超胞在若干关键温度下的构型。

为将我们的结果与基础 OMAT 模型比较，使用基础 OMAT 模型进行了一个较粗略的模拟（模拟的离散温度更少）。所得 Warren-Cowley ASRO 参数和晶格能量随温度变化的曲线如图 9 所示。补充材料 [46] 中提供了图 9 的一个版本，其中每个 unique 模拟温度都以离散点绘制。

基础 OMAT 模型和微调 OMAT 模型的模拟结果基本一致。短程有序行为变化再次发生在约 1250 K，有序化发生在约 250 K。大多数有利/不利相互作用相似，只是偏好相互作用的排序有一些细微重排。这表明，对 OMAT 基础模型的微调是修正而不是完全替换基础模型预测的有序化倾向，它调整了对 AlTiCrMoW HEA 相稳定性的预测，并使这里提出的 Monte Carlo 工作流这类模拟在计算上可行。

为考察微调和基础 OMAT 模型是否在 Monte Carlo 采样期间预测不同的能量偏好元素交换，作者使用每个模型进行了额外模拟，起始于各自平衡的 1500 K 构型。每次模拟先在 1500 K 运行 50 个 Monte Carlo sweeps，随后在 1 K 再运行 50 个 sweeps，以采样低温交换能量学。所得交换统计如图 10 所示。

图 10 总结了 Monte Carlo 平衡期间对元素交换的能量响应，直接揭示了 AlTiCrMoW 中 ASRO 背后的化学驱动力。每个数据点对应于交换两个不同物种原子所伴随的能量变化 $\Delta E$。以零为中心的分布表明，大多数交换类型可能是能量有利的（负 $\Delta E$，位于虚线下方），也可能是能量不利的（正 $\Delta E$，位于虚线上方），这取决于局域化学环境。比较两个模型时出现了清晰差异。

对于若干交换类型，微调 OMAT 模型表现出约束更紧的能量分布，并且对特定元素对呈现系统移动的中心趋势。特别是，涉及 Al 的交换在基础模型中显示出更宽且约束更弱的能量分布，而微调模型给出更清晰的能量偏好，最显著的是 Al-Mo 和 Al-W 原子对。一旦模型被微调，这种行为突出 Al 的 bcc 稳定作用，这与难熔和富过渡金属 bcc 合金的既有热力学准则一致（参见例如文献 [88,89]），也与 CoCrFeMnAl [90]、CoCrFeNiAl [18,91] 和 TiZrHfNbAl 体系 [88] 中的类似观察一致。

此外，涉及 Cr、Mo 和 W 的若干过渡金属交换类型在两个模型之间表现出移动的能量偏好。这种对相对 Cr-Mo-W 交换能量学的间接修正，可以被视为对过渡金属相互作用图景的有效重新归一化，即在含 Al 环境上进行微调会改变过渡金属之间的相对化学偏好，而不改变底层晶格或对称性。因此，微调模型预测了改变的短程化学有序倾向和相应的相稳定性趋势移动，尽管两个模型都保持该合金的整体 bcc 特征。

### V. AlTiCrMoW 中的空位形成预测

在建立 AlTiCrMoW 的相稳定性和短程有序行为之后，我们现在转向点缺陷性质。这些性质通过其在扩散、蠕变和位错攀移中的作用控制高温力学响应。空位形成能和驰豫体积是任何原子输运和时间依赖塑性理论的核心参数 [44,92,93]。在成分复杂合金中，这些量不能被赋予单一数值：随机无序确保每个空位处在不同局域环境中，从而产生宽分布的形成焓 [94-97] 和驰豫体积 [98]。获取这些分布需要对许多独立原子构型进行统计采样 [94,96]；当超胞必须足够大以抑制人工空位-空位相互作用时，这一需求会给第一性原理方法带来不可承受的压力。同时，虽然经验原子间势提供了一种廉价替代方案，但其解析多组元合金缺陷能量学细微化学效应的能力仍更受限制 [99]。这些困难结合在一起，使 HEA 中的空位性质尽管对高温变形机制模型至关重要 [100]，却仍只得到部分描绘。该分析的目的不仅是为每种被移除物种赋予一个平均空位响应，还要解析由许多化学上不同的局域环境产生的驰豫体积分布，并统计量化这些环境贡献。

本文开发的 MLIP 框架提供了一个解决方案。借助近 DFT 精度但低数个数量级的计算成本，我们可以模拟大型无序超胞系综，并提取具有统计意义的缺陷性质分布。此外，MLIP 编码的化学特异性使我们能够将空位行为与局域成分关联起来，揭示哪些元素邻域促进或抑制空位形成和驰豫。对于预期在半熔点以上服役的难熔 HEA，这种能力尤其有价值，因为在这些温度下，由空位介导的过程主导机械退化 [45]。

为探测复杂浓缩合金的缺陷热力学，我们采用微调 MACE 势研究 AlTiCrMoW 中的空位形成和驰豫体积。我们生成了一系列随机选择的 5 × 5 × 5 等摩尔超胞，对应 250 个原子，并引入不同元素类型的单空位。本研究的动机有两方面。第一，驰豫体积 $\Omega$ 是点缺陷的主要弹性描述符：它量化晶格对缺陷形成的体积响应，直接控制与位错的长程弹性相互作用，并进入扩散 [44] 和蠕变 [45] 的连续模型。第二，在 HEA 中，局域环境随机变化，$\Omega$ 不是固定数值，而是反映合金化学复杂性的分布。因此，理解局域成分如何偏置空位收缩或膨胀，对于将原子尺度缺陷能量学与宏观输运和力学性质联系起来至关重要。

在 DFT 水平直接处理这些效应可能极其困难。HEA 中的空位高度非对称，需要数百个原子的超胞来消除虚假镜像相互作用 [92,100]。即使使用这样大的胞，空位场仍与其周期性副本耦合，在边界处产生由周期性涂抹的残余类空位位移，从而在离子弛豫与电子部分相互作用时导致类似 Pulay 的振荡 [92]。无序晶格中固有的随机成分应力 [94,95] 使问题进一步复杂化，因为无序晶格中的随机局域化学也会使缺陷诱导力场的提取复杂化；为将空位扰动与环境特异键合和内部应力贡献分离，必须在共同几何状态下比较参考构型和含缺陷构型 [101]。此外，空位周围局域对称性的破缺会放大 k 点采样敏感性 [96]，而驰豫图案的宽分布需要对许多独立实现取平均 [94,96,97]。这些挑战共同使 HEA 空位驰豫体积的系统 DFT 采样计算量极大，并限制了其当前预测能力。相比之下，MACE 势允许我们以低成本模拟大型无序超胞，同时在力响应上保持近 DFT 精度。这使我们能够跨许多随机环境汇集具有统计意义的数据集，并解析局域成分如何控制空位驰豫体积。

### A. 空位形成能

空位形成能定义为从完美晶体中移除一个原子所需的能量。实际中，对于包含 $N$ 个原子的超胞，其计算为：

$$
E_f = E_{defect}(N-1) - \frac{N-1}{N} \times E_{perfect}(N),
$$

其中 $E_{defect}(N-1)$ 是含一个空位的弛豫超胞（包含 $N-1$ 个原子）的总能量，$E_{perfect}(N)$ 是包含 $N$ 个原子的完美超胞总能量。因子 $(N-1)/N$ 计入被移除原子的化学势，确保形成能表示创建空位的代价。所有能量均按第 III A 节所述退火-淬火-最小化流程获得。

### B. HEA 中驰豫体积的 Kanzaki 力形式

对于 HEA，与点缺陷相关的驰豫体积可以最直接地由缺陷诱导 Kanzaki 力和偶极矩张量获得。在 Kanzaki 力形式 [102] 中，将力分布 $\{F^K_i\}$ 定义为这样一组力：当它们施加到完美参考晶格上时，能够再现含缺陷构型中观察到的位移。操作上，我们由差值确定这些力：

$$
F^K_i = F^{def}_i - F^{perf}_i,
$$

其中 $F^{def}_i$ 是含缺陷超胞中原子 $i$ 上的 Hellmann-Feynman 力，$F^{perf}_i$ 是同一超胞在完美晶体中的对应力。在 HEA 中，这一相减至关重要，因为化学无序在局域键合和内部应力场中产生强空间异质性（参见例如文献 [4,101,103]）。因此，为隔离与引入空位相关的 Kanzaki 力分布，我们减去在与缺陷计算相同几何参考下评估的、对应化学完全相同且无空位构型的参考力场。这去除了大的、环境特异的背景贡献，只留下由空位诱导的增量力响应。

实际中，作者使用第 II D 节针对训练集所述的退火-最小化流程计算 Kanzaki 力分布。因此，作者分析了 34 个完全弛豫的 5 × 5 × 5 完美超胞。参考力 $\{F^{perf}_i\}$ 在与缺陷计算相同的几何参考下，对化学完全相同的无空位构型进行评估，因此式 (23) 隔离了移除原子所产生的增量力场。

为生成缺陷，从超胞中随机移除一个原子以形成空位。含缺陷构型再次用相同退火和最小化流程平衡，确保完美结构和缺陷结构之间具有一致热历史。最后，为提取 Kanzaki 力，将被移除原子重新插回其在弛豫缺陷胞中的原始晶格位点，冻结原子位置，并进行单点力计算 [65,104]。所得力 $\{F^{def}_i\}$ 对应于弛豫缺陷晶格对重新插入原子施加的力，其与完美力的差值通过式 (23) 给出 Kanzaki 力。该流程确保提取的 $F^K_i$ 仅表示缺陷诱导扰动，并与无序 HEA 基体中固有的随机成分应力场解耦。

随后，Kanzaki 力通过其弹性偶极矩张量 [65,105,106] 进行概括：

$$
P_{ij} = \sum_a R^{(a)}_i F^K_j(a),
$$

其中 $R^{(a)}$ 是完美晶格中原子 $a$ 相对于缺陷中心的位置矢量。张量 $P_{ij}$ 在标准弹性偶极形式 [107] 中与外加应变线性耦合，其迹给出驰豫体积 [106,108]：

$$
\Omega = \frac{1}{3K}\mathrm{Tr}P,
$$

其中 $K$ 是合金体模量，取自第 III 节所述相同随机超胞的计算。实际中，作者在多个独立 HEA 实现上平均 $\Omega$，以采样局域环境分布。

需要注意，这种基于 Kanzaki 的路线在无序合金中比替代的 strain-vertex 方法简单得多（参见例如文献 [109,110]）。在后一种方法中，测量缺陷形成能 $E_f(\varepsilon)$ 在外加静水应变 $\varepsilon_h$ 下的变化，并由下式提取驰豫体积：

$$
\Omega = -
\left.
\frac{\partial E_f}{\partial(3K\varepsilon_h)}
\right|_{\varepsilon_h=0}.
$$

然而，在 HEA 中，参考 $\varepsilon_h=0$ 状态定义不清，因为无序晶格携带内禀残余应力。必须首先确定使无缺陷超胞总能量最小的应变 $\varepsilon_0$，随后将所有导数重新参考到该 $\varepsilon_0$。这一额外步骤显著复杂化分析并引入额外数值不确定性，尤其是因为残余应力会从一个随机构型变到另一个随机构型。因此，本文采用 Kanzaki 力形式，它通过式 (23) 中的力差直接隔离缺陷贡献，并且不需要预先确定无应力应变状态；同时使用 strain vertex 方法来验证后文报告的一些不寻常结果。这些空位统计与扩散、蠕变和辐照响应直接相关，因为其驰豫体积编码空位的弹性偶极，该偶极调制局域应力下的迁移势垒，从而影响空位跳跃速率和所得扩散行为 [44]。

### C. 偶极矩张量、驰豫体积以及局域环境作用的统计分析

偶极矩张量计算结果表明，AlTiCrMoW 中的空位形成产生强元素依赖的偶极张量和驰豫体积，反映每种物种不同的局域弹性响应。这些值总结于表 IV，相应驰豫体积如图 11 所示。

铬空位表现出最大的正驰豫体积（$\Omega_{Cr}=3.82 \pm 0.93$ Å^3），表明周围原子结构发生显著向外弛豫。这一行为表明 Cr 原子在 bcc HEA 基体中承受显著压缩应力，这与其相对于合金平均成分较小的原子半径一致。一旦铬原子被移除，空位体积膨胀以释放整体 bcc 结构中的应变。

相比之下，铝、钛、钼和钨空位均表现出平均负驰豫体积（$\Omega_{Al}=-0.85 \pm 0.70$ Å^3，$\Omega_{Ti}=-1.98 \pm 1.12$ Å^3，$\Omega_{Mo}=-0.43 \pm 1.13$ Å^3，$\Omega_{W}=-1.14 \pm 1.29$ Å^3），表明空位形成时发生向内弛豫。这是金属体系中点缺陷弛豫的预期行为。这些点缺陷计算行为在物理上是合理的，因为铬原子的离子半径为 128 pm，而其他 4 种金属的离子半径均在 130-140 pm 之间。为确保整体 bcc 结构稳定，每个晶格点需要占据约为平均离子半径的体积，因此观察到铬空位导致膨胀。

驰豫体积的量级（范围从 -1.1 到 +3.6 Å^3）表明空位周围存在显著局域畸变，这可能影响该 HEA 中的扩散路径、析出行为和力学性质。图 11 中可明显看到，这些平均值周围的驰豫体积分散很大，反映了异质局域环境对 HEA 中空位的影响。为研究并量化局域成分效应，作者通过计算距离加权元素组成来参数化每个空位周围环境：

$$
\phi^{(i)}_s =
\frac{\sum_{k\in V_s(i)} w_k}
{\sum_{k\in S(i)} w_k},
\quad
w_k = r_k^{-2},
$$

其中 $i$ 是空位位点，$\phi^{(i)}_s$ 表示物种 $s\in\{Al,Ti,Cr,Mo,W\}$ 在位点 $i$ 周围前两配位壳层中的有效分数，$S(i)$ 是位点 $i$ 的完整邻居集合，$V_s(i)$ 是位点 $i$ 周围类型为 $s$ 的邻近原子集合，$w_k$ 是反平方权重，反映点缺陷位移场按 $r^{-2}$ 缩放 [106]。为避免截断伪影，采用了周期性边界条件。所得距离加权成分矢量 $\phi_i=(\phi^{(i)}_{Al},\phi^{(i)}_{Ti},\phi^{(i)}_{Cr},\phi^{(i)}_{Mo},\phi^{(i)}_{W})$ 为局域环境提供了紧凑、连续的表示。按构造，对每个空位位点 $i$ 都有 $\sum_s \phi^{(i)}_s=1$。

随后，作者使用元素系数带 sum-to-zero 约束的混合回归模型来建模驰豫体积对 $\phi_i$ 的依赖，使得 $\sum_s \beta_s=0$。这确保 $\beta_s$ 被解释为相对于平均环境的偏差。考虑了 3 个响应：（i）驰豫体积的符号，对此使用 logistic 回归：

$$
\mathrm{logit}\ Pr[\Omega_i>0|\phi_i]
= \alpha + \sum_s \beta_s\phi^{(i)}_s + u_{j(i)},
$$

其中 $\alpha$ 是基线 log-odds，$\phi_i$ 是空位位点 $i$ 的局域成分矢量，$\phi^{(i)}_s$ 是其前两配位壳层中物种 $s$ 的距离加权分数 [见式 (27)]，该量纯粹作为成分预测因子处理，而不是对位点占据的物理改变；$u_{j(i)}\sim N(0,\tau^2)$ 是解释结构间偏移的随机截距，其中 $j(i)$ 表示包含空位位点 $i$ 的母超胞（构型）索引，$N(0,\tau^2)$ 是均值为零、方差为 $\tau^2$ 的正态分布；（ii）$\Omega_i$ 的大小，用具有相同预测因子的线性模型拟合；（iii）形成能，同样线性处理。因此，系数 $\beta_s$ 量化局域壳层中元素 $s$ 相对富集的影响，即在固定 $\sum_s\phi^{(i)}_s=1$ 时 $\phi^{(i)}_s$ 的变化，并在 sum-to-zero 约束下解释为相对于平均环境的偏差。

这些统计模型允许我们隔离局域配位壳层中每种物种的影响。图 12 显示了 sum-to-zero 约束回归得到的固定效应系数。它展示了局域环境中每种元素的影响：Al 和 Cr 邻居强烈偏向收缩（负 $\beta$），Mo 和 W 偏向膨胀（正 $\beta$），Ti 位于这些极端之间。这在物理上合理，因为 Cr 尤其是五元合金中原子半径最小的元素，而 W 最大，因此它们必然分别促进自身局域环境的收缩和膨胀。

确实，这些图确认，前两配位壳层中 Al 和铬原子含量增加会促进空位体积减小，而前两配位壳层中 Ti、Mo 和 W 含量增加会促进体积膨胀。我们还注意到，前两配位壳层中 W 原子存在量增加对空位形成能有主要影响，其中钨浓度增加提供稳定化作用。因此，我们预测空位最可能在给定合金成分中发生钨-钨 SRO 的区域形成。进一步统计分析见补充材料 [46] 第 VIII 节。对于其中一个结构，我们将 MACE 空位形成能与相应 DFT 形成能比较，发现 DFT 平均为每种元素空位给出约高 2.5 eV 的空位形成能。这是预期结果，原因是前文已经讨论了通过 DFT 建模 HEA 空位的困难。

为澄清元素效应层级，图 13 给出了成对对比 $\beta_i-\beta_j$。这些值表示物种 $i$ 相对于物种 $j$ 对空位响应的偏置强度，且不依赖任何任意尺度。对于驰豫体积符号（左图），热图显示，相对于 Cr，Mo 富集局域壳层使膨胀 odds 增加超过 1 个数量级；同时，相对于 Al 和 Ti，W 同样有利于膨胀。相比之下，Cr 始终表现为最倾向收缩的邻居，其中 $\beta_{Cr}-\beta_{Mo}=-10.3$，$\beta_{Cr}-\beta_W=-8.8$。大小和能量图（中图和右图）强化了相同排序：W 和 Mo 促进更大的驰豫体积，Cr 驱动强收缩，Al 和 Ti 保持中间位置。这些成对比较尤其有价值，因为它们将回归结果提炼为物理上透明的相对排序，使我们不仅能够说明某物种是否倾向于使空位膨胀或收缩，还能说明其相对于另一物种强多少或弱多少。

综合来看，这些图表明，原始数据中空位驰豫体积的大分散不是随机的，而是反映了来自直接配位环境的系统性、元素特异贡献。系数柱状图（图 12）提供了物种分辨的效应度量，而成对对比（图 13）建立了所有物种之间的相对排序。这种双重展示为 bcc AlTiCrMoW 基体中不同原子物种所经历的局域应力状态提供了定量认识。Cr 的大正值以及 Al 和 Ti 的负值与原子尺寸失配效应一致，其中较小原子（Cr）被压缩，而较大原子（Al、Ti）在平均 bcc 环境中受拉。

这些结果表明，HEA 中的空位驰豫不是均一性质，而是强烈依赖环境的现象。驰豫体积的符号和大小，以及延伸而言缺陷的局域应变场，系统地取决于最近邻壳层的化学组成，而这些可以通过本文提出的基于 MLIP 的方法进行定量和系统统计研究。关键的是，由空位机制派生的输运系数，例如扩散率 [93] 或蠕变速率 [44]，将继承宽分布，而不是单一有效值。这也表明，通过调节局域环境中 Cr、W 或 Mo 的相对丰度，合金设计策略有望以可预测方式改变空位稳定性和迁移率。更一般地，统计框架解耦这些元素特异贡献的能力表明，成分复杂合金中的空位行为可以被视为晶格对局域化学的结构化响应，而不是随机噪声。

## 附件文件翻译：Supplementary_Materials.pdf

说明：按技能要求，附件标题、作者信息、参考文献和表格中的具体数值内容未翻译；以下翻译附件中的章节标题、图题、表题、正文说明和公式段落。

### I. MACE MP 训练

图 S1：微调 OMAT 模型的 MACE 训练结果。(a) 显示整个训练过程中验证损失和训练损失的图。(b) 显示整个训练过程中原子能量 RMSE 和原子力 RMSE 的图。(c) 比较训练集、验证集和测试集中每个结构的 MACE 原子能量与 DFT 原子能量的图。(d) 比较训练集、验证集和测试集中每个结构的 MACE 原子力与 DFT 原子力的图。

图 S1 验证了微调 OMAT-Small MACE 模型的完整性。训练损失和验证损失都稳定下降，并收敛到约 $3 \times 10^{-2}$ $(\mathrm{eV/atom})^2$，表明模型有效学习且没有过拟合。能量 RMSE 稳定在约 10 meV，而力 RMSE 收敛到约 60 meV/Å，说明模型对能量性质和动力学性质都能进行准确预测。MACE 与 DFT 在能量和原子力上都表现出优异一致性。对于能量而言，这表明模型能够在约 -9 到 -4 eV/atom 的完整范围内准确再现参考能量，且离散程度很小。3 个数据集都沿对角线紧密相关，证实模型已经学会在 -7.5 到 7.5 eV/Å 的范围内准确预测力，这对于可靠的分子动力学模拟和几何优化至关重要。总体而言，这些结果表明，微调后的 MACE 模型在再现参考 DFT 计算的能量和力方面达到高精度，并且对测试集具有良好泛化能力。

### II. 晶格参数和体积表

表 S1：优化 DFT 参考构型与以下模型优化构型之间的晶格参数和体积比较：(i) OMAT 基础模型；(ii) 微调 OMAT 模型（OMAT-FT）；(iii) EAM 模型。

表 S1 给出了图 2 中绘制的晶格参数和单胞体积的数值。这些结果已在正文中讨论。

### III. 弹性常数和体模量数据表

表 S2：来自 DFT、OMAT 基础模型和微调 OMAT 模型的体模量和弹性常数。这些结果绘制于图 3。

表 S2 给出了图 3 中绘制的体模量和弹性常数的数值。这些结果已在正文中讨论。

### IV. 化学无序 AlTiCrMoW 中的声子计算

### A. 结构弛豫流程

初始原子构型使用 LAMMPS 中的基础 MACE 模型和微调 MACE 模型进行弛豫。离子弛豫采用共轭梯度最小化算法。在第 $n$ 次迭代中，原子位置 $R^{(n)}$ 按下式更新：

$$
R^{(n+1)} = R^{(n)} - \alpha^{(n)} \nabla_R E(R^{(n)}),
$$

其中 $\alpha^{(n)}$ 由线搜索确定，以使沿搜索方向的总能量最小。胞自由度在零外压下通过最小化焓函数进行各向异性弛豫：

$$
H = E_{tot} + PV,
$$

其中 $P = 0$。当最大原子力范数和迭代之间的总能量变化低于规定容差，或达到最大迭代次数时，认为计算收敛。

### B. 有限位移力常数

谐力常数使用 phonolammps 到 Phonopy 的接口计算 [80,81]。对于每个对称性不等价原子 $j\beta$，沿方向 ν 施加幅值 $\Delta u^\nu_{j\beta}=0.01$ Å 的 Cartesian 位移。原子 $i\alpha$ 上诱导的力用 MLIP 评估。力常数通过有限差分获得：

$$
\Phi^{\mu\nu}_{i\alpha,j\beta}
= -
\frac{
F^\mu_{i\alpha}(\Delta u^\nu_{j\beta}) - F^\mu_{i\alpha}(0)
}{
\Delta u^\nu_{j\beta}
}.
$$

完整力常数矩阵在 Phonopy 中进行对称化，并强制满足声学求和规则：

$$
\sum_{j\beta}\Phi^{\mu\nu}_{i\alpha,j\beta}=0,
$$

以保证平移不变性。

### C. 动力学矩阵和声子谱

波矢 $q$ 处的动力学矩阵构造为：

$$
D^{\mu\nu}_{\alpha\beta}(q)
=
\frac{1}{\sqrt{M_\alpha M_\beta}}
\sum_j
\Phi^{\mu\nu}_{0\alpha,j\beta}
\exp[iq\cdot(R_j-R_0)],
$$

其中 $M_\alpha$ 是物种 α 的原子质量。声子频率 $\omega_n(q)$ 由本征值问题获得：

$$
\det|D(q)-\omega_n^2(q)I|=0.
$$

由于化学无序超胞缺乏完整 bcc 对称性，声子色散沿连接 Γ 点和主要边界点的简单立方 Brillouin 区路径计算。声子态密度按下式评估：

$$
g(\omega)=\frac{1}{N_q}\sum_{q,n}\delta(\omega-\omega_n(q)),
$$

并通过在致密 $q$ 网格上构建直方图进行数值近似。

### D. 近等原子系综构建

一个 3 × 3 × 3 bcc 超胞包含 54 个原子位点，不能被 5 整除。为避免系统成分偏置，我们构建了 5 个近等原子超胞，其中对每个构型，有 1 种元素出现 10 次，其余 4 种元素出现 11 次。在这 5 个构型中，每种物种都恰好有 1 次成为含 10 个原子的物种。因此，该系综的算术平均正好为等原子。

对于每个构型 $k=1,\ldots,N_{conf}$，其中 $N_{conf}=5$，我们计算色散 $\omega_n^{(k)}(q)$ 和态密度 $g^{(k)}(\omega)$。系综平均量定义为：

$$
\bar{\omega}_n(q)
=
\frac{1}{N_{conf}}
\sum_{k=1}^{N_{conf}}
\omega_n^{(k)}(q),
$$

$$
\sigma_{\omega,n}(q)
=
\left[
\frac{1}{N_{conf}}
\sum_{k=1}^{N_{conf}}
(\omega_n^{(k)}(q)-\bar{\omega}_n(q))^2
\right]^{1/2},
$$

以及：

$$
\bar{g}(\omega)
=
\frac{1}{N_{conf}}
\sum_{k=1}^{N_{conf}}
g^{(k)}(\omega).
$$

构型之间的离散程度还通过下式表征：

$$
g_{min}(\omega)=\min_k g^{(k)}(\omega),
\quad
g_{max}(\omega)=\max_k g^{(k)}(\omega).
$$

通过在每个 $q$ 点对本征值排序，并跟踪其相对于相邻 $q$ 点的连续性，完成跨构型模态关联。由于 5 个超胞只相差一个原子替换，色散彼此接近，并且未观察到会导致歧义的分支交叉。

### V. 500 K Monte Carlo 模拟

图 S2：500 K Monte Carlo 模拟的逐 sweep 分析。

图 S2 显示了使用微调 foundation model 进行 500 K Monte Carlo 模拟的收敛速率。从图中可以清楚看到能量和 ASRO 的收敛。我们确信这些曲线在 80 sweeps 时已经完全收敛，但为确保收敛，我们将 sweep 数增加到 100。该模拟将是所有模拟中收敛最慢的，因为高于 500 K 的模拟具有更高热能，因此会更快达到平衡。低于 500 K 的模拟采用 500 K 模拟最终平衡构型作为起点，并且都已完全平衡。

### VI. 由 MC 模拟计算得到的 AlTiCrMoW ASRO 和总能量离散数据曲线

图 S3：由 MC 模拟用离散数据计算得到的 AlTiCrMoW ASRO 和总能量曲线。

图 S3 是图 7 的副本，其中绘制了 Monte Carlo 工作流中每个模拟温度的离散数据点。所有 Gaussian Process Regression（GPR）曲线都很好地拟合了相应数据。因此，图 S3 验证了图 7 是对离散数据的准确表示。

### VII. 使用 OMAT 基础模型由 MC 模拟计算得到的 AlTiCrMoW ASRO 和总能量离散数据曲线

图 S4：使用 OMAT 基础模型由 MC 模拟用离散数据计算得到的 AlTiCrMoW ASRO 和总能量曲线。

图 S4 是图 9 的副本，其中绘制了 Monte Carlo 工作流中每个模拟温度的离散数据点。所有 GPR 曲线都很好地拟合了相应数据。因此，图 S4 验证了图 9 是对离散数据的准确表示。

### VIII. 空位形成统计分析

图 S5：logistic 回归图，显示空位周围前两配位壳层内元素 X 含量增加的影响。

图 S5 给出了 logistic 回归曲线，显示第一和第二配位壳层中每种元素的局域成分（表示为距离加权分数 $\phi$）如何影响 3 种空位性质：（上排）正驰豫体积的概率（符号），（中排）驰豫体积大小，（下排）形成能。这些曲线使用 sum-to-zero 约束系数构建，因此每种元素的效应都相对于系综平均来解释。Al 和 Cr 含量增加会一致降低膨胀概率并减小驰豫幅度，而 Mo 和 W 含量增加则促进膨胀。形成能图显示，富 W 环境稳定空位（负斜率）。这些可视化结果提供了局域化学成分与空位响应之间的直接映射，并补充了正文图 12 和图 13 中观察到的行为。
