Repository: Bit-Part-Young/Codex-Papers-Summary

# Codex 文献总结与翻译 

保存 使用 Codex 进行文献总结与翻译的输出 '文献总结 - ' md 文档。

```bash
.codex/skills/                # 用于 Codex 文献总结与翻译的 SKILL.md 文档

1-papers/                     # 要翻译的文献 pdf 文件
2-summaries/                  # Codex 直接输出的 *.md 文档
3-summaries-renamed/          # 重命名后的 *.md 文档
```

File: 3-summaries-renamed/文献总结 - MACE 能能否准确描述 Fe-Ni 合金磁性与相稳定性 - 系统基准 - 2026.md
# 文献总结 - MACE 势能能否准确描述 Fe-Ni 合金磁性与相稳定性：系统基准 - 2026

## 文献基本信息

**英文原文标题**：Can MACE Potentials Accurately Describe Magnetism and Phase Stability in Fe-Ni Alloys? A Systematic Benchmark

**中文标题翻译**：MACE 势能能否准确描述 Fe-Ni 合金磁性与相稳定性：系统基准

**作者**：Kushal Ramakrishna, Mani Lokamani, Attila Cangi

**期刊/平台**：arXiv 预印本，arXiv:2605.28395v1 [cond-mat.mtrl-sci]

**完整 DOI 链接**：https://doi.org/10.48550/arXiv.2605.28395

**日期信息**：

- 论文首页标注日期：2026-05-28
- arXiv v1 提交日期：2026-05-27
- 投稿、返修、接收、在线发表日期：原文未给出期刊流程日期；arXiv 页面给出提交时间为 2026-05-27

**数据/代码链接**：

- 原文未给出本文训练数据集、MACE-sqs 模型或脚本的独立开放仓库链接。
- 方法部分说明模型开发中使用 Weights & Biases 记录训练结果。

## 一、文献总结

### 1. 研究背景与科学问题

Fe-Ni 合金具有随成分和温度变化的复杂相结构，是研究相稳定性、磁性与磁弹性耦合的典型体系。其相图不仅与合金设计、工业冶金和功能材料调控有关，也与地球核心等行星科学问题相关。

Fe 和富 Fe 的 Fe-Ni 合金中，磁性与压缩、晶体结构稳定性强烈耦合。Fe 在常压下为铁磁性 bcc 结构，在约 13 GPa 以上发生 bcc 到 hcp 的结构转变；Ni 含量会改变磁性压力响应和相变压力。因此，Fe-Ni 合金对机器学习原子间势（MLIP）提出了严格要求：势函数不仅要描述化学无序，还要捕捉磁矩、磁体积效应、弹性响应和相稳定性之间的耦合。

本文的核心问题是：现有 MACE 基础模型和针对 Fe-Ni 体系训练的 MACE-sqs 模型，能否准确描述 Fe-Ni 合金的结构、弹性、磁性、有限温度热膨胀以及 bcc-hcp 相稳定性？

### 2. 数据集与模型设置

作者构建了基于特殊准随机结构（SQS）的 Fe-Ni 参考数据集。数据集来自自旋极化 PBE DFT 计算，覆盖不同 Fe-Ni 成分、bcc 与 fcc 结构、体积形变和剪切形变。SQS 结构通过 ATAT 软件包中的 MCSQS 生成，并使用 Warren-Cowley 短程有序参数 αij 评估化学随机性。

DFT 计算采用 VASP、PAW 赝势和 PBE 交换关联泛函。作者没有把 DFT+U 作为 MACE-sqs 的参考层级，理由是 Fe 和 Ni 的 3d 电子具有巡游金属性，固定 Hubbard U 对化学无序 Fe-Ni 合金的可转移性并不明确，而且可能扭曲磁矩和相对相能量。

MACE-sqs 训练数据包含 6389 个 DFT 结构，其中 5115 个用于训练，1274 个用于验证。最终模型训练集能量 RMSE 为 2.2 meV/atom，力 RMSE 为 22.0 meV/Å；验证集能量 RMSE 为 2.0 meV/atom，力 RMSE 为 24.3 meV/Å。训练与验证误差接近，说明在该数据划分内没有明显过拟合。

作者比较了 5 类 MACE 模型：mpa0-medium、omat、matpes-pbe、matpes-r2SCAN 和本文训练的 sqs 模型。其中 mpa0-medium 与 omat 基于 PBE+U 数据，matpes-pbe 基于 PBE，matpes-r2SCAN 基于 r2SCAN，MACE-sqs 基于 Fe-Ni SQS 自旋极化 PBE 数据。

### 3. 方程状态与平衡体积

在 EOS 测试中，作者比较了 bcc 和 fcc Fe-Ni 合金在不同成分下的压力-体积曲线，并用三阶 Birch-Murnaghan 方程状态拟合。结果表明，在纯 bcc Fe、bcc Fe-Ni、fcc Fe-Ni 以及纯 fcc Ni 中，MACE-sqs 与 DFT 和实验的整体一致性最好。

对于纯 bcc Fe，MACE-sqs 最接近 Dewaele 等人的实验 EOS；MACE-mpa0 是基础模型中最接近的，但仍低估平衡体积；omat 与 matpes-r2SCAN 系统低估体积，matpes-pbe 偏差最大。

对于 bcc Fe-Ni 合金，MACE-sqs 在 Fe0.91Ni0.09 和 Fe0.8Ni0.2 等成分上最能重现实验压力-体积趋势。对于 fcc Fe-Ni 合金，MACE-sqs 在 Invar 区域附近的 Fe-rich fcc 成分和 Ni-rich fcc 成分中都较好捕捉平衡体积与压力依赖关系。

零压平衡体积随 Ni 浓度变化的结果进一步支持 EOS 结论。bcc Fe-Ni 合金中，体积随 Ni 含量增加而减小；fcc Fe-Ni 合金中，成分依赖关系更非线性，尤其在 Fe-rich 和中间成分区域更受磁体积效应影响。MACE-sqs 在 bcc 和 fcc 体系中都给出最一致的体积-成分趋势。

### 4. bcc-hcp 压致相变

bcc 到 hcp 的压致相变是本文最严格的相稳定性测试。实验显示纯 Fe 的相变压力约为 13 GPa；随 Ni 含量升高，相变压力降低，约 10% Ni 和 25% Ni 时分别约为 11 GPa 和 8 GPa。

MACE-sqs 没有在 hcp 结构上训练，因此 hcp EOS 和 bcc-hcp 相变压力测试的是跨结构外推能力。结果显示，MACE-sqs 对纯 Fe 预测 15.7 GPa，虽然高于实验值约 13 GPa，也高于 PBE 参考值 10.3 GPa，但比 PBE+U 基础模型更接近实验；MACE-mpa0 预测 10.5 GPa，MACE-omat 预测 8.4 GPa。

关键问题在于，所有测试的 MACE 模型都预测相变压力随 Ni 含量增加而升高，而实验趋势相反。这说明这些模型没有完全捕捉富 Fe Fe-Ni 合金在压缩下由 Ni 含量、Fe 磁矩和磁性坍塌共同决定的磁弹性效应。作者将这一失败主要归因于缺乏高压磁性坍塌条件下的 hcp 训练数据，次要原因是固定自旋/共线自旋框架不能描述纵向自旋涨落。

### 5. 弹性性质

作者计算了 bcc 和 fcc Fe-Ni 合金的弹性常数 C11、C12、C44，以及体模量 K、剪切模量 G、杨氏模量 E 和泊松比 ν。对于立方晶体，作者使用小于 1% 的应变以保持线性弹性近似有效，并依据 Born 稳定性判据检查力学稳定性。

结果显示，MACE-sqs 在 bcc Fe-Ni 合金中对 C11、C12、C44 及衍生模量的整体实验一致性最好。基础模型能给出定性趋势，但在多个弹性常数和体模量上存在系统偏移，尤其 PBE+U 模型倾向于因 Hubbard 修正导致 bcc 相过度刚化。

在 fcc Fe-Ni 合金中，MACE-sqs 较好重现实验报告的非单调成分依赖性，包括 Invar 成分附近 C11、C12 和 C44 的局部极值。多数基础模型则没有捕捉这些细微特征，或将其明显抹平。

### 6. 有限温度热膨胀

有限温度热膨胀测试用于检验 MACE-sqs 对训练分布以外性质的可转移性，因为它只在静态 0 K SQS-DFT 数据上训练，没有接触有限温度轨迹。作者使用零外压 NPT 分子动力学，在每个温度下运行 3 个不同速度种子的独立副本，每个副本包含 10000 步平衡和 20000 步生产，时间步长 1.0 fs。

对于 fcc Ni，MACE-sqs 在居里温度约 630 K 以下准确重现实验晶格参数，300 K 热膨胀系数为 1.27×10−5 K−1，与实验值 1.29×10−5 K−1 和 1.27×10−5 K−1 符合很好。高于居里温度时低估热膨胀，作者归因于非磁性 NPT-MD 框架缺少自旋无序贡献。

对于 bcc Fe，MACE-sqs 在 300 K 给出 1.38×10−5 K−1，略高于实验值 1.18×10−5 K−1。对于 fcc Fe0.5Ni0.5，MACE-sqs 预测 1.42×10−5 K−1，低于实验值 1.60×10−5 K−1，偏差与 Invar 附近磁体积异常和固定自旋 MD 协议限制有关。对于 Fe0.25Ni0.75，文中没有可直接比较的实验 α，MACE-sqs 预测 1.40×10−5 K−1。

### 7. 主要结论

本文表明，针对 Fe-Ni SQS 数据训练的 MACE-sqs 明显改善了 bcc 和 fcc Fe-Ni 合金的结构、EOS、弹性和热膨胀预测。与通用基础模型相比，MACE-sqs 的优势来自两个方面：一是训练数据直接覆盖 Fe-Ni 化学无序局域环境、体积变化和晶格畸变；二是使用一致的自旋极化 PBE 参考，避免混合环境依赖的 DFT+U 修正。

但本文也明确指出，体系特定训练并不能自动保证跨相可转移性。bcc-hcp 压致相变中所有模型都给出错误的 Ni 成分趋势，说明未来需要显式加入高压磁性坍塌、hcp 环境和成分依赖化学无序效应的参考数据，也需要更好地处理自旋-晶格耦合与磁性涨落。

## 二、摘要、引言、方法与结论翻译

### 摘要

我们提出了针对铁-镍合金 MACE 势能的系统基准测试，重点关注与相稳定性相关的结构、弹性、磁性和有限温度性质。参考数据集包含针对化学无序特殊准随机结构（SQS）的自旋极化 PBE 密度泛函理论（DFT）计算，覆盖成分、bcc 和 fcc 晶体结构，以及体积和剪切形变。在该数据集上训练的体系特定 MACE-sqs 模型，在能量上达到 2.0 meV/atom 的验证误差，在力上达到 24.3 meV/Å 的验证误差。与若干 MACE 基础模型相比，包括用 Hubbard U 修正训练的模型，MACE-sqs 对 bcc 和 fcc Fe-Ni 合金的方程状态、平衡体积、弹性常数和热膨胀趋势给出了与 DFT 和实验最一致的符合。对于 bcc 到 hcp 转变，MACE-sqs 预测的纯 Fe 转变压力比被测试的基础模型更接近实验，但所有模型都预测转变压力随 Ni 含量增加而错误升高。这一失败表明，高压磁性坍塌和成分依赖的磁弹性效应尚未被完全捕捉。总体而言，基于 SQS 的目标化训练显著提高了 MACE 势能对 Fe-Ni 合金的准确性，而磁性坍塌下的相稳定性仍然是未来模型开发的关键限制。

### 引言

Fe-Ni 合金随成分和温度表现出多种相，它们的相图为理解相稳定性和相变提供了基础 [1,2]。除了结构多样性之外，Fe-Ni 合金也是研究成分依赖磁性和磁弹性效应的经典体系，包括类似 Invar 的行为 [3,4]。通过成分和热处理控制相分数与化学有序，可以调节显微组织和功能性质，这是材料工程和合金设计的核心 [5]。除工业冶金之外，Fe-Ni 合金还在行星科学中作为参考材料，例如地球核心研究 [6]。晶体结构、化学无序和磁性之间的同一耦合使 Fe-Ni 成为机器学习原子间势（MLIP）的严格测试体系。

磁性与 Fe 和富 Fe 的 Fe-Ni 合金中的压缩和结构稳定性强烈耦合。Fe 在环境条件下为铁磁性，但在足够压力下其磁矩会坍塌；Ni 也具有铁磁性，并调节 Fe-Ni 合金中磁性性质的压力依赖性。与磁性坍塌相关的压力取决于镍含量 [7,8]。在压缩下，磁有序的变化会影响磁化率和相关性质，这对地球核心和行星内部磁性行为具有影响 [9]。在高于 13 GPa 的压力下，铁从体心立方结构转变为六方密排结构 [10-12]。在 Fe-Ni 合金中也观察到类似行为，其中镍含量会移动转变压力；这种成分依赖的相稳定性为下文考虑的势能提供了严格基准（图 5）。

准确预测材料性质是计算材料科学中的核心挑战，因为预测准确性通常需要高保真电子结构方法，而达到真实长度和时间尺度则要求成本低得多的原子间模型。MLIP 通过从第一性原理参考数据学习势能面来处理这种准确性-效率权衡，使大尺度原子模拟能以大幅降低的计算成本接近 DFT 保真度 [13,14]。已经为过渡金属和合金开发了若干 MLIP 框架，包括谱邻域分析势 [15-19]、高斯近似势 [20-23]、矩张量势 [24-26]、原子簇展开 [27-29]、基于深度学习的模型 [30-33]、NequIP [34] 和 MACE [35]。在广泛材料数据集上训练的 MACE 基础模型为跨化学多样体系的性质预测提供了有用起点 [36-39]，但它们对于化学无序磁性过渡金属合金的可靠性仍然是体系依赖的问题。对于 Fe-Ni 合金而言，这种不确定性尤为重要，因为决定合金能量的同一局域化学环境也会影响磁矩、磁体积耦合和相稳定性。

在本工作中，我们将若干 MACE 基础模型与一个体系特定的 MACE-sqs 模型进行基准比较；MACE-sqs 在化学无序 Fe-Ni SQS 构型的自旋极化 DFT 数据上训练。所考虑的模型、它们的训练数据以及可用于 Fe-Ni 结构的参考量汇总于表 I。我们评估成分相关的方程状态、平衡体积、弹性性质、磁矩、压力诱导的 bcc 到 hcp 相稳定性以及有限温度晶格膨胀。目标化的 MACE-sqs 模型对 bcc 和 fcc 方程状态、体积、弹性常数和热膨胀趋势给出了与 DFT 和实验最一致的符合。同时，bcc 到 hcp 转变基准暴露出一个剩余限制：所有测试模型都预测转变压力随 Ni 含量增加而升高，这与实验相反。因此，该基准既识别了基于 SQS 训练获得的准确性提升，也识别了与高压磁性坍塌和成分依赖磁弹性耦合相关的缺失物理。

### 方法

#### A. 特殊准随机结构与短程有序

无序置换 Fe-Ni 合金最自然地由随机原子构型的系综描述；然而，使用第一性原理计算进行直接系综平均在计算上是不可承受的。SQS 通过匹配理想随机合金的相关配对函数，以及在需要时匹配更高阶相关函数，在有限超胞中提供对化学无序的有效表示。这种方法在固定成分下减少了计算能量、力、磁矩和力学性质时的构型间噪声，同时保留了对磁性和磁弹性响应重要的局域化学环境的物理有意义分布。在此，特定浓度下的随机 Fe-Ni 合金使用 Alloy Theoretic Automated Toolkit（ATAT）软件包 [40,41] 中的 Monte Carlo（MCSQS）程序生成的 SQS 表示。

为了量化一个 SQS 多么接近地再现理想随机 Fe-Ni 合金的统计，我们使用 Warren-Cowley 短程有序（SRO）参数 [42,43] αij，作为残余有序或团簇化的便捷、按邻近壳层分辨的度量。其定义为：

$$
\alpha_{ij}=1-\frac{P(j|i)}{c_j}
$$

其中 $P(j|i)$ 是类型 $i$ 原子的邻居为类型 $j$ 的条件概率，$c_j$ 是物种 $j$ 的浓度。αij 接近零表示对应配对类型和配位壳层接近随机混合，而系统性偏离表示有限尺寸伪影或目标相关函数匹配不完全。在完全随机合金中，$P(j|i)=c_j$，因此 $\alpha_{ij}=0$；正值（负值）表示团簇化（化学有序）。

我们在一系列体系尺寸（N）和成分上评估了 Fe-Ni 合金的 SRO 参数，同时考虑 fcc 和 bcc 结构。具体而言，我们报告 αFe-Ni（Fe 原子周围的 Ni 邻居）、αNi-Fe（Ni 原子周围的 Fe 邻居）、αNi-Ni（Ni 原子周围的 Ni 邻居）和 αFe-Fe（Fe 原子周围的 Fe 邻居）。SRO 值从 N = 16 到 N = 500 原子的超胞中提取。所得 SRO 值如图 1 所示，作为镍浓度函数分别给出 bcc 和 fcc 结构中 Fe-Ni 合金的结果。在这些图中，标记颜色表示体系尺寸 N，标记形状区分 SRO 类型。对于多数成分和体系尺寸，SRO 值接近零，表明所生成结构具有高度化学随机性。然而，对于某些成分（富 Fe 或富 Ni）和较小体系尺寸，观察到偏离零的情况，反映出局域团簇化或有序倾向。正如预期，更大的体系尺寸给出更接近零的 SRO 值，与随机合金系综统计采样的改善一致。

#### B. DFT 计算

为了参数化和验证原子间势，并获得 Fe-Ni 合金方程状态、弹性响应和磁性的可靠参考数据，我们对 SQS 构型进行第一性原理电子结构计算。数据集包括完全弛豫的 SQS 结构和应变构型，后者包含高达 ±15% 的各向同性应变和高达 ±2% 的剪切应变。应变构型系统采样势能面的相关区域，以确保 MLIP 在弹性形变模式上的稳健可转移性。自旋极化 DFT 为跨成分和超胞尺寸计算总能、力和磁矩提供一致框架，这对于评估有限尺寸和化学无序效应，以及构建 MLIP 训练数据集都是必要的。SQS 构型的自旋极化 DFT 计算使用 Vienna Ab initio Simulation Package（VASP）[44-47] 进行。我们采用 projector augmented-wave（PAW）赝势（PAW_PBE_Fe_pv_02Aug2007 和 PAW_PBE_Ni_pv_06Aug2000）以及 Perdew-Burke-Ernzerhof（PBE）交换关联（XC）泛函 [48]。为确保具有代表性的随机合金行为，SQS 构型基于接近零的 SRO 参数（式 1）选择，仅保留残余化学有序可忽略的结构。满足该准则的构型可得性随成分显著变化：在 Fe0.5Ni0.5 附近的中间成分有丰富选择，而富 Fe 和富 Ni 成分可用的合适 SQS 结构较少。收敛性测试确定了计算参数：平面波能量截断为 620 eV，对于 N ≤ 108 原子的体系使用 4×4×4 Monkhorst-Pack k 点网格，对于更大超胞使用 2×2×2。

我们使用不含 Hubbard 修正的自旋极化 PBE 作为 SQS 数据集的参考层级。这一选择的动机来自 Fe 和 Ni 的 3d 态具有巡游和金属性特征，与许多过渡金属氧化物相比，对局域化关联子空间和可转移 Hubbard U 的定义并不那么清楚 [12,49]。在化学无序 Fe-Ni 合金中，局域环境、成分和磁性构型还会进一步影响任何有效在位修正，使得跨数据集使用单一固定 U 难以成立。金属屏蔽和双计数不确定性也会以难以与物理磁体积响应分离的方式改变磁矩和相对相能量 [50]。类似地，在构建 MACE 基础模型时不一致地应用 DFT+U 可能导致不兼容的势能面 [51]。因此，基于 DFT+U 的基础模型在这里被作为基准模型处理，而不是作为训练 MACE-sqs 的参考层级。

#### C. MLIP 训练

MACE-sqs 模型被训练为重现化学无序 Fe-Ni 构型在成分、体积和应变变化下的自旋极化 DFT 能量和力。磁性效应通过自旋极化参考计算隐式进入该模型，这意味着模型通过参考能量编码磁性基态，而不能表示由压力或温度驱动的磁有序变化。本文比较的 MACE 模型，连同它们的参考数据集和可用训练量，汇总于表 I。

MLIP 在基于 SQS 的 DFT 数据集上训练，该数据集跨越体积、晶格畸变、成分和局域化学环境的变化。超参数调优和训练结果自动记录使用 Weights & Biases（W&B）[62] 处理。用于模型开发的数据集包含 6389 个 DFT 计算结构，划分为 5115 个训练结构和 1274 个验证结构。最终 MACE-sqs 模型在训练集上达到 2.2 meV/atom 的能量 RMSE 和 22.0 meV/Å 的力 RMSE。在验证集上，对应 RMSE 为 2.0 meV/atom 和 24.3 meV/Å。训练误差和验证误差相当，表明在所选划分中没有明显过拟合，并且与近期等变 MLIP [63] 具有竞争性。图 2 给出参考数据和模型性能概览。左上图显示训练数据集中代表性 SQS 超胞在未形变参考态、各向同性形变和剪切形变下的结构，展示了用于训练的结构多样性。右上图显示自旋极化 DFT 参考计算得到的平均每原子磁矩随镍浓度变化的关系，分别针对 fcc 和 bcc Fe-Ni 合金，并与实验测量 [52-61] 比较。下方图显示 MACE-sqs 对能量和力的预测与 DFT 参考值的对比，证明该模型以相近精度再现训练和验证数据。

原子模拟使用 ASE [64] 和 MACE 计算器进行，在适用时使用 TorchSim [65] 进行 GPU 加速的批量力评估，前者处理结构生成、弛豫工作流和弛豫构型分析，后者在 NVIDIA A100 和 H100 GPU 上实现对大量 MACE 力的高效评估。该工作流用于下文报告的 EOS、弹性性质、相稳定性和有限温度计算。

### 结论

我们提出了针对 Fe-Ni 合金 MACE 势能的系统基准，评估了跨成分的结构、弹性、磁性、相稳定性和有限温度晶格膨胀性质。主要结果是，在基于 SQS 的自旋极化 DFT 数据上训练的体系特定 MACE-sqs 模型，对 bcc 和 fcc 方程状态、平衡体积、弹性常数和热膨胀趋势给出了与实验最一致的符合（图 3、6 和 7）。同时，bcc 到 hcp 转变基准暴露出一个剩余限制：所有测试模型都未能再现实验观察到的转变压力随 Ni 含量增加而降低的现象（图 5）。因此，目标化的基于 SQS 的训练显著改善了 bcc 和 fcc 性质预测，而高压磁性坍塌下的跨相可转移性仍然是一个开放挑战。

对于 EOS 和零压体积趋势，MACE-sqs 最接近地跟随了本文所考虑 bcc 和 fcc 相的实验压力-体积数据以及成分依赖体积数据（图 3 和 4）。对于弹性性质，MACE-sqs 在立方弹性常数和衍生模量中给出最一致的成分依赖趋势，包括 fcc 合金在中间 Ni 浓度附近观察到的更强非单调行为（图 6）。对于有限温度晶格膨胀，该模型对所考虑的 Ni、Fe 和合金成分给出了合理的 300 K 热膨胀系数，而较高温度和 Invar 成分附近的偏差与缺少显式自旋无序和自旋-晶格效应一致（图 7 和表 II）。

MACE-sqs 改善的 bcc/fcc 表现与其目标化训练数据一致。基于 SQS 的参考结构采样了与本文基准直接相关的化学无序局域环境、体积变化和晶格畸变。此外，使用自旋极化 PBE 作为一致的参考层级，避免了将环境依赖的 Hubbard 修正混入 MACE-sqs 训练数据。能量训练和验证误差分别为 2.2 和 2.0 meV/atom，连同图 2 所示的对应力误差，表明在所选数据集划分内可实现准确插值。相比之下，外推可转移性仍然取决于具体性质，hcp 转变压力基准即证明了这一点。

当前基准将 MACE-sqs 确认为大尺度模拟化学无序 bcc 和 fcc Fe-Ni 合金的有用起点，尤其适用于已验证成分和压力范围内的结构、弹性和有限温度晶格膨胀性质。有限温度相稳定性 [1]、热膨胀 [92]、缺陷能量学 [102] 和晶界行为 [103] 等应用仍是自然的下一步目标。扩展训练数据以包含高压磁性坍塌、hcp 环境和成分依赖无序效应，将是修正 bcc 到 hcp 转变压力趋势中剩余差异的必要条件。更广泛地说，目标化的基于 SQS 的训练为弥合化学无序过渡金属合金中的准确性-效率差距提供了实用途径。同时，可靠的相可转移性要求参考数据显式覆盖相关结构和磁性区域，这是仅靠体系特定训练无法完全满足的要求。

## 三、结果/讨论章节子标题翻译

- III. Results：结果
- A. Equation of State：方程状态
- B. Lattice Volume across Compositions：跨成分的晶格体积
- C. Pressure-Induced Phase Transition：压力诱导相变
- D. Elastic Properties：弹性性质
- E. Transferability: Finite-Temperature Properties：可转移性：有限温度性质

## 四、图题和表题翻译

图 1. bcc（左）和 fcc（右）结构中 Fe-Ni 合金的 Warren-Cowley 短程有序（SRO）参数，作为镍浓度的函数。标记颜色表示体系尺寸 N，标记形状表示 SRO 类型（Fe-Ni、Ni-Fe、Ni-Ni、Fe-Fe）。较大的体系尺寸产生更接近零的 SRO 值，表明化学分布更加随机，而偏离则反映团簇化或有序倾向。

表 I. MACE 模型及其训练数据集的详细信息。

图 2. 训练数据集和 MACE 模型性能概览。左上：训练数据集中 Fe-Ni 合金的代表性 SQS 超胞，显示三种形变条件：未形变参考态（上）、各向同性体积应变（中）和剪切应变（下）。蓝色和橙色球分别表示 Fe 和 Ni 原子。右上：每原子平均磁矩随镍浓度变化的关系，分别针对 fcc（上）和 bcc（下）Fe-Ni 合金，由采用 PBE XC 泛函的共线自旋极化 DFT 计算得到，并与实验测量 [52-61] 比较。下排：MACE 预测能量（左，RMSE = 2.2/2.0 meV/atom）和力（右，RMSE = 22.0/24.3 meV/Å）相对于训练集和验证集 DFT 参考值的奇偶图，确认了高模型保真度且不存在过拟合。

图 3. Fe-Ni 成分的方程状态（EOS），比较 MACE 模型与 DFT 和实验 [4,8,12,68-71]。注意，Zhou 等人 [70] 的 EOS 结果对应于略含硫的合金（Fe0.89Ni0.09S0.02）。

图 4. bcc（左）和 fcc（右）结构中 Fe-Ni 合金的每原子体积，作为镍浓度的函数，比较 MACE 模型与实验数据 [4,8,59,72-76]。

图 5. bcc 到 hcp 结构的转变压力，作为镍浓度的函数，比较 MACE 模型与实验 [7,8,10]。

图 6. bcc 和 fcc 结构中 Fe-Ni 合金的弹性性质，作为镍浓度的函数，比较 MACE 模型与实验 [68,71,79-90]。

图 7. Fe-Ni 成分的晶格热膨胀，比较 MACE 模型与实验 [73,76,92-96]。

表 II. 使用 MACE 得到的 Fe-Ni 成分在 T = 300 K 的热膨胀系数，并与实验值比较，单位为 10−5 K−1。

File: 3-summaries-renamed/文献总结 - MLIPs 如何推动冶金中的计算机辅助材料设计 - 2024.md
# 文献总结 - 机器学习很有趣，但物理创造价值：机器学习势如何推动冶金中的计算机辅助材料设计 - 2024

---

## 文献基本信息

- **英文标题**：Machine learning is funny but physics makes the money: How machine-learning potentials can advance computer-aided materials design in metallurgy
- **DOI**：https://doi.org/10.1016/j.commatsci.2023.112715
- **作者**：M. Hodapp
- **作者单位**：Materials Center Leoben Forschung GmbH（MCL），Leoben（AT），Austria（奥地利莱奥本材料研究中心；原文无单位编号）
- **期刊**：Computational Materials Science，233（2024），112715。期刊文章类型标为 Full length article；摘要和正文明确自称 review，内容为面向使用者与开发者的方法综述，故按综述类结构处理。
- **日期**：投稿 1 August 2023；返修 22 November 2023；接收 1 December 2023；在线发表 7 December 2023；卷期年份 2024。
- **数据与代码链接**：作者声明本文所述研究未使用数据。以下为 PDF 表 1 明确列出的相关开源软件和既有训练集链接，并非本文新产生的数据或代码。
    - n2p2（NNP）：https://github.com/CompPhysVienna/n2p2
    - DeePMD-kit（深度 NNP）：https://github.com/deepmodeling/deepmd-kit
    - NequIP（CNN）：https://github.com/mir-group/nequip
    - QUIP（GAP）：https://github.com/libAtoms/QUIP
    - FitSNAP（SNAP）：https://github.com/FitSNAP/FitSNAP
    - MLIP-2（MTP）：https://gitlab.com/ashapeev/mlip-2
    - MLIP-3（MTP）：https://gitlab.com/ashapeev/mlip-3
    - pyace（ACE）：https://github.com/ICAMS/python-ace
    - MACE（采用消息传递的 ACE）：https://github.com/ACEsuit/mace
    - α-Fe 训练集（裂纹尖端；应用于位错、裂纹）：https://archive.materialscloud.org/record/2022.102
    - Mo-Nb-Ta-W 训练集（分子动力学快照；应用于多晶、位错）：https://github.com/materialsvirtuallab/snap
    - Mg 训练集（平面缺陷；应用于裂纹、位错）：https://archive.materialscloud.org/record/2020.0046/v1
    - Mo-Nb-Ta-V-W 训练集（液相；应用于位错环）：https://doi.org/10.23729/1b845398-5291-4447-b417-1345acdd2eae
    - W-He 训练集（位错；应用于位错与 He 相互作用）：https://github.com/marseille-matmol/LML-retrain
    - Mg 训练集（所有晶系；应用于平面缺陷）：https://github.com/eisenforschung/magnesium-mtp-training-data

---

## 论文内容详细总结

### 研究背景与目的：把机器学习势纳入材料设计闭环

本文讨论机器学习原子间势（MLIPs）如何在冶金中服务于机械性能预测和合金设计，重点是原子尺度机制模拟与合金成分高通量筛选，而非仅提高某个测试集上的拟合精度。全文围绕“开发势函数—构建训练集—应用于材料设计—实践指南—开放问题”组织，并着重介绍作者参与的相关工作。

金属的强度、延性和硬度涉及从埃到米的多个尺度。图 1 所示设计流程包括五个阶段：实验表征缺陷与变形之间的关系；建立原子模型并模拟机制；把机制转化为依赖材料性质和可调参数的简化模型；利用模型筛选成分；建立相场或离散位错动力学等更高尺度模型研究缺陷集体行为。计算结果最终反馈给实验，以验证成分的可制备性和性能改善。

作者强调三项相互关联的障碍：

1. **尺度与可迁移性**：实际微结构可能需要数百万原子，而训练参考的量子力学计算通常只能覆盖数百原子；小胞中的准确拟合不能自动保证大体系中的缺陷动力学正确。
2. **物理自由度不足**：只依赖原子位置和种类的势函数不能完整描述磁性等量子效应，需要扩展特征空间。
3. **成分空间巨大**：合金候选成分达到数十亿乃至更多，必须结合简化物理模型与高效计算，无法逐一进行大规模微结构模拟。

经验原子间势（EIPs）速度快，但通常不足以定量处理多组元体系和复杂化学作用；平面波密度泛函理论（DFT）提供量子力学参考，但常规求解的本征值问题随原子数呈立方标度。MLIPs 的机会在于以更低代价逼近 DFT，同时借助物理结构和主动学习控制适用范围。本文不是穷尽式文献回顾，也不报告一种新势函数在所有金属上的统一性能排名。

---

### 势函数的共同基础：局域能量、特征与对称性

#### 局域原子环境与训练目标

原子 $i$ 的环境用相对位置 $r_{ij}=r_j-r_i$ 及元素类型向量 $z_i,z_j$ 表示，体系总能量写成逐原子贡献之和：

$$
\Pi(\{r_i\})=\sum_{\mathcal N\in\{r_i,z_i\}}\mathcal E(\mathcal N).
$$

MLIPs 以原子位置、类型等变量及可调参数 θ 建立一般函数，并通过 DFT 单点计算提供的能量、力和应力训练。其损失函数分别用 $w_e,w_f,w_s$ 加权三类偏差。一般函数具有较强逼近能力，但除对称性外通常内置物理较少，因此训练集必须覆盖实际使用的构型空间。

#### 体阶与高效计算

二体特征通常由径向基函数求和形成，三体特征还包含键角，更高体阶涉及更多邻居的关联。径向基必须平滑截断，以防原子进入或离开邻域时能量不光滑。显式枚举高体阶邻居组合代价迅速增加；变量分离可把邻居多重求和转化为先分别求和再相乘，从而构造高体阶特征，并使相应环境求和随邻居数线性增长。

#### 不变性与等变性

势函数须满足同种原子置换不变性、平移不变性及旋转和反射组成的 O(3) 对称性。层内特征全部不变是一种做法，但可能限制函数表达能力；等变网络允许中间向量或张量随输入协同变换，再输出不变的标量能量。球谐函数与 Clebsch–Gordan 系数提供了构造等变收缩的主要工具；最终还需处理反射对称性。

---

### 第一代 MLIPs：三类模型与统一的张量网络视角

#### 神经网络势（NNPs）

Behler–Parrinello 神经网络势以二体、三体对称函数作为输入，神经网络输出逐原子能量。其特征和能量满足 O(3) 不变性。后续模型包括 SchNet、ANI-1、DeePMD 和物理信息神经网络（PINN）势。

较新的卷积神经网络（CNNs）通过径向函数与球谐函数构造滤波器，用 Clebsch–Gordan 系数进行等变张量收缩。作者在解释该结构时省略了 NequIP 一类模型中同时存在的消息传递部分，避免将等变收缩与消息传递混为一个步骤。

#### 基于高斯过程的势

高斯近似势（GAP）通过核函数比较待预测环境与训练环境，而非直接以固定特征组合写出能量。平滑原子位置重叠（SOAP）核以平滑原子密度的重叠为基础，并对旋转和反射积分保证不变性；球谐展开可提高计算效率。逐原子能量由参考环境核函数的加权和构成，核中的参数 ζ 控制体阶。

#### 多项式势

- **谱邻域分析势（SNAP）**：用球谐特征构造双谱不变量，逐原子能量是这些基函数的线性组合；本文所讨论 SNAP 的体阶固定为四。
- **矩张量势（MTPs）**：用径向函数加权的相对位置张量积构造矩张量，再通过标量收缩建立基函数，可推广到任意体阶。
- **原子团簇展开（ACE）势**：同样使用球谐特征，通过增加 Clebsch–Gordan 耦合和特征张量构造更高体阶项，是 SNAP 的另一种推广。

#### 模型之间的共同点与比较边界

张量网络图表明 CNN、SNAP、ACE 的角向基收缩方式非常接近；GAP 也采用球谐展开，而 MTP 采用实数矩张量基。主要区别在通道的组成、收缩方式及额外的非线性结构。

文中引用的六种单元素体系基准研究中，MTP 表现出较好的精度与计算成本折中；随后对 Cu、Si 的另一项研究中，ACE 达到与 MTP 相当的表现。这些结果来自特定训练集与当时模型版本，作者明确指出新进展使重新比较成为必要，未宣称某一模型在所有体系中恒定最优。

---

### 下一代势函数：扩展物理特征并压缩参数空间

#### 磁矩、电子温度与消息传递

磁性可通过把中心原子和邻居原子的自旋加入环境实现。文中介绍共线磁性 MTP：径向基之外加入关于自旋大小的基函数，已用于以 DFT 精度描述 α-Fe。通过自旋向量外积处理顺磁性的形式已被提出，但所引工作中尚未实现；ACE 也已有引入磁自由度的类似方案。

高温固体、液态金属和等离子体中的电子动能效应，可通过显式加入电子温度 $T$，把逐原子能量写为 $\mathcal E(\mathcal N,T)$ 处理。

消息传递把邻居原子的特征传给中心原子，生成更高层次特征；重复传递可在不直接增大局部截断半径的情况下扩大信息传播范围。本文将其作为引入超出局部截断范围相互作用的一种高效机制讨论。

#### 维数增长与低秩压缩

若特征张量有 $n$ 个维度、平均维度大小为 $m̄$，模型是关于特征的 $d$ 次多项式，直接系数张量的参数规模为 $m̄^{dn}$。加入化学类型、磁矩等变量会使这种表示迅速失去实用性。

低秩分解通过学习特征之间的相似性减少独立参数。例如，把二阶参数张量分解为两个矩阵，当中间秩远小于原维度时，可把参数规模从平方增长降为近似线性增长。多组元 MTP 已通过径向和类型特征收缩进行压缩；GAP 与 ACE 也有利用谱对称性或典范多元分解的压缩方案。

#### 等变张量网络（ETNs）

ETNs 把网络构造成一系列等变三阶张量收缩。依据 Wigner–Eckart 定理，三阶等变张量可分为待学习的参数张量和规定对称性的 Clebsch–Gordan 系数。作者介绍的等变张量网络势还会在进入张量列车前压缩径向与元素类型特征。

其参数量正比于 $d(n+m̄)r̄^2$，其中 $r̄$ 为平均张量秩；只要所需秩保持较低，就能比直接高阶系数张量更高效。在本文引用的 Mo-Nb-Ta-W 与 Mo-Nb-Ta-V-W 数据集上，ETN 达到同等精度所需参数比 MTP 少约 2–3 倍。加入自旋后优势可能扩大是作者的预期，并非本文已经验证的结果。

---

### 训练集、可迁移性与主动学习

#### 三条可迁移性路径

1. **构建广泛覆盖的训练集**：已知应用时可加入体相、层错和位错偶极子等构型。针对 bcc 螺位错构造的 GAP 可用于超过 10 000 原子的位错运动模拟，但同一势对未训练的刃位错和裂纹未必准确。对所有空间群采样已在纯 Mg 的 MTP 中显示对若干未显式训练的体相缺陷的预测能力；推广到弯曲位错、裂纹和多组元体系仍不明确。
2. **增加物理结构**：如用键级势形式的激活函数或用 ACE 参数化 Finnis–Sinclair 型电子密度，提高外推能力；但加入物理约束也可能损害一般性。
3. **主动学习**：在模拟中发现未覆盖的环境，仅对必要构型补充 DFT 并更新训练集。

#### 三类查询策略

- **委员会查询**：训练多个随机初始化的势，用预测分歧衡量不确定性。易实现，但大规模分子动力学需要反复计算多个模型，成本较高。原文示例以总能量预测方差定义指标，并描述每原子数 meV 量级的阈值；此处保留其定性量级，不把该阈值解释为普适且量纲统一的规则。
- **贝叶斯推断**：高斯过程中的预测方差利用待预测环境与训练环境的协方差计算，无需训练模型集合。环境数过多时，利用 CUR/CGR 等分解选代表性子集。
- **D-最优性**：MTP 可利用能量对模型参数的导数构成信息矩阵，以加入新构型时行列式的变化衡量外推程度。原文给出的经验判断为：外推等级接近 1 时通常可接受，超过 10 时预测通常不可靠。训练构型多于参数数目时，用 maxvol 算法选择线性独立程度高的方形子矩阵。

主动学习与按固定时间步直接比较量子力学力的“即时学习”有所区别：前者通常希望无需新增 DFT 就能判断是否需要查询，这对无法直接做 DFT 的大体系十分关键。主动学习还可在预备训练阶段引导采样，甚至把动力学偏置到不确定性较高的区域。

#### 大体系中的关键：把局部环境转化为可做 DFT 的小胞

大规模模拟中可以逐原子检测不确定性，再抽取少量原子；但直接施加周期边界会在小胞边界制造原体系不存在的环境。作者团队的方法是镜像周期胞边界处的位移，先构造合适周期构型，再计算 DFT 并加入训练集。

该方法已用于 bcc W 的螺位错运动，并扩展至 fcc 金属中任意位错性格角的分解位错；裂纹中的某些对称性也允许类似处理。针对周期螺位错阵列的理论分析指出：若训练集被充分逼近，MLIP 相对 DFT 的误差可随训练胞尺寸指数收敛；作者据此支持从大体系直接抽取、保留真实边界影响的训练策略。

适用限制是提取胞在周期边界处需要足够光滑。一般复杂缺陷环境尚不能完全自动处理。替代方案包括带缓冲区和真空区的团簇，以及把团簇压入周期胞后优化边界原子；前者成本较高，且团簇总能量训练存在额外困难。

---

### 从机制预测到高通量合金设计

#### 避免经验势产生的错误缺陷机制

- **bcc W 螺位错**：EIPs 常产生与 DFT 不符的亚稳分裂芯。模拟中主动学习得到的 MTP 可使运动位错保持正确紧致芯，并经历易位芯—中间芯—易位芯的转变。
- **Mg 柱面滑移**：EIPs 倾向预测基面 ⟨a⟩ 螺位错分解，而文中引用的 NNP 工作预测与 DFT、实验一致的紧致芯。
- **Mo-Nb-Ta-W 合金**：SNAP 与 MTP 模拟表明，此类合金的强度可能受刃位错控制，与单元素 bcc 金属不同；文中指出这一认识已得到实验支持。

这些例子说明，原子芯结构及机制的正确性会影响更高尺度模型，不能仅依据少数标量性质拟合良好就认定势可用于微结构模拟。

#### 专用势与简化物理模型的组合

筛选数十亿成分时，直接运行大规模分子动力学不可行。应把原子计算用于获取弹性常数、内聚能、层错能、表面能、失配体积或位错与溶质相互作用等输入，再交给强化、延性等模型预测目标性能。

作者指出，计算高熵合金一个成分的可靠平均性质，往往已需约 30 次 DFT 计算；计入结构弛豫后，单点计算总数可能超过 1 000。对于每胞约 100 原子的层错能、更加复杂的位错与溶质相互作用，以及需要 Monte Carlo 采样的化学有序问题，逐次 DFT 更不现实。

因此，本文主张按需构建仅预测特定性质的专用势，用其替代大部分 DFT：

- 对 bcc Mo-Nb-Ta 随机合金的不稳定层错能，约 100 次单点 DFT 即可训练 MTP，并在整个成分空间重现 DFT 参考结果。
- 把训练扩展到表面能后，结合基于 Rice–Thomson 模型的判据，只需数百次单点 DFT（包括层错计算）即可达到对应延性模型的 DFT 精度。
- 将该延性模型与溶质强化模型结合，再用贝叶斯多目标优化搜索，四组元合金中寻找所有 Pareto 最优成分约需 700–800 次单点 DFT。

这里的“DFT 精度”指相对于所用 DFT 参考及相应简化性能模型的一致性；全文末尾也明确指出 DFT 本身与实验之间仍存在误差。专用势的成功不意味着同一势已被验证可模拟任意缺陷或全部宏观服役行为。

---

### 软件选择、超参数与训练实践

#### 软件能力与选择依据

文中列出的软件通常包含势的底层实现、训练功能、DFT 软件接口和 LAMMPS 接口。没有一个软件包覆盖本文所有功能。NNPs、SNAP、MTP、ACE 常用于金属的大规模模拟；GAP 也有广泛应用，但原文所引比较中通常较慢，同时已有加速途径。DeePMD、MACE 等提供注意力或消息传递机制；MLIP-3、pyace 等提供磁自由度。

作者特别认为，多项式势上的主动学习表现突出，D-最优性是以较少 DFT 计算构建 MTP 训练集的高效且验证较充分的方法之一。作者在第 4 节介绍的自身工作使用 MLIP-2、MLIP-3 实现。

#### 超参数建议及适用条件

- 共通超参数包括截断半径、径向基、能量/力/应力权重与正则化、角向多项式次数及体阶。
- NNP 还需选择隐藏层数、神经元数和激活函数；GAP 需选择核数量；MTP 用 level 同时提升多项式次数与体阶；ETN 还需选择三阶张量的秩。
- 对**非磁性金属**，作者建议截断半径约为最短晶格间距的 2 倍；Chebyshev 或 Bessel 等径向基的大小通常取 8–10。
- 文中给出的实践权重为 $w_f/w_e=0.1$–$0.01$、$w_s/w_e=0.01$–$0.001$。它们是原文经验范围，具体选择仍依应用而定。
- 引用研究显示，分子更受益于较高体阶，金属合金更受益于较高多项式次数。参数少时可网格搜索；下一代网络超参数过多时，可从低复杂度势开始采用贪心搜索，结合随机梯度下降权衡损失与计算成本。

#### 原文训练流程

1. 分析待解决的物理问题及相关量子效应，据此选择能表示这些自由度的势函数。
2. 构建初始训练集：预定义缺陷可采用专用势；复杂微结构需更一般的训练覆盖。
3. 划分训练、验证和测试数据，原文建议比例约 70:15:15。原文表述为“在测试集上优化超参数，直至验证集误差足够小”，此处如实记录其划分与命名，不另行改写。作者认为能量均方根误差约 1 meV/原子、力均方根误差约 10 meV/Å 的势通常已足够好。
4. 开始模拟并始终开启主动学习监测不确定性，必要时补充训练环境并重训。

后两步最好在势的使用过程中交替进行；若机制事先未知，初始训练集很可能缺少关键环境，主动学习就尤为必要。以上误差和流程属于作者实践建议，不是对所有性能预测精度的无条件保证。

---

### 讨论与展望：物理内容与工作流决定实际价值

本文的核心判断是：通用函数逼近能力只是起点，MLIPs 能否推进材料设计，取决于其是否包含必要物理自由度、能否在目标缺陷环境中控制不确定性，以及能否把计算结果接入性能模型和成分优化。

作者列出五类长期挑战：磁性和顺磁性势的高效训练；多缺陷相互作用与远场贡献下的不确定性；面向训练集和晶体缺陷基准的数据库；贯通分子动力学、DFT、重训练和多尺度模型的异构工作流自动化；DFT 参考本身的准确性。对于 α-Fe，DFT 给出的 Peierls 应力比实验估计高 2–3 倍，但原因可能同时涉及 DFT 和单个位错在近似无限晶体中开始运动的建模假设，原文没有作出唯一归因。

作者因此强调持续完善训练集而非一次性固定势参数，并建议考虑把 DFT 与更准确的全电子计算或实验数据结合。这些开放问题构成全文的总结展望，原文没有独立结论章节。

---

## 章节翻译

### 摘要

过去十年间，机器学习原子间势（MLIPs）推动了计算材料科学与化学中许多领域的发展。然而，在冶金领域，计算金属的关键机械性能（例如强度、延性、硬度等）仍有大量工作需要完成。这是由于金属具有三个不同的特征，而在预测其他性质（例如弹性常数）时，这三个特征未必会以这种组合形式同时相关。首先，金属本质上具有多尺度特征，因此，模拟真实微结构可能需要数百万个原子。另一方面，为了具有预测能力，MLIPs 必须用量子力学模拟进行训练，而此类模拟仅限于数百个原子，这就引出了向更大体系迁移的问题。其次，磁性等量子力学效应尚未被当前先进 MLIPs 的函数形式充分考虑。第三，金属合金的搜索空间涵盖数十亿种成分，如果没有先进的高通量方法，筛选出最佳合金就如同大海捞针。

尽管 MLIPs 这一概念在定量准确性和自动化方面极具前景，但要使计算机辅助材料设计迈上新的台阶，未来几年必须解决这些挑战。本综述尝试对为实现这一目标而正在开展的研究进展提供一份前沿概览。

---

### 1. 引言与概述

预测金属机械性能的主要挑战在于其多尺度特性。这意味着，计算材料设计过程必须考虑从埃到米的所有长度尺度上的效应，忽视任何一个长度尺度都可能导致对材料行为的不完整理解（有关这一主题的全面概述，见 [1]）。图 1 示意性地展示了一个整体性的计算机辅助材料设计过程的完整工作流（为简洁起见作了简化），其包括以下阶段：

（i）实验阶段：分析材料响应机械载荷时的原子尺度行为（例如使用透射电子显微镜），以建立晶体缺陷行为与变形之间的联系。

（ii）模拟阶段：尝试把实验图像转化为原子尺度模型，以便利用分子动力学模拟研究驱动这些缺陷的相关机制。

（iii）建模阶段：尝试把模拟结果转化为更简单的模型，使我们能够根据材料性质（例如内聚能、表面能、层错能等）以及其他可调参数（例如析出物的尺寸和密度）理解机械行为。

（iv）筛选阶段：将大量数据输入上一阶段建立的模型，以便针对所关注的应用找到尽可能好的成分，例如具有尽可能优良的强度与延性比的成分。

（v）微观阶段：利用阶段（i）至（iii）的信息，发展更高尺度的模型和方法，例如相场或离散位错动力学方法，以模拟微结构并研究缺陷的集体行为。

随后将这些信息反馈到实验阶段，以研究有利的合金成分：（a）在技术上是否可行；如果可行，（b）是否优于现有合金。

本文重点关注阶段（ii）和（iv）的模拟方法。理想情况下，这些阶段的模拟应采用分子动力学，其中利用经验原子间势（EIPs）描述原子间相互作用，因为这是模拟原子尺度机制最快的方法。然而，EIPs 的准确性不足以定量描述多组元体系和复杂化学相互作用，因此不能用于筛选。在最好的情况下，它们也许能够提示一种定性机制，但通常连这一点也做不到（见下文）。

一种准确的方法是平面波密度泛函理论（下文简称 DFT）[3]，它根据电子密度 ρ 计算原子构型 $\{r_i\}$ 的总能量：

$$
\Pi^{\mathrm{qm}}=\Pi^{\mathrm{qm}}(\{r_i\},\rho)=\langle\varphi\Vert\mathcal H(\{r_i\},\rho)\Vert\varphi\rangle,\qquad (1)
$$

其中，φ 表示（轨道）波函数，$\mathcal H$ 为 Hamilton 算符。然而，我们真正感兴趣的是基态能量，这要求对 ρ 最小化式（1）。此外，在最小化过程中，每次希望针对某个 ρ 计算 $\Pi^{\mathrm{qm}}$ 时，都需要求解一个本征值问题，其计算规模随 $\{r_i\}$ 中原子数的立方增长。因此，DFT 无法用于解决包含数万个原子的大规模问题，而主要用于只需计算不超过数百个原子的构型的筛选任务。不过，即使对于筛选，当需要在较大成分范围内考虑附加效应，例如弛豫、化学有序等时，DFT 也很快会达到其能力极限。

过去二十年间，机器学习模型——在本领域的专门术语中通常称为机器学习原子间势（MLIPs）——作为使原子模拟获得定量准确性的一种新选择出现了，尽管现在通常与 MLIPs 联系在一起的若干关键思想，大约在更早十年前就已在 EIPs 框架内得到发展 [4–7]（参见图 2）。“机器学习势”（或“机器学习力场”）这一术语似乎起源于物理化学界，约于 2000 年代中期首次出现（近期综述例如见 [8]）。过去约 15 年中，面向金属大规模原子模拟的 MLIPs 主要由 Behler 和 Parrinello [9]、Bartók 等 [10]、Thompson 等 [11]、Shapeev [12]、Drautz [13] 以及 Pun 等 [14] 的工作开创。与 EIPs 不同，它们假定一种十分一般的函数形式：

$$
\Pi^{\mathrm{mlip}}=\Pi^{\mathrm{mlip}}(\{r_i\},\theta).\qquad (2)
$$

该函数依赖于原子位置（也可能依赖其他变量，例如原子类型）以及自由参数向量 θ。这种一般性使得 MLIPs 能够被证明可以逼近任意（局域）DFT 能量（1）（参见 [12]），但这是有代价的：除某些对称性条件外，与 EIPs 相比，式（2）通常并没有包含多少物理内容，因此，式（2）的参数化成为一项需要谨慎处理的任务。式（2）的参数化通过构建训练集 $\mathcal T=\{\Pi_i^{\mathrm{qm}},\{f_k^{\mathrm{qm}}\},\sigma_i^{\mathrm{qm}}\}$ 完成；该训练集包含来自许多次、可能数千次 DFT 单点计算的能量 $\Pi_i^{\mathrm{qm}}$、力 $\{f_k^{\mathrm{qm}}\}$ 和应力 $\sigma_i^{\mathrm{qm}}$。随后，通过最小化损失函数获得参数：

$$
\mathcal L(\theta,\mathcal T)=\sum_i\left[w_e\left(\Pi_i^{\mathrm{mlip}}-\Pi_i^{\mathrm{qm}}\right)^2+w_f\sum_k\left\Vert f_k^{\mathrm{mlip}}-f_k^{\mathrm{qm}}\right\Vert^2+w_s\left\Vert\sigma_i^{\mathrm{mlip}}-\sigma_i^{\mathrm{qm}}\right\Vert^2\right],
$$

其中，$w_e$、$w_f$ 和 $w_s$ 为权重。由于缺少物理内容，为了具备预测能力，训练集必须尽可能代表 MLIP 预期使用的整个构型空间，同时还需运用一些额外的“物理智慧”，以提高 MLIP 的外推能力。构建既具有一般性又具有预测能力的 MLIP，通常被称为仍未解决的可迁移性问题。不过，好消息是：存在一些指导原则，只要遵循这些原则，就能构建足够一般的 MLIPs，使它们能够胜任许多无法单独依靠 EIPs 或 DFT 处理的新应用。阐明这些原则是本综述的目标之一。

举一个 MLIPs 的成功案例：长期困扰计算材料学界的一个问题，是 EIPs 无法同时预测体心立方（bcc）金属中螺位错的几个重要性质，即紧致芯结构、Peierls 势，以及正确的 Peierls 应力和滑移面（例如参见 [15]）。螺位错的性质当然会影响位错运动及其与其他类型缺陷的相互作用，而这对模拟微结构至关重要，因此，使用 EIPs 得到的结果并不可靠。MLIPs 已经彻底解决了这一问题（参见 [16,17]）。

本综述试图讨论 MLIPs 背后的当前先进方法，以及如何将 MLIPs 纳入图 1 所示的计算机辅助材料设计过程，并着重介绍作者自身的贡献。具体而言，我们将讨论如何开发（第 2 节）、训练（第 3 节）和使用（第 4 节）MLIPs。第 5 节概述可用的 MLIP 软件包和训练集，并总结构建 MLIPs 的最佳实践。第 6 节介绍若干选定的开放问题。

因此，本综述并不试图对 MLIPs 进行穷尽式文献回顾，而是尝试为潜在使用者和开发者提供简明的主题概览。关于此处讨论的各个具体主题，已有其他近期且更详细的综述，例如 Musil 等 [18] 对 MLIP 描述符的分析，Shapeev 等 [19] 对训练 MLIPs 的主动学习算法的介绍，以及 Wang 等 [20] 对合金用先进 MLIPs 的概述。

---

### 6. 开放问题

鉴于关于 MLIPs 的文献正大量涌现，本文在发表时可能就已部分过时。不过，有些挑战很可能在未来几年持续存在。下面列出作者认为最重要的若干挑战。

**磁性的影响。** 大多数 DFT 研究针对非磁性材料开展，然而，磁性可能对材料性质产生强烈影响，例如影响层错能，而层错能又会影响更大尺度上的塑性（参见 Bleskov 等 [99] 对面心立方铁的研究）。尽管若干 MLIPs 包含共线自旋，如何高效训练这些势仍是一个开放问题。为此，我们最近提出了一种利用约束 DFT [101] 训练磁性 MTPs [100] 的方法，使我们能够对自旋开展主动学习。将这一方法扩展到顺磁性，以及进一步探索磁性对材料性质的影响，仍处于起步阶段。

**多缺陷相互作用。** 对于如何训练用于模拟多缺陷相互作用的 MLIP，例如部分位错、位错与晶界相互作用等，目前仍缺乏足够认识。尽管第 3 节介绍了不同训练策略，它们通常可以用于构建稳健的 MLIPs，但量化 MLIP 在包含多个缺陷的构型上的不确定性仍然具有挑战，因为对于这些构型，哪怕一次 DFT 单点计算也无法承担。当原子能量的远场贡献变得重要时，这一点尤其具有挑战性。

**训练集与基准问题数据库。** OpenKIM 项目（https://www.openkim.org）是一个成功的 EIPs 数据库。然而，MLIPs 在构建和使用方式上遵循不同的理念：并非将 MLIP 的参数一劳永逸地固定下来，而是在 MLIP 被用于尚未训练过的构型空间区域时，允许不断对其进行改进。因此，现在需要的是训练集数据库，而不只是势函数数据库。朝这一方向迈出的首项倡议是 ColabFit Exchange [102]。此外，为了更好地比较 MLIPs 在冶金中的应用，需要经过整理、覆盖完整晶体缺陷范围的数据集，包括空位、晶界、位错、裂纹等。在分子建模中，创建用于势函数基准测试的此类数据集已经是常见做法，但计算冶金中仍然缺少这样的数据集。

**工作流自动化。** 尽管许多工作致力于开发使训练集构建自动化的方法，但创建一个使分子动力学完全自动化的工作流仍非常困难。例如，先在某些 DFT 数据上预训练一个势，然后在模拟运行时提取任何缺失的构型并据此继续训练，这样的情形会产生一个高度异构的工作流：它同时需要不同层次的并行化，例如用于运行分子动力学模拟、DFT 和势函数训练的并行化，以及不同的输入参数，例如 k 点数等，而这些都应在工作流运行过程中完全自动决定。另一个需要复杂工作流的方面是集成材料建模，例如将预测具有最优强度与延性比的合金的模型，与预测这些合金相稳定性的模型结合起来。

**DFT 的准确性。** 尽管通常会略带夸张地把 DFT 视为原子尺度建模的真实基准，但它仍存在某些不足，例如若干常用 DFT 程序不能预测出多种过渡金属的实验剪切模量（参见 [103]）。另一个需要进一步研究的性质是 α-Fe 中的 Peierls 应力：DFT 的预测值比实验估计高 2–3 倍，不过我们指出，目前尚不清楚这一差异是源于 DFT 本身，还是源于将 Peierls 应力计算为近似无限晶体中单个位错开始运动时的应力这一假设（参见 [104]）。除了尝试提高 DFT 的准确性，另一种可能的途径是将 DFT 与来自全电子量子力学计算或实验的更准确数据相结合。

---

## 结果与讨论子标题翻译

原文为综述，没有独立的“结果与讨论”章节。以下按原文顺序列出承担理论、方法、应用与实践讨论功能的第 2–5 节标题；第 6 节“开放问题”已在上文完整翻译，不再重复。

- 2. 机器学习原子间势
    - 2.1. 基本概念与记号
    - 2.2. 第一代势函数
        - 2.2.1. 神经网络势
        - 2.2.2. 基于高斯过程的势
        - 2.2.3. 多项式势
        - 2.2.4. 所有势都是平等的，但有些势比其他势更平等
    - 2.3. 下一代势函数
        - 2.3.1. 扩展特征空间：磁矩、电子温度、长程相互作用……
        - 2.3.2. 压缩特征空间
- 3. 如何构建良好的训练集？
    - 3.1. 可迁移性问题
    - 3.2. 主动学习
    - 3.3. 大规模模拟过程中的主动学习
- 4. 那么，与经验势相比，机器学习势究竟能在哪些方面做得更好？
    - 4.1. 预测机制
    - 4.2. 合金性质的预测性高通量筛选，或者说：按需定制的 DFT 精度分子动力学
- 5. 入门
    - 5.1. MLIP 软件与训练集
    - 5.2. 最佳实践（作者建议）
        - 5.2.1. 超参数选择
        - 5.2.2. 训练流程

---

## 图表题翻译

图 1：计算机辅助材料设计过程的工作流示意图。阶段（i）中的图经 Elsevier 许可转载自 [2]（其中的图 7）。

图 2：面向金属大规模原子模拟的 MLIPs 发展过程中若干最重要里程碑的时间线。

图 3：第 2.2.1–2.2.3 节所述 MLIPs 的张量网络表示。张量以方框表示，其维度以连线表示，每幅图表示张量收缩的结果；两个张量维度相连，意味着这些维度进行收缩。对于 CNNs、GAP、SNAP 和 ACE，连线方向指定张量的形式，即协变或逆变。MTPs 和 ETNs 使用实数基，因此不需要这种区分，所有张量均为协变张量。SNAP 和 ACE 的图转载自 [27]（其中的式（B7）和（B8））。

图 4：来自 [29] 的基准测试，比较第 2.2 节所述各类 MLIPs 的性能。（a）对于包含钼的训练集，MLIP 测试误差与计算成本的关系；灰线对应 Pareto 前沿，表示准确性与计算成本之间的最优折中。（b）MLIP 测试误差与自由参数数量的关系。来源：本图经 ACS 许可转载并改编自 [29]（其中的图 2）。

图 5：ETN 势（8）和 MTPs 的能量均方根误差（$RMSE$）与力均方根误差（$RMSF$）随参数数量的变化关系：（a）来自 [43] 的 Mo-Nb-Ta-W 数据集；（b）来自 [44] 的 Mo-Nb-Ta-V-W 数据集。横向线段对应参数采用不同初始化的多次训练运行中得到的最小值与最大值。来源：这些图转载自 [27]（其中的图 7 和图 8）。

图 6：主动学习工作原理示意图。

图 7：[17] 提出的大规模模拟主动学习算法示意图。来源：本图经 IOP 许可转载自 [17]（其中的图 1）。

图 8：将 [17] 提出的大规模模拟主动学习算法应用于裂纹。来源：本图经相应作者许可转载自 [52]（其中的图 3）。

图 9：（a）运行图 7 所示主动学习算法时，利用差分位移图显示位错沿滑移面运动不同阶段的位错芯结构，即 ① 越过第一个 Peierls 势垒之前、② 越过过程中，以及 ③ 越过之后；位错芯结构正确地从易位芯变为中间芯，再回到易位芯，没有出现任何人为的分裂芯构型。该图经 IOP 许可转载自 [17]（其中的图 6）。（b）使用 NNP [70] 得到的镁中柱面滑移的过渡路径；过渡过程中，位错没有分解，与实验一致。来源：该图经 ACS 许可转载自 [71]（图文摘要）。

图 10：（上）[78] 中用于构建随机合金 MLIPs 的训练算法示意图。（下）采用上述算法训练的 level-20 MTPs，在整个成分空间内预测 Mo-Nb-Ta 的 DFT 层错能时几乎没有误差。来源：两图经 APS 许可转载自 [78]（其中的图 2 和图 10）。

---

表 1：（a）实现本文所讨论 MLIPs 的软件包。（b）第 2–4 节所讨论工作中构建的训练集。

---

## 指定章节翻译

### 2. 机器学习原子间势

#### 2.1. 基本概念与记号

在继续之前，先约定一些记号：令 $r_i$ 为一个原子的位置，$\{r_i,z_i\}=\{r_i\}_{i=1,\ldots,N}$ 为一个由 $N$ 个原子组成的构型，其中 $z_i$ 是指定原子类型的向量；$z_i$ 的长度等于该构型中原子类型的总数。我们假定类型按字典顺序排列为 $t=\{0,1,2,\ldots\}$，并定义 $z_{i\alpha}=\delta_{\alpha t_i}$，其中 $t_i$ 是原子 $i$ 的类型。假定每个原子 $i$ 都与其邻域中的其余 $M$ 个原子相互作用，该邻域记为 $\mathcal N=\{r_{ij},z_i,z_j\}_{j=1,\ldots,M}$，其中 $r_{ij}=r_j-r_i$ 为原子间的相对位置。随后，假定构型的总能量 Π 是逐原子贡献 $\mathcal E$ 之和：

$$
\Pi(\{r_i\})=\sum_{\mathcal N\in\{r_i,z_i\}}\mathcal E(\mathcal N).
$$

构造一个良好的 $\mathcal E$，使 Π 能够系统地逼近 $\Pi^{\mathrm{qm}}$，直至数值 DFT 程序中典型噪声的水平，是开发 MLIPs 的核心内容之一。

**描述符与特征。** “特征”和“描述符”这两个术语经常互换使用。在下文中，除非涉及已有的固定术语，否则我们将使用“特征”一词。特征是一个逐原子量 $F=F(\mathcal N)$，通常为张量，依赖于描述原子环境的变量。最简单的特征是由径向基函数 $Q=Q(|r_{ij}|)$ 构成的成对特征，例如 $F_{\mathrm{pair}}=\sum_jQ(|r_{ij}|)$，可用于构造对势。径向基函数必须具有平滑截断，使得原子进入或离开邻域 $\mathcal N$ 时，$\mathcal E$ 仍保持光滑。对势几乎总是不足以模拟较复杂的材料行为，因此还需要考虑键间夹角的特征，即三体特征 $F_{\mathrm{3-body}}=\sum_{j,k}f(r_{ij},r_{ik})$，或者体阶更高的项，例如 $F_{\mathrm{4-body}}=\sum_{j,k,l}g(r_{ij},r_{ik},r_{il})$。几乎从不显式使用高于三体的特征，因为其计算量随体阶呈指数增长。因此，目前大多数先进 MLIPs 都通过作出 $\widetilde F_{\mathrm{3-body}}=\sum_jf'(r_{ij})\sum_kf''(r_{ik})$ 等假设来分离变量。利用这一假设，可以通过相乘仅依赖于成对相互作用的函数，构造任意体阶的特征；这样，计算 $\widetilde F_{\mathrm{3-body}}$ 的成本就随邻域内原子数线性增长。通过使径向基依赖原子类型，可以构造描述多组元体系的特征，即 $Q_{\alpha\beta}(|r_{ij}|)=Q(|r_{ij}|)z_{i\alpha}z_{j\beta}$。下文中，除非 $z_{i\alpha}z_{j\beta}$ 已明确包含在 $F$ 中，否则将只使用一个指标 $n$ 来涵盖全部径向特征，包括不同类型的径向基函数；在机器学习中，这一指标通常称为“通道”。

**不变性与等变性。** 一个良好的 $\mathcal E$ 需要编码模型的对称性，即化学上等价原子之间的置换不变性，以及欧几里得变换下的不变性，包括平移、旋转和反射。本文提及的所有势都具有置换和平移不变性，因此不再进一步讨论。考虑旋转与反射群 O(3) 作用下不变性的一种可能方式，是使特征张量、激活函数等在该群的作用下保持不变。然而，这可能过度限制函数形式的灵活性。另一个与之密切相关、但允许更高灵活性的概念是等变性：我们要求协变变换 $x\mapsto f(x)$ 与群作用 $g$ 可交换，即 $f(g\circ x)=g\circ f(x)$。不变变换与等变变换之间的差别可示意性地解释如下：假设网络的所有输入和输出都是二维向量 →，那么，当这些输入向量旋转为 ↗ 时，具有不变层的网络与具有等变层的（神经）网络可表示为原文示意图所示的两种情形。

〔原文无编号示意图的文字转写：左图中，输入向量旋转后，中间层向量保持原方向；右图中，中间层向量随输入共同旋转。两图最终输出均保持不变。〕

通常，最后一个（隐藏）层的输出中必须有一个是逆变的，从而使最终输出在 $g$ 的作用下保持不变。下文讨论的大多数先进 MLIPs 均对输入进行等变变换。

#### 2.2. 第一代势函数

MLIPs 大致可以分为三大类：（1）神经网络势；（2）基于高斯过程的势；（3）多项式势。下面将讨论过去十年中这三类势中提出的一些最受欢迎且已较成熟的 MLIPs。

##### 2.2.1. 神经网络势

神经网络势（NNPs）最初由 Behler 和 Parrinello [9] 提出，是最早的一类 MLIPs。其原始形式包含二体和三体特征，后来也称为“Behler–Parrinello 对称函数”：

$$
F_{\mathrm{2-body},n}^{\mathrm{nnp}}=G^1(\mathcal N)=\sum_jQ_n(|r_{ij}|),
$$

以及

$$
F_{\mathrm{3-body},n}^{\mathrm{nnp}}=G^2(\mathcal N)=\sum_{j,k}Q_n(|r_{ij}|)Q_n(|r_{ik}|)Q_n(|r_{jk}|)f(|r_{ij}|,|r_{ik}|,r_{ij}^{\mathrm T}\cdot r_{ik}).
$$

于是，NNPs 的逐原子能量为人工神经网络的输出：

$$
\mathcal E^{\mathrm{nnp}}=\mathcal E^{\mathrm{nnp}}\left(\{F_{\mathrm{2-body},n}^{\mathrm{nnp}}\},\{F_{\mathrm{3-body},n}^{\mathrm{nnp}}\}\right).
$$

显然，全部特征均具有 O(3) 不变性，$\mathcal E^{\mathrm{nnp}}$ 也是如此。NNPs 似乎仍是 MLIPs 中规模最大的一类，并且新版本不断涌现，例如 SchNet [21]、ANI-1 [22]、DeePMD [23]，以及物理信息神经网络（PINN）势 [14]。

原则上，也可以考虑更高体阶的特征；然而，由于计算量对体阶具有指数依赖关系，这样做并不高效，见上文。较新的 NNP 变体采用成对特征的变换。例如，Batzner 等 [24] 提出的卷积神经网络（CNNs）采用如下形式的滤波器：

$$
\mathbb F_{n\ell m}=\mathbb F_{n\ell m}(r_{ij})=Q_n(|r_{ij}|)Y_{\ell m}(\widehat r_{ij}),
$$

其中，$Y_{\ell m}$ 为依赖于 $r_{ij}$ 角向部分 $\widehat r_{ij}$ 的球谐基函数。卷积层的一个输出由下式产生：

$$
v_{n\ell_3m_3}=\sum_{\ell_1,\ell_2,m_1,m_2}C_{\ell_1m_1\ell_2m_2}^{\ell_3m_3}\left(\sum_j\mathbb F_{n\ell_2m_2}(r_{ij})\right)F_{n\ell_1m_1}^{\mathrm{cnn}},\qquad (3)
$$

其中，$C_{\ell_1m_1\ell_2m_2}^{\ell_3m_3}$ 是 Clebsch–Gordan 系数，例如见 [25]；它们以等变方式将滤波器与输入特征 $F_{n\ell_1m_1}^{\mathrm{cnn}}$ 收缩，使神经网络的输出具有 SO(3) 不变性（参见第 2.1 节）。为了考虑完整的 O(3) 不变性，我们指出，反射会使球谐函数从 $Y_{\ell m}(\widehat r_{ij})$ 变换为 $(-1)^\ell Y_{\ell m}(-\widehat r_{ij})$，因此只需确保对应于滤波器的全部 ℓ 指标之和为偶数。注意，在 [24] 中，CNN 层还包含消息传递机制（参见第 2.3.1 节）；为了更清楚地解释等变收缩，我们在式（3）中省略了这一机制。

##### 2.2.2. 基于高斯过程的势

从发展历史看，第二大类 MLIPs 是由 Bartók 等 [10] 开创的基于高斯过程的势。这类势基于核函数。也就是说，逐原子能量 $\mathcal E$ 由函数 $k(\mathcal N,\mathcal N_\alpha)$，即核函数组成；它们度量某个邻域 $\mathcal N$ 与训练集中的邻域 $\mathcal N_\alpha$ 之间的距离，而不是直接从特征构造 MLIP 的函数形式。这一类中最受欢迎的代表或许是高斯近似势（GAP），它采用“平滑原子位置重叠”（SOAP）核 [26]。SOAP 核度量以下平滑逐原子密度之间的距离：

$$
\rho(r)=\rho(\mathcal N,r)=\sum_jQ_n(|r_{ij}|)e^{-(|r|-|r_{ij}|)^2/(2\sigma^2)},
$$

并进一步对所有反射和旋转积分，以确保其在 O(3) 下具有不变性，即

$$
\widetilde k(\mathcal N,\mathcal N')=\left(\int_{\mathrm O(3)}\left(\int\rho(r)\rho'(Qr)\,\mathrm dr\right)\mathrm dQ\right)^\zeta,\qquad (4)
$$

其中，$\rho'(Qr)=\rho(\mathcal N',Qr)$，$\zeta\geq1$ 是定义 GAP 体阶的参数。于是，GAP 的逐原子能量可以写为：

$$
\mathcal E(\mathcal N)=\sum_\alpha\theta_\alpha k(\mathcal N,\mathcal N_\alpha),
$$

其中，$k(\mathcal N,\mathcal N_\alpha)=\widetilde k(\mathcal N,\mathcal N_\alpha)/\sqrt{\widetilde k(\mathcal N,\mathcal N)\widetilde k(\mathcal N_\alpha,\mathcal N_\alpha)}$ 为归一化的 SOAP 核。

文献 [26] 表明，计算式（4）的一种高效方式，是通过球谐展开来近似密度：

$$
\rho(r)=\sum_{n,\ell,m}c_{n\ell m}Q_n(|r|)Y_{\ell m}(\widehat r).
$$

利用这样的展开，例如，$\zeta=3$ 时的 SOAP 核就可以写为：

$$
\begin{aligned}
\widetilde k(\mathcal N,\mathcal N')={}&\sum_{n_1,n_2,n_3,\ell_1,\ell_2,\ell_3}\left(\sum_{m_1,m_2,m_3}C_{\ell_1m_1\ell_2m_2}^{\ell_3m_3}c_{n_1\ell_1m_1}c_{n_2\ell_2m_2}c_{n_3\ell_3m_3}^{\dagger}\right)\\
&\times\left(\sum_{m'_1,m'_2,m'_3}C_{\ell_1m'_1\ell_2m'_2}^{\ell_3m'_3}c'_{n_1\ell_1m'_1}c'_{n_2\ell_2m'_2}c_{n'_3\ell_3m'_3}^{\prime\dagger}\right).
\end{aligned}
$$

〔译注：以上密度、式（4）及其展开按 PDF 的印刷形式转写；展开式最后一个系数的 $n'_3$ 记法保留原样。〕

##### 2.2.3. 多项式势

第三大类是多项式势。顾名思义，这类势通过构造特征张量的多项式建立。据作者所知，第一个可称为“多项式势”的 MLIP 是 Thompson 等 [11] 的谱邻域分析势（SNAP）。SNAP 采用特征张量

$$
F_{n\ell m}^{\mathrm{snap}}=\sum_jQ_n(|r_{ij}|)Y_{\ell m}(\widehat r_{ij}),
$$

并利用 SO(3) 双谱系数构造具有 SO(3) 不变性的基函数：

$$
B_\alpha(\mathcal N)=\sum_{m_1,m_2,m_3}C_{\ell_1m_1\ell_2m_2}^{\ell_3m_3}F_{n_1\ell_1m_1}^{\mathrm{snap}}(\mathcal N)F_{n_2\ell_2m_2}^{\mathrm{snap}}(\mathcal N)F_{n_3\ell_3m_3}^{\mathrm{snap}\dagger}(\mathcal N),
$$

其中，多重指标 $\alpha=(n_1n_2n_3\ell_1\ell_2\ell_3)$。同样，与第 2.2.1 节中描述的 CNNs 一样，$\ell_1+\ell_2+\ell_3$ 必须为偶数，以确保 $B_\alpha$ 具有完整的 O(3) 不变性。于是，逐原子能量由这些基函数的线性组合给出：

$$
\mathcal E^{\mathrm{snap}}(\mathcal N)=\sum_\alpha\theta_\alpha B_\alpha(\mathcal N).
$$

文献 [11] 提出的另一种基函数 $B_\alpha$ 是 SO(4) 双谱系数，它需要使用超球谐基函数。

在 SNAP 提出后不久，Shapeev 提出了矩张量势（MTPs）[12]，可视为将 SNAP 推广至任意体阶。MTPs 的基函数 $B_\alpha^{\mathrm{mtp}}$ 通过将矩张量描述符的组合收缩为标量构造，矩张量描述符为

$$
M_{\mu,\nu}=\sum_jQ_\mu(|r_{ij}|)\underbrace{(r_{ij}\otimes\cdots\otimes r_{ij})}_{\nu\text{ 次}}.\qquad (5)
$$

随后，以与 SNAP 相同的方式构造线性 MTPs，即 $\mathcal E^{\mathrm{mtp}}(\mathcal N)=\sum_\alpha\theta_\alpha B_\alpha^{\mathrm{mtp}}(\mathcal N)$。

另一类常见的多项式 MLIPs 是 Drautz [13] 开发的原子团簇展开（ACE）势。与 MTP 相比，ACE 是对 SNAP 更直接的推广：它同样使用球谐基组，而不是矩张量，因此两者的特征张量相同，即 $F^{\mathrm{ace}}=F^{\mathrm{snap}}$。例如，一个五体 ACE 势的逐原子能量可写为：

$$
\begin{aligned}
\mathcal E^{\mathrm{ace}}(\mathcal N)={}&\mathcal E^{\mathrm{snap}}(\mathcal N)\\
&+\sum_{m_1,m_2,m_3,m_4,m_5}C_{\ell_1m_1\ell_2m_2}^{\ell_3m_3}C_{\ell_3m_3\ell_4m_4}^{\ell_5m_5}F_{\ell_1m_1n_1}^{\mathrm{ace}}F_{\ell_2m_2n_2}^{\mathrm{ace}}F_{\ell_4m_4n_4}^{\mathrm{ace}}F_{\ell_5m_5n_5}^{\mathrm{ace}\dagger}.
\end{aligned}
$$

通过继续串联 Clebsch–Gordan 系数和特征张量，可以加入更高体阶的项。

##### 2.2.4. 所有势都是平等的，但有些势比其他势更平等

在 [27] 中，我们尝试利用张量网络图 [28] 对 MLIPs 进行图形化比较。在图 3 中，我们用这种记法展示了上述五种 MLIPs。

比较这些张量网络表示可以发现，CNNs、SNAP 和 ACE 的角向基组收缩方式非常相似。另一方面，SNAP 和 ACE 采用基函数的线性组合，每一种 $n$ 和 ℓ 的组合对应一个基函数；而 CNNs 具有更复杂的结构，其中包含图 3 未显示的其他非线性层。

如果把原子密度展开中出现的系数解释为特征张量，我们也可以把 GAP 写成张量网络形式：

$$
F_{\ell mm'}^{\mathrm{gap}}=\sum_nc_{n\ell m}c_{n\ell m'}.
$$

有趣的是，GAP 也采用球谐基，但在四体 SOAP 核中包含两个 Clebsch–Gordan 系数，见图 3，而 SNAP 只包含一个。

主要的例外是 MTP，它采用矩张量而非球谐函数作为特征来构造完备基组。从数学上说，两者唯一的差别在于，对于矩张量 $M_{\mu,\nu}$，张量的全部维度同时旋转，因此其标量收缩始终具有旋转不变性。相反，球谐函数在收缩为标量的过程中会重新展开并旋转，而 Clebsch–Gordan 系数的作用就是确保该标量在 SO(3) 作用下保持不变。

为了更明确地说明这一点，可以把矩张量描述符（5）重新解释为特征张量，参见 [27]：

$$
F_{n\widetilde\ell\widetilde m}^{\mathrm{mtp}}=Q_n(\Vert r_{ij}\Vert)\left(\underbrace{r_{ij}\otimes\cdots\otimes r_{ij}}_{\widetilde\ell\text{ 次}}\right)_{(\widetilde\ell\widetilde m)},
$$

它包含基函数中全部 $M_{\mu,\nu}$，并被重塑为一个二维张量；我们选择 $\widetilde\ell$ 和 $\widetilde m$ 作为指标，以突出其与球谐基的相似性。于是，逐原子能量可以写为：

$$
\mathcal E^{\mathrm{mtp}}=\sum_\alpha\theta_\alpha\widetilde B_{\alpha n_1\widetilde\ell_1\widetilde m_1\ldots n_d\widetilde\ell_d\widetilde m_d}F_{n_1\widetilde\ell_1\widetilde m_1}\cdots F_{n_d\widetilde\ell_d\widetilde m_d}.
$$

这里，$\widetilde B_{\alpha\bullet}$ 是一个整数张量，编码给定基函数 α 的全部满足 O(3) 不变性的特征收缩。

总之，MLIPs 如何纳入对称性这一问题似乎已基本解决。各类 MLIPs 的主要区别在于通道的组成和收缩方式。例如，GAP、SNAP、MTP 和 ACE 采用多线性收缩，而 CNNs 采用更复杂的非线性依赖关系。Zuo 等 [29] 发表了一项基准研究，比较了 Behler–Parrinello NNPs、GAP、SNAP 和 MTP 在单元素体系锂、钼、铜、镍、硅和锗中的准确性与计算成本之比，结果表明多项式势 MTP 表现良好，见图 4。随后，Lysogorskiy 等 [30] 使用不同的铜和硅训练集发表了另一项基准研究，发现另一种多项式势 ACE 的性能与 MTP 相当。不过，自那以后已经过去两年，为提高 MLIPs 的一般性和性能而开展的许多新进展仍在进行，因此需要重新比较。下面将讨论其中的一些进展。

#### 2.3. 下一代势函数

##### 2.3.1. 扩展特征空间：磁矩、电子温度、长程相互作用……

上述所有 MLIPs 均已被提出用于多组元体系；然而，研究依赖于更复杂量子力学现象的体系，需要把特征空间扩展到原子位置和类型之外。下面讨论一些提高 MLIPs 一般性的可能扩展。

**磁矩。** 要在 $\mathcal E$ 中纳入磁效应，需要把邻域扩充为 $\mathcal N=\{r_{ij},z_i,z_j,s_i,s_j\}$，其中 $s_i$ 和 $s_j$ 分别是第 $i$ 个原子及其邻域中所有 $j$ 原子的自旋。Novikov 等 [31] 提出了一种将共线自旋引入 MTPs 函数形式的方法，即仅把 $s_i$ 和 $s_j$ 的绝对值作为自由度，并已成功用于以 DFT 精度研究 α-Fe 的性质。（单元素）共线磁性 MTPs 的矩张量描述符可写为：

$$
M_{\mu,\nu}=M_{(n\gamma\eta),\nu}=\sum_jQ_n(\Vert r_{ij}\Vert)Q_\gamma^{\mathrm{spin}}(\Vert s_i\Vert)Q_\eta^{\mathrm{spin}}(\Vert s_j\Vert)\underbrace{(r_{ij}\otimes\cdots\otimes r_{ij})}_{\nu\text{ 次}},
$$

其中，$Q^{\mathrm{spin}}$ 是自旋的径向基函数；与 $Q$ 不同，并不强制要求它们在超出某个截断半径后变为零。文献 [31] 还通过将自旋向量的外积 $s_i\otimes s_j\otimes\cdots\otimes s_i\otimes s_j$ 纳入矩张量 $M_{\mu,\nu}$，提出了顺磁性模型，但尚未实现。将磁自由度引入 ACE 的类似方式已在 [32,33] 中提出。

**电子温度。** 量子力学现象的另一个例子是电子动能，它对高温固体、液态金属或等离子体尤为重要。通过将电子温度 $T$ 作为额外特征加入逐原子能量，即令 $\mathcal E=\mathcal E(\mathcal N,T)$，可以把电子动能纳入 MLIP 的函数形式。将电子温度作为特征的 MLIPs 包括例如 NNPs [34,35]。

**消息传递。** 消息传递可视为一种更高效的机制，用于纳入超出截断半径的长程相互作用，却无需实际增大截断半径，综述见 [36]。消息传递的主要思想是将邻居原子的特征传给中心原子，从技术上说，这会产生新的、更高层次的特征。可以多次重复这种传递，以扩大相互作用范围。例如，在 CNNs 中，通过令式（3）中的 $F_{n\ell_1m_1}^{\mathrm{cnn}}$ 也依赖于 $\mathcal N$ 来实现这一点。其他消息传递算法也已针对例如 NNPs 和 ACE 开发 [37,38]。

##### 2.3.2. 压缩特征空间

扩展特征空间带来的一个问题，是其规模随特征数量呈指数增长。对于多项式势，这一点最容易直观说明：多项式 MLIPs 可以用张量编码；也就是说，如果其函数形式是一个 $d$ 次多项式，那么它可以写为：

$$
\theta_{i_1^1\ldots i_n^1\ldots i_1^d\ldots i_n^d}F_{i_1^1\ldots i_n^1}\cdots F_{i_1^d\ldots i_n^d},\qquad (6)
$$

其中，$\theta_{i_1^1\ldots i_n^1\ldots i_1^d\ldots i_n^d}$ 为参数张量，即多项式系数张量，$F$ 为特征张量。这种表示的参数总数为 $m̄^{dn}$，其中 $m̄$ 是特征张量各个维度大小的平均值；显然，增加特征数量时，这种表示极不高效。因此，在向势函数加入更多物理内容时，迫切需要为式（6）寻找约化表示。从数学上说，可以如下说明式（6）的约化表示。假设特征张量有两个维度，模型线性依赖该张量，因此可表示为 $\theta_{ij}F_{ij}$。另一种表示参数张量的方式，是采用两个矩阵 $A\in\mathbb R^{m̄\times r}$ 和 $B\in\mathbb R^{r\times m̄}$，使得 $\theta_{ij}F_{ij}=A_{ik}B_{kj}F_{ij}$。现在，如果使秩 $r$ 远小于 $m̄$ 后，仍然可以足够准确地表示 $\theta_{ij}F_{ij}$，那么 $\theta_{ij}$ 就是低秩的，而特征空间的规模实际上随 $m̄$ 线性增长。从物理上说，这意味着特征之间存在足够的相似性。在机器学习中，这样的收缩方案被视为一种“自编码器”；自编码器是一个更一般的特征压缩概念，也可以考虑特征之间的非线性依赖关系。

多组元 MTPs [39] 从一开始就包含了特征收缩：先将径向和类型特征收缩为某个新向量，即

$$
M_{\mu,\nu}=\sum_jc_{\mu n\alpha\beta}Q_n(\Vert r_{ij}\Vert)z_{i\alpha}z_{j\beta}\underbrace{(r_{ij}\otimes\cdots\otimes r_{ij})}_{\nu\text{ 次}},
$$

然后再将整个矩张量描述符收缩为基函数。对于基于高斯过程的势，Lopanitsyna 等 [40] 开发了一种与 MTPs 类似的收缩方案。对于 GAP，Darby 等 [41] 开发了一种利用功率谱和双谱系数对称性的压缩方案。此外，Darby 等 [42] 最近采用典范多元分解，又提出了进一步压缩的 GAP 和 ACE 版本。

以数据高效的形式表示高维张量的一般框架是张量网络，例如张量列车、层次 Tucker、投影纠缠对态（PEPS）等，参见 [45,46]。张量网络的强大之处在于其构造方式：它们可以完全由三阶张量的收缩建立，这极大地简化了通用实现以及操作的自动化，例如自动微分、张量分解等。等变张量网络（ETNs）首先在量子物理中得到发展，参见 [47]；其中每次张量收缩都是一种考虑必要模型对称性的等变变换。在 [48] 中，也可以找到 ETNs 可能适合表示原子环境这一想法的早期线索。一个等变变换对应一个等变三阶张量 $T$；根据 Wigner–Eckart 定理，任意具有三个多重指标 $\{(n_i\ell_im_i)\}_{i=1,\ldots,3}$ 的 $T$ 均可分解为：

$$
T_{(n_1\ell_1m_1)(n_2\ell_2m_2)(n_3\ell_3m_2)}=\theta_{(n_1\ell_1)(n_2\ell_2)(n_3\ell_3)}C_{(\ell_1m_1)(\ell_2m_2)(\ell_3m_3)},\qquad (7)
$$

其中，$\theta_{(n_1\ell_1)(n_2\ell_2)(n_3\ell_3)}$ 包含自由度，$C_{(\ell_1m_1)(\ell_2m_2)(\ell_3m_3)}$ 是定义对称群的 Clebsch–Gordan 系数；在原子间势的情形中，对称群为 O(3)。与标准张量网络类似，ETNs 可以通过如下形式的张量收缩序列建立：

$$
\begin{aligned}
u_{(n_1\ell_1m_1)}^2&=T_{(n_1\ell_1m_1)(n_2\ell_2m_2)(n_3\ell_3m_3)}^1v_{(n_2\ell_2m_2)}^1u_{(n_3\ell_3m_3)}^1,\\
u_{(n_1\ell_1m_1)}^3&=T_{(n_1\ell_1m_1)(n_2\ell_2m_2)(n_3\ell_3m_3)}^2v_{(n_2\ell_2m_2)}^2u_{(n_3\ell_3m_3)}^2,\\
&\ldots,
\end{aligned}
$$

其中，$u$ 和 $v$ 是协变向量。由此，我们提出了完全由这种操作序列建立的 ETN 势 [27]。例如，原子能量的张量列车表示可写为：

$$
\begin{aligned}
\mathcal E^{\mathrm{etn}}={}&\left(T_{(n'_1\ell'_1m'_1)(n_1\ell_1m_1)}^1F_{(n'_1\ell'_1m'_1)}^{\mathrm{etn}}\right)\\
&\times\left(T_{(n_1\ell_1m_1)(n'_2\ell'_2m'_2)(n_2\ell_2m_2)}^2F_{(n'_2\ell'_2m'_2)}^{\mathrm{etn}}\right)\cdots\\
&\times\left(T_{(n_{d-1}\ell_{d-1}m_{d-1})(n'_d\ell'_dm'_d)}^dF_{(n'_d\ell'_dm'_d)}^{\mathrm{etn}}\right).\qquad (8)
\end{aligned}
$$

〔译注：式（7）左侧第三个多重指标末尾印为 $m_2$，与右侧的 $m_3$ 不一致，译文保留原式；上列无编号递推式中的省略号及式（8）中的省略乘积均为原文已有。〕

其中，通道 $n_1,n_2,\ldots,n_d$ 自然表现为张量秩。此外，我们开发了一种多线性压缩方案，在径向特征进入张量列车之前先进行收缩，得到：

$$
F_{(n\ell m)}^{\mathrm{etn}}=\sum_j\left(B_{n\alpha\lambda\ell}Q_\alpha(|r_{ij}|)\left(A_{\lambda\beta\gamma\ell}z_{i\beta}z_{j\gamma}\right)\right)Y_{\ell m}(\widehat r_{ij}).
$$

这使得通过参数张量 $A$ 和 $B$，可以从数据中学习所有径向特征之间的相似性。ETN 势的参数数量正比于 $d(n+m̄)r̄^2$，其中 $r̄$ 是所有 $T$ 的平均秩；显然，只要 $r̄$ 能保持较小，就比表示式（6）更高效。在实际中，对于四组元和五组元合金的训练集，ETN 势达到相同准确性所需的参数比 MTPs 少 2–3 倍，见图 5，尽管 MTPs 本身已经包含一些特征压缩，参见图 4（b）。我们预期，当加入自旋等更多特征时，这一有利于 ETNs 的比率会变得更加显著。

---

### 3. 如何构建良好的训练集？

#### 3.1. 可迁移性问题

确定函数形式之后，为构建良好的 MLIP 而剩下的主要挑战，是训练集的构建。这尤其具有挑战性，因为一方面，我们希望将 MLIP 用于包含数千个原子的模拟；另一方面，由于无法承担更大体系的 DFT 计算，我们只能用至多数百个原子的构型组成训练集。原则上，有三种方式可以处理可迁移性问题：（1）尝试构建非常一般的训练集；（2）向函数形式中加入更多物理内容，使势能够更好地外推到未见过的结构；（3）采用主动学习，这是一种算法途径，允许在模拟已经运行时，识别出势需要学习的新的、未见过的构型。

第一种方法在概念上最简单；如果待解决的物理问题事先已知，应优先采用。例如，如果希望模拟 bcc 金属中的螺位错，甚至可以“手工构建”由体相构型、含层错构型以及含位错偶极子构型组成的训练集；后者足够小，因为 bcc 金属中的位错芯通常是紧致的。Szlachta 等 [16] 以及 Dragoni 等 [49] 使用 GAPs 对 α-Fe 开展的早期工作表明，这种做法可以得到良好的势，用于在超过 10 000 个原子的晶胞中模拟螺位错运动 [50]。然而，其他使用同一势的研究表明，它对训练集中未包含的其他类型缺陷，例如刃位错 [51] 或裂纹 [52]，并不能很好地外推。

最近，Poul 等 [53] 针对构建一般训练集的问题提出了一种新方法：从所有可能的空间群中采样构型，以生成训练集。他们表明，这种方法可以为纯镁构建 MTPs，尽管训练集中没有显式包含相应缺陷，它仍能很好地描述各种（体相）缺陷，例如层错或晶界。这种方法如何扩展到更复杂的缺陷类型，例如弯曲位错或裂纹，尤其是如何扩展到多组元体系，目前尚不清楚。

第二种方法要困难得多，因为加入更多物理内容，很容易损害势函数的一般性。一些工作，例如 Pun 等 [14]，沿着这一路径，将具有键级势形式的激活函数加入神经网络结构，并表明，相比 Behler 和 Parrinello [9] 的原始 NNP，这可以显著提高可迁移性。Drautz [13] 提出了类似方法，利用 ACE 对 Finnis–Sinclair 型势中的电子密度进行参数化。朝这一方向发展的另一种方法可能是自编码器，参见第 2.3.2 节；它可以学习特征和/或数据之间的依赖关系，进而根据这些关系对未见结构进行推断。

#### 3.2. 主动学习

机器学习的主要目标之一，是实现任务和过程的自动化。这种思路不仅有助于使 MLIPs 的开发过程自动化；事实上，如果我们希望确保 MLIP 在无法再用 DFT 验证的大规模构型上表现足够好，它就至关重要。从概念上说，主动学习正是实现这一目标的一种方式。

主动学习背后的思想可以直观地理解如下。假设希望模拟某种晶体材料，且已经用图 6（a）所示训练集训练了一个 MLIP。该势能够在构型空间中一直到某一点 ① 为止逼近能量，但在接近其余点 ②、③ 和 ④ 时，表现越来越差。然而，一般情况下我们并不知道 DFT 能量，因此主动学习现在的任务，就是检查势对某一构型是否不准确——理想情况下无需额外开展任何 DFT 计算——并将该构型加入训练集。此外，加入的构型数应尽可能少，同时仍使势能够对 DFT 能量进行插值；在图中，只需加入构型 ④ 即可。

在原子建模领域，De Vita 和 Car [54]、Csányi 等 [55]、Li 等 [56] 开发了一种相关方法，称为“即时学习”（learning on-the-fly）：在固定数量的时间步之后，将原子间势与量子力学力进行比较；如果势给出的力不再准确，就重新拟合。两种方法的主要差别在于，主动学习通常在不进行额外量子力学计算的情况下估计原子间势的准确性。再次强调，这一点在此处至关重要，因为对大规模模拟显式计算量子力学力过于昂贵。

主动学习可表述如下。假设希望估计是否需要把一个未知构型 $\{r_i\}^*$ 加入训练集。主动学习作出这一决定所依据的度量，称为模型不确定性 $\gamma=\gamma(\{r_i\}^*)$；计算 γ 的算法称为“查询策略”。构建这种查询策略有很多不同方式，参见 [57]。下面介绍其中最常用、且已成功适配 MLIPs 的几种。

**委员会查询。** Behler [58] 或 Zhang 等 [59] 等用于 NNPs 的委员会查询策略，会训练一个由 $N$ 个 MLIPs 组成的模型集合，这些模型的参数采用不同的随机初始化；然后通过计算不同模型预测之间的方差来度量误差，例如构型 $\{r_i\}^*$ 的总能量 $\Pi_j$ 的方差：

$$
\gamma_{\mathrm{qbc}}=N^{-1}\sum_{j=1}^N\left(\Pi_j(\{r_i\}^*)-Π̄(\{r_i\}^*)\right)^2,
$$

其中，Π̄ 为平均能量。如果某一构型的方差超过某个阈值，通常约为每原子数 meV，就将该构型加入训练集。尽管实现起来直接明了，委员会查询的缺点是必须训练和评估多个势；在运行大规模分子动力学模拟时，这可能非常昂贵。

**贝叶斯推断。** 比委员会查询更高效、且无需训练模型集合的一种查询策略，是基于高斯过程的势中内置的贝叶斯推断。例如，Jinnouchi 等 [60] 和 Vandermause 等 [61] 开发的算法，可对 $\{r_i\}^*$ 中的每个邻域 $\mathcal N^*$ 计算预测方差：

$$
\gamma_{\mathrm{bi}}(\mathcal N^*)=k(\mathcal N^*,\mathcal N^*)-k^{\mathrm T}(\mathcal N^*,\mathcal N)\cdot\left(k^{-1}(\mathcal N,\mathcal N)k(\mathcal N,\mathcal N^*)\right),\qquad (9)
$$

其中，$\mathcal N$ 为训练集中包含的邻域所组成的向量，$k$ 为协方差矩阵，可以向其中加入某种正则化。与委员会查询类似，如果构型内所有邻域中的最大方差超过某个约为每原子 1 meV 量级的阈值，就将该构型加入训练集。通常，训练集中包含的邻域总数太大，无法高效计算 $k^{-1}$。因此，只使用 $\mathcal N$ 的一个代表性子集，可以通过 CUR/CGR 等矩阵分解方法计算这一子集 [62]。

**D-最优性。** 对于 MTPs，Shapeev 团队基于 D-最优性准则 [63,64]，开发了一种类似于贝叶斯推断的算法。D-最优性的工作方式如下。暂且假设参数数量与训练集中的构型数量相同；随后通过计算例如训练集中各构型总能量对参数的导数，形成信息矩阵 $A$，即 $A_{jk}=\partial_{\theta_j}\Pi(\{r_i\}_k)$。此时，模型不确定性就是假如将 $\{r_i\}^*$ 加入训练集时，$A$ 的行列式的最大变化，可按下式计算：

$$
\gamma_{\mathrm{do}}=\max_i(b^{\mathrm T}A^{-1})_i,\qquad\text{其中}\quad b_j=\partial_{\theta_j}\Pi(\{r_i\}^*).
$$

如果 $A$ 的行列式变化很小，那么 $\gamma_{\mathrm{do}}\approx1$，并认为 MLIP 能够足够准确地预测 $\{r_i\}^*$ 的能量、力和应力。通常，当 $\gamma_{\mathrm{do}}>10$ 时，MLIP 的预测就变得不可靠。对于 D-最优性，模型不确定性也称为外推等级，因为从数学上说，$\gamma_{\mathrm{do}}$ 具有外推的含义。通常，训练构型数远多于参数数目，因此，为了形成方阵 $A$，我们选择使其行向量之间线性独立性最大的那些构型。一种高效算法是 maxvol 算法 [65]，它同样基于 CUR/CGR 分解。

我们指出，主动学习不仅有助于在运行模拟时估计模型不确定性，也有助于构建一般训练集。借助主动学习构建更好训练集的一种方式，是对已计算过的训练构型运行分子动力学模拟，在模拟过程中提取不确定性高的构型，并将其加入训练集。Montes De Oca Zapiain 等 [66]、Oord 等 [67]、Kulichenko 等 [68] 开发了更高效的算法，通过使动力学偏向高不确定性区域，进一步提高训练阶段的效率和训练集的多样性。

#### 3.3. 大规模模拟过程中的主动学习

当原子数足够少，使得构建训练集所需的 DFT 单点计算可以对整个构型进行时，主动学习就解决了可迁移性问题。然而，对于大规模模拟，情况会变得更加复杂。原则上，我们仍可以计算逐原子的模型不确定性，并在其超过某个阈值时提取一个小的原子子集。然而，DFT 要求对提取的构型施加周期边界条件，这会在晶胞边界处产生大规模模拟中并不存在的人为邻域，参见图 7 中的 [S2]。

为此，我们开发了一种算法：通过镜像周期晶胞边界处的位移，将提取的构型转换成周期性构型，然后再开展 DFT 计算并加入训练集 [17]。在 [17] 中，我们将这一算法用于模拟 bcc 钨中的螺位错运动；最近，又将其扩展到面心立方金属中具有任意性格角的分解位错 [69]。此外，Zhang 等 [52] 表明，同样的思想也适用于裂纹；裂纹同样具有某些对称性，使得可以构造出不会包含过于人为的邻域的 DFT 晶胞，参见图 8。

Ortner 和 Wang [72]、Wang 等 [73] 的近期分析支持这种构建训练集的方式。他们证明，如果 MLIP 对训练集的逼近足够好，那么 MLIP 相对于 DFT 的误差会随训练构型尺寸呈指数收敛。他们利用螺位错的周期阵列构建训练构型，这意味着：如果训练构型已经包含精确边界条件的影响，就像直接使用从大规模模拟中提取的邻域训练那样，那么这些训练构型应已构成一个近乎最优的训练集。

原则上，图 7 所示的算法通过让主动学习在模拟过程中收集合适的训练数据，使分子动力学能够完全自主运行。不过，虽然这一方法在提取构型于周期边界处光滑的情况下似乎表现良好，但当一般情形不满足这一条件时，应如何处理仍是一个开放问题。当然，始终可以计算类似于量子力学/分子力学（QM/MM）[74] 中所用的团簇，但这需要额外的缓冲区和/或真空区，与镜像方法相比会大幅增加计算成本。此外，采用团簇时，可能无法利用能量对 MLIPs 进行准确训练；不过，Grigorev 等 [75] 表明，当势已充分利用初始训练集中包含的能量进行训练时，这或许并不构成问题。另一种方法是把含有外推邻域的团簇“挤入”周期性构型，并优化晶胞边界处的原子，以减轻人为邻域的影响 [76,77]。

---

### 4. 那么，与经验势相比，机器学习势究竟能在哪些方面做得更好？

#### 4.1. 预测机制

在原子模拟中使用 EIPs 的缺点之一，是它们通常无法作出定量预测。然而，为了预测不同合金之间的变化趋势，例如能垒或机械性能的变化趋势，以及相关机制，定量准确性对于计算机辅助材料设计至关重要。下面给出几个成功案例，说明 MLIPs 如何相对于 EIPs 推进原子模拟的发展水平。

EIPs 在原子模拟中产生人为结果的一个突出例子，是 bcc 钨中的螺位错运动，实际上，bcc 过渡金属通常都存在这一问题；EIPs 经常预测出与 DFT 不一致的亚稳分裂芯构型。我们的主动学习算法（第 3.3 节）能够在螺位错运动过程中自动训练一个 MTP，而这一 MTP 在运动过程中保留了与 DFT 一致的紧致芯结构，参见图 9（a）。另一个例子是镁中的柱面滑移。在这里，EIPs 也倾向于预测基面 ⟨a⟩ 螺位错发生分解，而 Stricker 等 [70]、Stricker 和 Curtin [71] 表明，NNPs 预测出与 DFT 和真实实验一致的紧致芯结构，参见图 9（b）。

针对合金，也已经开发了许多 MLIPs。例如，Li 等 [43]、Yin 等 [79] 为 Mo-Nb-Ta-W 中熵合金开发了 SNAPs 和 MTPs，并表明，与单元素 bcc 金属不同，这类合金的强度可以由刃位错控制；这一点也已经得到真实实验的证实 [80]。同样，利用 EIPs 很可能难以预测这一现象，因为它们常常容许人为的分裂芯构型，见上文。

这样的例子还可以继续列举许多，但这将远远超出本文的范围。关于当前先进合金 MLIPs 更全面的列表，例如可参见 Wang 等 [20] 的综述。

#### 4.2. 合金性质的预测性高通量筛选，或者说：按需定制的 DFT 精度分子动力学

前面的例子主要涉及需要通用势对微结构，例如多晶，开展大规模模拟的问题。然而，要找到具有特殊性质的新合金，一般需要筛选数量庞大、达到数十亿乃至更多的成分，从中找到满足某一设计准则的成分。利用大规模模拟无法筛选如此多的成分，因此需要依赖更简单变量的约化模型；这些变量可以是材料性质，例如弹性常数、内聚能或失配体积。

迄今，数据挖掘研究主要集中于开发机器学习模型，以逼近合金在整个成分空间中的材料性质，从而减少所需的 DFT 计算数量，例如 [81,82]。然而，要准确计算例如高熵合金的平均性质，就已经需要约 30 次 DFT 计算。计入弛豫后，仅对于一个成分，DFT 单点计算总数很可能就已经超过 1 000 次！显然，对于层错能这类每个晶胞需要约 100 个原子的材料性质，这种方法并不高效。此外，对于计算更复杂的性质，例如强化模型通常需要的位错与溶质相互作用能，参见 Varvenne 等 [83]，以及进一步通过 Monte Carlo 模拟研究化学有序，这种方法更不可行。为此，一种迁移学习方法似乎更可取：用专用势替代大多数 DFT 计算，也就是说，这种势的唯一目的就是预测某一项材料性质。

在 [78] 中，我们以 bcc Mo-Nb-Ta 中熵合金中的不稳定层错能为例，开发了一种为随机合金构建 MTPs 的训练算法，并表明，约 100 次 DFT 单点计算就足以预测 DFT 参考结果，见图 10。在 [84] 中，我们又将这一算法应用于表面能，并表明，利用基于 Rice–Thomson 模型 [86] 的判据 [85]，该算法可以以 DFT 精度预测合金延性，而只需要数百次 DFT 单点计算，包括层错计算。Moitzi 等 [87] 将这一延性模型与溶质强化模型 [83] 组合到一个贝叶斯多目标优化框架中，从而能够预测 Pareto 最优成分，也就是具有最优延性与强度比的成分。使用我们的训练算法，为一种四组元高熵合金找到全部 Pareto 最优成分，仅需要约 700–800 次 DFT 单点计算。因此，现在可以在整个成分空间内，以可承担的方式，对 Pareto 最优多组元合金开展基于第一性原理的高通量筛选。

---

### 5. 入门

#### 5.1. MLIP 软件与训练集

本文介绍的大多数势的实现均已开源，相应软件包列于表 1（a）。通常，每个软件包至少包含对应势的底层实现，以及对该势进行训练的功能。那么，究竟应使用哪个软件包呢？

很难直接回答应使用哪个软件包，因为这在很大程度上取决于用户需求，而且没有任何一个软件包包含第 2 和第 3 节讨论的全部功能。作为共同功能，所有软件包都包含与 VASP [94] 等 DFT 程序的接口，以构建训练集；也包含与 LAMMPS [95] 的接口，以将势用于大规模原子模拟。NNPs 和多项式势 SNAP、MTP、ACE 都非常快，并已主要用于金属及其合金的大规模模拟，例如 [43,70,79]。GAP 也已广泛应用于金属，例如 [44,49]，但通常被报告比其他势慢，参见图 4；不过也存在加速 GAP 的方法，参见 [44,96]。一些软件包实现了更先进的机制，例如通过注意力或消息传递机制描述原子特征之间的相互作用，DeePMD、MACE 即为例子，这可以提高 MLIPs 的性能。一些软件包还实现了更先进的功能，例如磁自由度，MLIP-3、pyace 即为例子。

此外，应强调，主动学习对于多项式势的效果十分突出；这可能是因为从数学角度看，原始多项式的外推在概念上很容易定义。尤其是 Podryabinkin 和 Shapeev [63] 提出的 D-最优选择算法，目前看来是用尽可能少的 DFT 计算为 MTPs 构建训练集的最高效、且验证最充分的方法之一。

表 1（b）列出了第 2–4 节讨论的工作中构建的可用训练集。显然，这一列表绝不全面，但涵盖了不同研究团队解决可迁移训练集生成问题的多种思路。关于已有势及其相应训练集的更完整列表，可参见其他近期、主题更集中的综述，例如 Freitas 和 Cao [97] 或 Wang 等 [20]。

第 4 节介绍的作者全部贡献，均使用 MLIP-2 和 MLIP-3 软件包实现。

表 1：（a）实现本文所讨论 MLIPs 的软件包。（b）第 2–4 节所讨论工作中构建的训练集。

（a）软件包名称、MLIP 类型及网址：

- n2p2 [9,88]；NNP；https://github.com/CompPhysVienna/n2p2
- DeePMD-kit [89]；深度 NNP；https://github.com/deepmodeling/deepmd-kit
- NequIP [24]；CNN；https://github.com/mir-group/nequip
- QUIP [10,90]；GAP；https://github.com/libAtoms/QUIP
- FitSNAP [91]；SNAP；https://github.com/FitSNAP/FitSNAP
- MLIP-2 [92]/MLIP-3 [93]；MTP；https://gitlab.com/ashapeev/mlip-2/ 和 https://gitlab.com/ashapeev/mlip-3
- pyace [30]；ACE；https://github.com/ICAMS/python-ace
- MACE [38]；采用消息传递的 ACE；https://github.com/ACEsuit/mace

（b）材料、训练集包含的构型示例、应用及存储库：

- α-Fe [49,52]；裂纹尖端；位错 [50]、裂纹 [52]；https://archive.materialscloud.org/record/2022.102
- Mo-Nb-Ta-W [43]；分子动力学快照；多晶 [43]、位错 [79]；https://github.com/materialsvirtuallab/snap
- Mg [70]；平面缺陷；裂纹 [70]、位错 [71]；https://archive.materialscloud.org/record/2020.0046/v1
- Mo-Nb-Ta-V-W [44]；液相；位错环；https://doi.org/10.23729/1b845398-5291-4447-b417-1345acdd2eae
- W-He [75]；位错；位错与 He 相互作用；https://github.com/marseille-matmol/LML-retrain
- Mg [53]；所有晶系；平面缺陷；https://github.com/eisenforschung/magnesium-mtp-training-data

#### 5.2. 最佳实践（作者建议）

表 1（a）所列每个 MLIP 软件包都包含教程和/或示例，应能为潜在用户“探索 MLIPs”提供良好的起点。下面进一步给出一些“经验与技巧”，说明如何克服使用 MLIPs 时的前两个障碍：如何选择超参数，以及如何训练稳健的势。对于第三个障碍，即如何验证使用 MLIPs 开展计算研究所得的结果，我们推荐 Morrow 等 [98] 的近期工作。

##### 5.2.1. 超参数选择

若干超参数为所有势共有，例如截断半径、径向基的选择，以及损失函数中能量、力和应力的权重与正则化。其他常见超参数包括角向特征的多项式次数，对于球谐基，这对应于角动量的最大数量，以及体阶；SNAP 例外，其体阶固定为四。¹ 下面简要讨论第 2 节中各类势各自特有的超参数。

**NNP。** 原则上，NNPs 的超参数涵盖现代神经网络能够提供的一切：隐藏层数、神经元数量、激活函数的类型等。

**GAP。** 对于 GAP，还必须选择核函数的总数。

**MTP。** 对于 MTPs，通过一个称为 level 的超参数，以相近的幅度提高多项式次数和体阶，例如参见 [39]。

**PINN/ACE。** Drautz [13] 和 Pun 等 [14] 建议，不使用一般的激活函数，而是把 ACE 基或神经网络作为团簇泛函势，例如键级势的输入；因此，这些势可以被视为具有物理依据的激活函数。

**ETN。** ETNs 还要对组成张量网络的三阶张量的秩进行参数化。

对于某些超参数，存在普遍较好的选择，能够为大多数应用给出足够准确的结果。例如，对于非磁性金属，截断半径可以放心地固定为最短晶格间距的约两倍。此外，大小为 8–10 的径向基，例如 Chebyshev 或 Bessel 基，通常是合理选择。而且，实践表明，能量与力的相对权重 $w_f/w_e$ 取 0.1–0.01，能量与应力的相对权重 $w_s/w_e$ 取 0.01–0.001，效果良好。关于针对不同应用合理选择权重的更详细信息，例如可参见 [92] 的第 2.2 节。

对于其他超参数，由于它们对训练集的依赖更强，可能无法预先找到普遍较好的取值。例如，[27] 发现，分子受益于更高体阶，而金属合金受益于更高多项式次数。在这种情况下，可以通过网格搜索获得最优超参数，参见 [29]。然而，对于下一代神经网络和张量网络势，网格搜索并不高效，因为这些势包含过多超参数。对于此类含有许多超参数的 MLIPs，更可行的做法是从低复杂度势，例如对势开始，进行贪心搜索，并采用随机梯度下降算法，针对计算成本最小化损失函数，参见 [27]。

¹ 原文脚注 1：对于 NNPs、MTPs、ACE 势和 ETNs，可以通过特征张量 $F$ 作为网络输入被使用的次数来控制体阶，参见图 3；对于 GAP，可以通过采用不同 ζ 的核函数控制体阶，参见式（4）。

##### 5.2.2. 训练流程

下面以示例说明使用 MLIPs 开展计算研究的工作流中的关键步骤。

1. 首先分析待解决的物理问题。预计哪些量子效应是相关的？第 2 节介绍的全部 MLIPs 都可以模拟多组元体系，其中一些还具有更先进的功能，可以将模型推广到更复杂量子力学效应的模拟，参见第 2.3.1 节。

2. 接下来构建初始训练集。为此，首先分析待模拟的问题。例如，如果问题是模拟预先定义的缺陷，构建专用势很可能就足够。第 3.3 节和第 4.2 节已讨论了一些能够完全自动完成这一任务的算法。如果问题是模拟微结构，请参阅第 3.1 节，其中讨论了一些构建通用势的策略。

3. 从训练集中提取一些构型，作为验证集和测试集，通常比例应约为 70:15:15。使用训练集中剩余的构型训练势，并在测试集上优化超参数，直至验证集上的误差小到所需程度。在实践中，能量均方根误差为每原子 1 meV 量级、力均方根误差为 10 meV/Å 量级的势，通常被认为已经足够好。

4. 开始模拟，并保持主动学习开启，以测量模型不确定性。如果某些区域的模型不确定性变得过高，能够在大规模模拟运行过程中更新训练集的算法，已在第 3.2 节和第 3.3 节讨论。

理想情况下，在势的整个使用周期中，应交替开展最后两个步骤，以获得尽可能高的准确性；是否有此必要取决于具体应用。例如，如果事先不知道要模拟的机制，那么相关邻域很可能尚未出现在初始训练集中，此时主动学习就不可避免。乍看之下，这似乎很繁琐，但请注意，这一过程可以在很大程度上实现自动化。
