Repository: Bit-Part-Young/Codex-Papers-Summary

# Codex 文献总结与翻译 

保存 使用 Codex 进行文献总结与翻译的输出 '文献总结 - ' md 文档。

```bash
.codex/skills/                # 用于 Codex 文献总结与翻译的 SKILL.md 文档

1-papers/                     # 要翻译的文献 pdf 文件
2-summaries/                  # Codex 直接输出的 *.md 文档
3-summaries-renamed/          # 重命名后的 *.md 文档
```

File: 3-summaries-renamed/文献总结 - MTP MLIP 使随机合金的高通量筛选兼具预测能力与计算可行性 - 2021.md
# 文献总结 - 机器学习势使随机合金的高通量筛选兼具预测能力与计算可行性 - 2021

---

## 文献基本信息

- **英文标题**：Machine-learning potentials enable predictive and tractable high-throughput screening of random alloys
- **DOI**：https://doi.org/10.1103/PhysRevMaterials.5.113802
- **作者**：M. Hodapp；A. Shapeev
- **作者单位**：Skolkovo Institute of Science and Technology（Skoltech），Center for Energy Science and Technology，Moscow 121205，Russia
- **期刊**：Physical Review Materials，5，113802（2021）；常规研究论文。
- **日期**：投稿 2021-07-12；返修 2021-09-21；接收 2021-10-18；在线发表 2021-11-22。
- **数据与代码链接**：正文说明 MTP 的实现包含于 MLIP 软件包，可供学术使用；该软件包的完整下载地址仅列于参考文献中，依本项目约定不提取参考文献条目。本文算法所需的额外脚本及训练数据可向作者合理请求获取；独立的公开数据与脚本链接原文未提供。

---

## 论文内容详细总结

### 研究背景与目的

随机合金允许多个主要元素以接近等原子比的成分存在，提供了广阔的成分设计空间。其变形机制总体与常规合金相似，但局部无序会显著改变激活能垒，因此仅依赖平均性质不足以判断其力学表现，需要原子尺度模拟。

论文针对两类瓶颈提出方法：一是可靠描述位错、裂纹、晶界等缺陷的经验原子间势不足；二是直接用密度泛函理论（DFT）对不同成分的随机构型逐一弛豫，成本过高。相干势近似（CPA）计算高效，但不能计入弛豫，且假定完全随机固溶体；特殊准随机结构（SQS）可以显式表示无序并允许弛豫，却仍需大量 DFT 计算。

作者以难熔 MoNbTa 中熵合金的 1/4[111] 不稳定层错能（SFE）为验证问题，目标是在整个成分空间内，用少量小构型的单点 DFT 能量与力训练矩张量势（MTPs），再以 MTP 完成大体系弛豫与性质计算。

---

### 研究方法

#### 候选构型与主动学习流程

1. 选择元素及待研究的成分单纯形区域，在其中布置成分网格。
2. 在各网格点随机分配原子种类，构建完整晶体和含层错构型，并通过改变晶胞体积覆盖所选元素的晶格常数范围。
3. 使用基于 D 最优性的主动学习，从大量候选构型中选出差异最大的构型；只对这些构型做单点 DFT 计算并训练 MTP。
4. 用 MTP 弛豫训练构型，并在弛豫期间继续主动学习；需要时添加单点 DFT 数据，而不进行 DFT 结构弛豫。
5. 用最终 MTP 弛豫约 10 000 个原子的大型随机构型，计算平均层错能。

MTP 将总能量写成局部原子能量之和。D 最优主动学习利用局部能量对拟合参数的导数矩阵，以外推等级 γ 判断新邻域是否被训练集充分覆盖。文中将 γ < 1、1 ≤ γ < 2、2 ≤ γ < 10、γ ≥ 10 分别视为无外推、准确外推、仍可靠的外推和有风险的外推；默认加入训练数据的阈值为 $\gamma_{\min}=2$。

#### 具体计算设置

- 候选完整晶体含 54 个原子，层错构型含 72 个原子。
- 每个候选构型叠加标准差为 $0.0033a_0$ 的正态分布随机位移，以改善算法稳定性。
- 层错超胞采用剪切周期边界，避免直接周期复制产生第二个层错，也不引入真空层。
- 完整晶体和层错构型沿 $x_2$ 方向弛豫；该验证问题中横向弛豫的影响可忽略。
- 采用 ASE 中的 FIRE 阻尼动力学算法，所有原子最大力低于 0.001 eV/Å 时终止弛豫。
- MTP 截断半径统一为 5 Å，考察 level-16 和 level-20；训练同时使用 DFT 能量与力，权重为 $C_e=1$、$C_f=0.01\ \mathrm{Å}^{-2}$。
- DFT 使用 VASP、平面波基组和 PAW 方法；表 VII 的交换关联一项原文写为“PE generalized gradient approximation [42]”。Mo、Nb、Ta 的截断能分别为 336.876、312.912、335.501 eV；$k$ 点间距 0.15 Å⁻¹，展宽 0.06 eV，电子自洽能量收敛标准为 $10^{-4}$ eV。

#### 验证方式及其范围

二元体系的 MTP 预测与本文纯元素 DFT 值及文献 [24] 的中间成分 DFT-SQS 值比较。三元成分缺少现成的纯 DFT 参考，因此首先与文献 [24] 的代理模型比较；该代理模型对包含最高四元随机合金的测试集给出的均方根误差为 47 mJ/m²。作者另外在不参与主动学习的随机三元构型上进行验证：先用 level-20 MTP 弛豫，再做单点 DFT，比较所得层错能。因此，应区分代理模型对照与直接单点 DFT 检验，后者也不等同于对这些构型做完整 DFT 弛豫。

---

### 主要结果

#### 纯元素基准与二元合金

本文 DFT 得到的晶格常数和弛豫后不稳定层错能分别为：Mo，3.149 Å、1468.82 mJ/m²；Nb，3.316 Å、648.29 mJ/m²；Ta，3.307 Å、747.25 mJ/m²，与文献 [36] 的结果相符。

MoTa 使用三种候选集：网格类型 3、每点 100 个随机样本，对应 4 000 个候选；网格类型 3、每点 1000 个，对应 40 000 个候选；网格类型 5、每点 100 个，对应 6 000 个候选。主动选择后分别仅需 36、36、35 个构型，弛豫补充后均为 48 个。这表明候选数量增加一个数量级，并不必然增加最终 DFT 训练集规模。

MoTa 的 level-16 MTP 平均预测总体与 DFT 相差约几个百分点，正文报告典型最大相对差约 6%–7%，但部分训练初始化在纯 Mo 端存在例外。加密成分网格使模型之间的差异分布更加均衡；升至 level-20 后，不同模型的预测差异几乎消失。以网格类型 5 的训练集为例，level-16 的每原子能量均方根训练误差为 $1.72\pm0.24$ meV，力均方根误差为 $0.085\pm0.004$ eV/Å；level-20 分别降至 $1.16\pm0.09$ meV 和 $0.070\pm0.003$ eV/Å。

MoNb 的 7 200 个候选构型经主动选择得到 31 个，弛豫后增至 44 个。level-16 在接近纯元素的区域预测较差；提高至 level-20 后，层错能误差约为 6%–7% 以内。NbTa 因两元素晶格常数接近，候选构型覆盖的空间较小，2 400 个候选只需 38 个最终训练构型，level-16 即可很好地重现 DFT；其每原子能量及力均方根训练误差分别仅为 $0.28\pm0.04$ meV 和 $0.031\pm0.003$ eV/Å。

#### 随机初始化的三元训练集出现明显失效

三元初始候选集含 25 200 个构型，使用网格类型 5、每点 100 个随机样本，随机选择 10 个构型初始化。主动选择后训练集 $\mathcal T^1_{\mathrm{MoNbTa}}$ 含 72 个构型，弛豫后为 83 个。

虽然该训练集的训练误差与二元体系相近，level-16 的层错能误差仍可达约 50%，尤其是在接近二元及纯元素的区域。升至 level-20 能改善部分成分路径，但沿 Nb → Mo₀.₅Ta₀.₅ 路径的富 Nb 区仍有 20%–30% 的误差；继续提高 MTP 级别未能解决。

将最低外推阈值从 2 降至 1.4，得到含 131 个构型的 $\mathcal T^2_{\mathrm{MoNbTa}}$，数据量增加超过 50%。预测总体改善，但富 Nb 区仍有约 20% 的偏差，提高至 level-20 也未带来决定性改善。

#### 缺失纯 Nb 数据与修正方法

作者发现 $\mathcal T^2_{\mathrm{MoNbTa}}$ 没有纯 Nb 构型；纯 Nb 的最大外推等级甚至小于 1，意味着主动学习错误地将其判为已充分覆盖的内插区域。多个 MTP 在纯 Nb 上的预测差异也很小，因此作者指出，基于模型委员会分歧的主动学习也可能漏掉这一问题。

作者提出的解释是：局域势显式学习局部环境对能量的影响，但远场的平均影响仅被隐式学习；较大的二元、三元构型空间在训练数据中占主导，可能使纯元素的远场贡献未被充分表示。这是作者的解释性假说，原文明确表示尚无确定解释。

将额外的纯元素和二元数据加入三元训练集，形成含 351 个构型的 $\mathcal T^3_{\mathrm{MoNbTa}}$ 后，问题得到解决。level-16 相对 DFT 与代理模型的最大差异约为 5%–10%；level-20 基本重现参考曲线，没有显著误差。对独立随机三元构型的单点 DFT 验证也显示，MTP 层错能相对误差为几个百分点，与纯元素、二元体系相当。

另一种修正是从成分空间均匀采样初始训练集。作者以 $\mathcal T^3_{\mathrm{MoNbTa}}$ 为候选池，比较 5 次随机初始化与均匀初始化：随机初始化可能遗漏某些纯元素区域，结果取决于初始成分分布；均匀初始化使最终训练集更均衡，所得势与使用补充数据的 $\mathcal T^3_{\mathrm{MoNbTa}}$ 训练的势表现相当。该试验是在已有候选池上的主动选择，原文未给出可直接推广为任意原始候选池所需 DFT 数量的统一结果。

---

### 讨论与结论

论文的核心贡献是将 DFT 标注、结构弛豫与最终性质统计分开：DFT 只承担少量有代表性构型的单点计算，昂贵且反复的弛豫交给 MTP 完成，再以大构型直接平均随机无序。这使跨成分筛选比纯 DFT-SQS 路线更具计算可行性，并且保留了原子位置和弛豫信息。

其重要限制是：低能量／力训练误差、小模型间分歧以及低外推等级，都不能单独保证全成分空间的缺陷能量准确性。本文实际验证需要补足纯元素、二元成分区域，或改善训练集的成分初始化。论文中“约 100 个构型”的总体描述应与具体案例一起理解：最初三元集 83 个构型未成功覆盖全部成分，修正数据集达到 351 个构型。

作者提出了广义层错曲线、表面能、晶界能和化学有序研究的扩展方式，并设想与运行中的主动学习结合，构建用于螺位错大规模模拟的势。这些属于未来应用方案；本文未实际完成相应缺陷性质、短程有序或超过三种元素体系的验证。

---

## 章节翻译

### 摘要

我们提出了一种自动化流程，利用矩张量势（MTPs）进行大规模模拟，以密度泛函理论（DFT）的精度计算随机合金的层错能。为此，我们开发了一种针对随机合金训练 MTPs 的算法。第一步，算法构造一个包含约 10 000 个或更多训练候选构型的集合，每个构型含 50–100 个原子，能够代表大规模模拟中出现的原子邻域。第二步，我们利用主动学习将该集合缩减至约 100 个差异最大的构型，对这些构型计算 DFT 能量与力，并最终用它们训练势。我们在 MoNbTa 中熵合金上验证了这一算法，表明 MTP 在整个成分空间内重现 DFT 的 1/4[111] 不稳定层错能，误差仅为几个百分点。与相干势近似（CPA）或特殊准随机结构（SQSs）等现有先进方法相比，我们的算法自然地计入弛豫，不受 DFT 晶胞尺寸的限制，并为高效研究化学有序等后续问题提供了机会。从更广泛的意义上说，通过简单修改，我们的算法即可计算随机合金的相关性质，例如错配体积或晶界能。此外，它为高效构建用于多组元体系大规模模拟的 MTPs 奠定了基础。

---

### I. 引言

过去 15–20 年间，随机合金这一类材料在材料科学界受到的关注呈指数增长，因为它们有望突破常规合金在强度、延性、断裂韧性等力学性能方面所确立的界限 [1]。随机合金打破了仅有一种主要元素的既定惯例，允许多个组元以接近等原子比的成分存在，并且原则上可以具有任意的有序排列。例如，可以说最广为人知的随机合金子类——高熵合金——通常含有五种或更多主要元素。因此，随机合金提供了一个广阔的“成分试验场”，有望从中发现许多性能更好、可按需求设计的新型合金。

总体而言，力学界似乎已形成共识：其物理机制与常规合金中观察到的机制基本相似，但局部无序能够显著改变这些机制的激活能垒 [1, 2]。这种局部无序可能与随机合金的平均性质有很大差异，从而可能引发多种机制以新的组合方式共同出现。因此，为了评估随机合金的潜在能力，必须利用原子尺度模型研究这些机制，并最终通过改变合金成分等方式调控这些机制，使其有利于特定应用所需的力学性能。

在原子尺度研究随机合金行为的一种高效方式，本应是采用经验原子间势（EIPs）的原子模拟。然而，除少数例外，已有研究发现 EIPs 不适合模拟随机合金 [1, 3-5]。更确切地说，预测金属的力学性能需要模拟位错、裂纹或晶界等晶体缺陷，而恰恰针对这一用途，可靠的 EIPs 仍然缺乏。因此，利用 EIPs 进行定量预测的范围仍然非常有限。

因此，进行定量预测需要采用密度泛函理论（DFT）等第一性原理方法。对于没有显著长程弹性场、原则上仅需要几十个原子的问题，目前先进的 DFT 方法包括相干势近似（CPA [6, 7]）和特殊准随机结构（SQS）方法 [8]。CPA 是一种计算效率很高的平均场方法，已用于预测随机合金的平均性质，例如热力学性质（状态方程等，见文献 [9]）或材料性质，如弹性常数和层错能（例如文献 [10]）。然而，CPA 无法考虑弛豫，而弛豫可能对随机合金的性质产生决定性影响（参见文献 [11]）。此外，它假定完全随机的固溶体，因此无法用于研究化学有序引起的效应。另一方面，SQS 方法显式模拟随机原子构型，允许弛豫和任意化学无序。另外，SQS 的概念是依据无限随机合金的平均多位点关联函数优化晶格位点占据。这使准确计算平均性质通常需要的超胞数量减少至约 30 个。尽管如此，即使乐观地假设每次弛豫仅需 30–40 次能量／力计算，总计也很容易需要约 1 000 次 DFT 计算，而且这仅针对单一成分。显然，SQS 方法不适合高效筛选大范围成分空间，更不用说还要进行 Monte Carlo 模拟来研究化学短程有序。此外，由于 DFT 的计算量随原子数呈三次方增长，考虑到需要探索的成分空间极其广阔，利用 SQS 方法研究位错等扩展缺陷似乎已超出可行范围，因为此类研究需要含有 100–500 个或更多原子的超胞。

为克服这些限制，我们提出一种基于机器学习原子间势（MLIPs）的新方法，因为与 EIPs 不同，MLIPs 已被证明能够以任意精度逼近局部 DFT 能量与力。使用 MLIPs 的主要思路，是通过在相对较小的训练构型集合之间进行内插，避免重复／冗余的 DFT 计算 [12-21]；该集合比采用 SQSs 的纯 DFT 研究所需的构型集合小几个数量级。因此，即使需要超过 10 000 个原子的大超胞，计算材料性质的成本也是可行的，因为与 DFT 相比，使用 MLIPs 计算能量与力的成本可以忽略不计。

然而，构建 MLIPs 的主要挑战在于选择正确的训练构型。由于原子邻域的数量极其庞大，这一点对于随机合金尤其关键。例如，给定一个含 $N^a$ 个原子的构型，在特定成分下将元素分配给原子的可能方式数，随元素数 $N^e$ 超指数增长；更确切地说，其为 $\prod_{i=1}^{N^e-1}\bigl[(N^a-\sum_{j=1}^{i-1}N_j^e)!\,/\,\{N^a!(N^a-\sum_{j=1}^{i}N_j^e)!\}\bigr]$，其中 $N_j^e$ 是“元素 $j$”的原子数。也就是说，对于一个含 16 个原子和两种元素的构型，在等原子比成分下有 12 870 种可能；对于四种元素，这一数量已经达到 6300 万。当然，其中包含等价／对称构型，但我们需要一种算法来识别它们。因此，我们的方法采用先进的主动学习算法 [22, 23]，从一个大的候选构型池中选择差异最大的构型，候选池的规模通常为 10 000 或更多。我们将表明，不可避免地需要进行 DFT 计算的构型数量通常仅约为 50–100 个。

作为一个典型的测试问题，我们采用一类 MLIPs——矩张量势（MTP [19]）——计算难熔 MoNbTa 中熵合金的 1/4[111] 不稳定层错能，以验证我们的方法。我们特别表明，通过我们的训练算法，可以构建一个 MTP，使其在整个成分空间内预测 DFT 层错能的误差不超过几个百分点。此外，我们说明如何在实际中实现该方法，以计算随机合金的其他材料性质，例如弹性常数、错配体积或表面／晶界能。

译注：上述构型数量表达式按 PDF 原式保留；该原式与紧接其后的组合数举例存在疑点，未据外部知识改写。

---

### 方法

方法内容包括原文第 II 节全部内容、第 III A 节计算设置，以及正文附录 A、B；按原文编号列出。

#### II. 基于机器学习的随机合金材料性质预测方法

##### A. 1/4[111] 不稳定层错能

以下用 $\mathbf r_i$ 表示原子 $i$ 的位置，用 $\{\mathbf r_i\}$ 表示若干原子的构型。此外，假设构型 $\{\mathbf r_i\}$ 的势能为 $\Pi=\Pi(\{\mathbf r_i\})$。

以下假设晶格为体心立方（bcc）结构，晶格常数为 $a_0$。为了计算 bcc 晶体的不稳定层错能（SFE），首先构造一个长方柱形构型，其 $x_1$、$x_2$ 和 $x_3$ 轴分别对应 [11-2]、[-110] 和 [111] 方向。将此构型记为 $\{\mathbf r_i\}^{\mathrm{bulk}}$。随后，沿 [111] 方向将晶体的一半平移 $a_0/2$[111]，即半个 Burgers 矢量，以生成含有层错的构型。将此构型记为 $\{\mathbf r_i\}^{\mathrm{sf}}$。

译注：本段的 $a_0/2$[111] 与“半个 Burgers 矢量”均按 PDF 原文保留；原文章节标题及全文所研究层错写作 1/4[111]，两处表述存在不一致。

下面讨论几种常见的超胞边界条件（例如见文献 [3, 24, 25]）。一种可能是对包含 $\{\mathbf r_i\}^{\mathrm{bulk}}$ 和 $\{\mathbf r_i\}^{\mathrm{sf}}$ 的超胞施加周期性边界条件。这会产生第二个层错，如图 1（a）所示。如果预计层错之间存在较强的电子相互作用，另一种常见选择是在 $x_3$ 方向上，在周期构型之间的超胞内加入真空缓冲层［图 1（b）］。但在使用 DFT 时，这又会带来额外的计算成本，因此还有一种选择：如图 1（c）所示，对没有缓冲层的超胞施加半个 Burgers 矢量的剪切位移。在这种情况下，周期边界处的每个原子都处于完美晶体环境中。因此，我们认为最后一种边界条件更为合适。

构型明确后，使 $\{\mathbf r_i\}^{\mathrm{bulk}}$ 和 $\{\mathbf r_i\}^{\mathrm{sf}}$ 中的原子沿 $x_2$ 方向弛豫。一般也可能需要沿横向弛豫，但对第 III 节中的测试问题，我们发现其影响小到可以忽略，因此这里不予考虑。两个弛豫构型之间的能量差除以滑移面面积 $A$，便得到 SFE：

$$
\Pi^{\mathrm{sf}}={\Pi(\{\mathbf r_i\}^{\mathrm{sf}})-\Pi(\{\mathbf r_i\}^{\mathrm{bulk}})\over A}。\tag{1}
$$

对于（a）类边界条件，由于超胞中存在两个层错，还需要再将能量除以 2。

对于随机合金，通常构建一组构型，使原子种类按照所需的合金成分随机分布。对该集合中的每个构型计算式（1），随后求平均。

##### B. 关于用 DFT 计算 SFE 的几点说明

在合理时间内能够用 DFT 处理的典型构型 $\{\mathbf r_i\}^{\mathrm{bulk}}$ 和 $\{\mathbf r_i\}^{\mathrm{sf}}$ 含有 72 个原子。利用平面波 DFT 程序 VASP [26]，对一个 72 原子构型进行一次能量／力计算约需 10–20 分钟，这已经假定采用 72 核并行计算。乐观地估计，弛豫两个构型 $\{\mathbf r_i\}^{\mathrm{bulk}}$、$\{\mathbf r_i\}^{\mathrm{sf}}$ 约需 50 次能量／力计算。随后还需对不同随机构型重复计算，以获得随机合金的平均 SFE。采用 SQS 方法分配原子种类时，所需 72 原子构型的“神奇”最小数量，即其他工作 [24, 25] 中最常报告的数量，是 28 个（参见文献 [24, 25]）。如果再假设我们关注随机合金 5–10 种不同成分的平均 SFE，便已需要超过 10 000 次 DFT 计算，对应两个月的实际计算时间。相较 SQS，更新且可能更先进的相关合金结构采样方法，例如部分占据方法 [27]，或许可以进一步减少每种成分所需的随机样本数量，但弛豫这些构型的计算负担仍然存在。显然，在合理时间内，仅依靠纯 DFT 方法无法完成随机合金的高通量筛选。

##### C. 矩张量势与主动学习

为了克服纯 DFT 方法的限制，我们提出一种使用机器学习原子间势（MLIPs）的替代方法。其思路是在所有相关邻域上训练一个 MLIP，这些邻域能够代表任意随机构型 $\{\mathbf r_i\}^{\mathrm{bulk}}$、$\{\mathbf r_i\}^{\mathrm{sf}}$ 中出现的全部邻域。于是，我们希望只需约 100 次这样相对较少的单点 DFT 计算，每个构型含 72 个或更少原子，就足以构建能够预测随机合金任意成分 SFE 的 MLIP。相比之下，DFT-SQS 方法为解决同一问题，需要对 72 原子构型进行超过 10 000 次单点 DFT 计算（参见第 II B 节），因此前者更具计算可行性。

首先给出支持使用原子间势的主要假设，即将构型 $\{\mathbf r_i\}$ 的总能量 $\Pi(\{\mathbf r_i\})$ 分解为各原子的贡献：

$$
\Pi(\{\mathbf r_i\})=\sum_i E(\{\mathbf r_{ij}\};\boldsymbol\theta)，\tag{2}
$$

其中 $\{\mathbf r_{ij}\}$ 是原子 $\mathbf r_i$ 的邻域，$\boldsymbol\theta$ 为拟合参数向量。为描述每原子能量 $E(\{\mathbf r_{ij}\})$，我们采用矩张量势（MTPs [19, 22]），定义为：

$$
E(\{\mathbf r_{ij}\};\boldsymbol\theta)=\sum_{\alpha=1}^{m}\theta_\alpha B_\alpha(\{\mathbf r_{ij}\};\{\theta_\beta\})，\tag{3}
$$

其中 $\theta_\alpha$ 是与 $\{\mathbf r_{ij}\}$ 无关的标量拟合参数，$B_\alpha$ 为基函数。基函数非线性依赖于另一组参数 $\{\theta_\beta\}$，例如这些参数依赖于元素种类。进一步细节见附录 A。

我们用来评估一个构型是否被 MTP 充分表示的方法，其基石是主动学习 [28]。也就是说，给定一个未包含在训练集中的新构型 $\{\mathbf r_i\}^*$，主动学习会检查，是否需要对这个构型进行新的 DFT 计算，以确保 MTP 的可迁移性。因此，主动学习使我们能够方便地绕过 DFT-SQS 方法的主要瓶颈，因为结构弛豫由 MTPs 完成，只有在 MTP 变得不准确的少数情况下才会触发新的单点 DFT 计算。

近期已针对 MLIPs 开发了多种主动学习算法，例如基于模型委员会查询 [29]、贝叶斯推断 [30] 和 D 最优性 [23] 的算法。这里，我们采用 D 最优主动学习，它已与 MTPs 结合，成功用于预测三元合金晶体结构 [22]。

为简要回顾 D 最优主动学习的基本工作方式，简单起见，假设活跃集包含 $m$ 个邻域。D 最优主动学习根据下列 $m\times m$ Jacobian 矩阵的行列式可能发生的最大变化，来评估 $\{\mathbf r_i\}^*$ 中包含的新邻域 $\{\mathbf r_{ij}\}^*$：

$$
A=\begin{pmatrix}
{\partial E(\{\mathbf r_{ij}\}_1;\boldsymbol\theta)\over\partial\theta_1}&\cdots&{\partial E(\{\mathbf r_{ij}\}_1;\boldsymbol\theta)\over\partial\theta_m}\\
\vdots&\ddots&\vdots\\
{\partial E(\{\mathbf r_{ij}\}_m;\boldsymbol\theta)\over\partial\theta_1}&\cdots&{\partial E(\{\mathbf r_{ij}\}_m;\boldsymbol\theta)\over\partial\theta_m}
\end{pmatrix}。\tag{4}
$$

这里所考虑的变化，是用 $\{\mathbf r_{ij}\}^*$ 替换训练集中的某个 $\{\mathbf r_{ij}\}$ 后的变化。我们将该行列式的最大变化称为外推等级 γ，并按下式计算：

$$
\gamma=\max_i|c_i|，\qquad
\mathbf c=\begin{pmatrix}{\partial E(\{\mathbf r_{ij}\}^*;\boldsymbol\theta)\over\partial\theta_1}&\cdots&{\partial E(\{\mathbf r_{ij}\}^*;\boldsymbol\theta)\over\partial\theta_m}\end{pmatrix}A^{-1}。\tag{5}
$$

按照文献 [31]：

- γ < 1 表示无外推；
- 1 ≤ γ < 2 表示准确的外推；
- 2 ≤ γ < 10 表示仍然可靠的外推；
- 10 ≤ γ 表示有风险的外推。

因此，实际中设置一个 γ 阈值，在其以下容许外推（见下一节）。如果构型 $\{\mathbf r_i\}^*$ 中某个邻域 $\{\mathbf r_{ij}\}^*$ 的 γ 超过该阈值，就将 $\{\mathbf r_i\}^*$ 加入训练集，并重新拟合势。由于此时训练集包含的邻域超过 $m$ 个，我们利用 MAXVOL 算法 [32]，将其中一些 $\{\mathbf r_{ij}\}$ 替换为 $\{\mathbf r_{ij}\}^*$，使 $A$ 的行列式最大，即最大化 $A$ 的行向量之间的线性独立性。

##### D. 主动学习算法

我们的目标是利用 MTPs 与主动学习，开发一种能够准确预测 $n$ 元合金任意成分 SFE 的算法。下文提出的算法各步骤示意于图 2。

步骤 1。首先，选择元素数量以及待计算 SFE 的成分区域，即成分单纯形的一个子集；图中在整个单纯形上使用规则网格。

步骤 2。随后构建训练候选集。为此，选择能够代表所研究问题的构型类型，这里为 $\{\mathbf r_i\}^{\mathrm{bulk}}$、$\{\mathbf r_i\}^{\mathrm{sf}}$。对成分区域中的每个网格点，为每种构型创建一定数量的样本，原子种类随机分布。对于这些样本中的每一个，再创建额外副本，使晶胞体积在所选元素的最小与最大晶格常数对应的范围内变化。

步骤 3。第三步，从步骤 2 创建的样本集中选择差异最大的训练候选构型，对选中的构型进行 DFT 计算，并用其训练 MTP。为此，例如可以先随机选择少量构型，每种构型类型选择 5–10 个，用 DFT 计算以初始化 MTP。随后使用主动学习，将训练候选集中具有外推性的构型加入训练集。由于 D 最优性是在一个线性化状态附近计算 MTP 的外推性，因此需要迭代进行：首先只加入 γ 很大的构型，例如 γ > 10 000，然后依次加入 γ > 1 000、100、10 的构型，最后降至 1 到 2 之间的某个 $\gamma_{\min}$ 值，对应很小的外推或无外推。

步骤 4。随后，使用在步骤 3 所选全部构型上训练的 MTP，依次弛豫训练集中的所有构型。在此过程中保持主动学习开启，以“在线”收集任何尚需加入的训练构型。再次强调，不需要用 DFT 进行任何结构弛豫。

步骤 5。最后，利用训练后的势计算 SFE。由于我们关注随机合金的平均 SFE，简单起见，可以只对一个足够大的随机构型计算式（1）。这在计算上是可行的，因为即使使用 MTPs 弛豫一个含 10 000 个或更多原子的构型，其计算效率也比用 DFT 计算训练集高几个数量级。不过需要指出，将 MTPs 与 SQS 方法结合也是可能的，但并非明确必要，因此无需创建 SQSs，简化了算法；对于超过 100 个原子的较大超胞，创建 SQSs 的成本会越来越高。

这里需要指出，所提出算法的每一步都存在各种调整与改进的空间。我们决定保留下一节应用于二元和三元随机合金的算法描述，以便在最易理解的情形下解释其基本工作方式。第 IV 节将讨论进一步修改及用于其他材料性质的潜在应用。因此，本节提出的算法应被视为一种概念验证方法。

##### E. 与晶格方法的比较

另一类常用的金属合金数据驱动模拟方法是晶格方法（on-lattice methods），例如团簇展开方法 [33, 34] 或低秩势方法 [35]。与我们采用 MTPs 的方法相比，其主要区别在于，晶格方法中的每原子能量忽略原子位置，仅依赖于邻近原子的种类。因此，晶格方法的训练集通常仅由完全弛豫的构型组成。这种简化的原子相互作用模型是晶格方法的主要优势，使其能量计算比 MTPs 高效得多。然而，为了在弛豫过程中使用主动学习，克服仅依靠 DFT 弛豫构型的巨大计算成本，原子位置是不可或缺的（参见第 II B 节）。此外，对于计算平均 SFE 这一测试问题，大部分时间仍花费在 DFT 计算上，因此这里不需要比 MTP 更快的原子相互作用模型。

不过，如果能量计算成为瓶颈，例如进行 Monte Carlo 模拟时，我们的算法也可以用于训练晶格模型，从而绕过必须用 DFT 弛豫构型的需求。

#### III. 计算结果

##### A. 计算设置

我们对第 II D 节主动学习算法的实现，在步骤 2 中使用两种构型类型来构建训练候选集：具有相同超胞边长的 54 原子完整晶体构型，以及图 1（c）所示的 72 原子层错构型。此外，对每个训练候选构型施加随机位移，该位移取自标准差为 $0.0033a_0$ 的正态分布；我们发现这可以改善算法的稳定性。除非另有说明，步骤 3 和步骤 4 中将构型加入训练集的最低外推等级设为 $\gamma_{\min}=2$。为了在步骤 5 中计算 SFE，使用一个约含 10 000 个原子的很大构型，原子种类按照所需成分随机分布。步骤 4 和步骤 5 中的弛豫采用 ASE 库 [38] 实现的阻尼动力学求解器 FIRE [37]。所有原子的最大力小于 0.001 eV/Å 时终止弛豫。

下文针对 MoNbTa 三元随机合金验证主动学习算法。所有训练构型的能量与力，均采用 VASP [26] 实现的 DFT、平面波基组及投影缀加波赝势方法 [39, 40] 计算。计算所用模拟参数列于附录 B。采用这套 DFT 设置，计算了纯材料的晶格常数及弛豫后的 SFE。表 I 显示，我们的结果与文献 [36] 近期报告的结果相符，后者使用的 DFT 设置与我们相似。

#### 附录 A：MTPs 的函数形式与训练流程

式（3）中的 MTP 基函数由下式给出 [19, 22]：

$$
B_\alpha(\{\mathbf r_{ij}\};\{\theta_\beta\})=\prod_{l=1}^{k}M_{\mu_l(\alpha),\nu_l(\alpha)}(\{\mathbf r_{ij}\};\{\theta_\beta\})，\tag{A1}
$$

其中矩张量描述符为：

$$
M_{\mu_l,\nu_l}(\{\mathbf r_{ij}\};\{\theta_\beta\})=\sum_{\mathbf r_{ij}\in\{\mathbf r_{ij}\}} f_{\mu_l}(|\mathbf r_{ij}|,X_i,X_j;\{\theta_\beta\})\underbrace{\mathbf r_{ij}\otimes\cdots\otimes\mathbf r_{ij}}_{\nu_l\ \text{次}}。\tag{A2}
$$

矩张量描述符依赖于 Chebyshev 径向基函数 $f_{\mu_l}(|\mathbf r_{ij}|,X_i,X_j;\{\theta_\beta\})$，其中 $X_i$、$X_j$ 分别表示原子 $i$、$j$ 的种类。径向基函数在截断半径之外为零，本文统一将该半径设为 5 Å。

MTP 的多体阶数由其级别（level）表征。更确切地说，级别为 $d$ 的 MTP 意味着纳入所有满足 $(2\mu_1+\nu_1)+(2\mu_2+\nu_2)+\cdots\le d$ 的可能基函数。级别为 $d$ 的 MTP 也可简记为 $\mathrm{MTP}_d$。

训练以 DFT 能量与力为依据。也就是说，给定一个由构型 $\{\mathbf r_i\}^{\mathrm{tr}}$ 组成的训练集 $\mathcal T$，通过最小化损失泛函来计算参数 $\boldsymbol\theta$：

$$
\begin{aligned}
L(\boldsymbol\theta)={}&C_e\sum_{\{\mathbf r_i\}^{\mathrm{tr}}\in\mathcal T}\left(\Pi(\{\mathbf r_i\}^{\mathrm{tr}};\boldsymbol\theta)-\Pi^{\mathrm{qm}}(\{\mathbf r_i\}^{\mathrm{tr}})\right)^2\\
&+C_f\sum_{\{\mathbf r_i\}^{\mathrm{tr}}\in\mathcal T}\sum_{\mathbf r_i\in\{\mathbf r_i\}^{\mathrm{tr}}}\left\|\mathbf f_{\mathbf r_i}(\{\mathbf r_i\}^{\mathrm{tr}};\boldsymbol\theta)-\mathbf f^{\mathrm{qm}}_{\mathbf r_i}(\{\mathbf r_i\}^{\mathrm{tr}})\right\|^2，
\end{aligned}\tag{A3}
$$

其中 $\mathbf f_{\mathbf r_i}$、$\mathbf f^{\mathrm{qm}}_{\mathbf r_i}$ 分别是训练集 $\mathcal T$ 中某一特定构型 $\{\mathbf r_i\}^{\mathrm{tr}}$ 对应的原子 $\mathbf r_i$ 所受 MTP 力与量子力学力。常数 $C$ 为正则化参数，设为 $C_e=1$ 和 $C_f=0.01\ \mathrm{Å}^{-2}$。在训练集 $\mathcal T$ 上训练的级别为 $d$ 的 MTP，可记为 $\mathrm{MTP}_d(\mathcal T)$。

#### 附录 B：VASP 计算

用于 bcc Mo、Nb 和 Ta 的全部 VASP 计算参数列于表 VII。能量截断取默认值的 1.5 倍。电子自洽弛豫采用 VASP 实现的预条件最小残差方法，当相邻两次迭代的能量差小于 $10^{-4}$ eV 时终止。

---

### IV. 结语

#### A. 讨论与未来用途

我们提出了一种利用矩张量势（MTPs）预测随机合金层错能的高效自动化方法。特别地，我们表明，只需对约 100 个这样相对较少的构型进行单点 DFT 计算，就足以构建 MTPs 的训练集，使其预测三元 MoNbTa 随机合金任意成分的层错能。因此，该方法不仅远比基于 SQS 的纯 DFT 方法高效，而且在计算上也有望用于一系列新问题，下面将对此讨论。

我们的训练集生成算法基于 D 最优主动采样，并附加一个修正，使训练集含有足够的纯元素和二元构型。后一项修正的必要性，可由以下事实说明：D 最优性并未自动将纯 Nb 构型加入训练集，因为它认为纯 Nb 原子环境可由二元和三元环境内插得到；然而，纯 Nb 的误差却比其他成分更大。我们将其归因于原子能量的远场贡献，而当前算法没有包含这一贡献。幸运的是，通过超出主动学习算法本身的操作，将三元数据与二元、纯元素数据合并，我们克服了这一问题。需要指出，该流程可以通过多次迭代算法而自动化，即先针对所有二元体系运行，再针对三元体系运行。另一种选择，是从整个成分空间均匀采样构型来组成初始训练集，而不是从训练候选集中随机选择。

这些令人鼓舞的结果使我们认为，该方法有望实现现有先进 DFT 方法迄今无法实现的目标：在整个成分空间内快速筛选随机合金性质。也就是说，我们预期该方法具有普适性，可用于预测随机合金的许多其他有趣性质，例如：

（1）广义层错曲线。除了含 1/4[111] 层错的构型，还需要加入含中间 $X$[111] 层错的构型，其中 $X$ 是 0 与 1/4 之间的某个值。

（2）表面能。需要考虑具有自由表面的构型。这可以简单地通过向完整晶体构型中加入真空区域来实现。

（3）晶界能。需要考虑含晶界的构型。如果晶界角过大，因此需要考虑含 300–500 个或更多原子的构型，一种可能是先利用较小角度创建训练集，然后尝试加入少量角度更高的大构型来丰富训练集。

（4）化学有序。使用 MTPs 后，在算法步骤 5 计算完所关注性质之后，结合 Monte Carlo 方法研究短程有序效应在计算上是可行的。

我们计划在今后的工作中探索这些问题，同时研究算法应用于含有三种以上化学元素的随机合金时的表现。

#### B. 对大规模问题的应用

尽管本文生成的训练集所拟合的 MTPs 主要用于模拟层错，我们的算法可以整合进自动训练流程，以构建适用于一般大规模模拟的 MTPs，其中可能含有任意多种缺陷排列。这可以通过向训练候选集中加入其他类型构型来实现，例如含空位、晶界等的构型。

例如，针对 bcc 随机合金中的螺位错模拟，我们设想的一种可能方案是以下两步算法。第一步，在完整晶体构型和含不稳定层错的构型之外，将沿滑移面具有中间层错的构型加入训练候选集。随后，利用该训练候选集运行算法，生成 MTP 的初始训练集。第二步，用该 MTP 开始螺位错模拟，并在模拟过程中持续测量其外推等级。如果外推等级超过某个阈值，就提取出少数具有外推性的邻域，利用我们的“运行中主动学习”（in operando active learning）技术 [43] 将其补全为周期构型，在这些周期构型上重新训练 MTP，然后重新启动模拟。我们认为，这样的算法有望成为一种非常准确且高效的手段，在现有方法无法触及的整个成分空间内计算位错性质，随后可将这些性质输入强化模型 [44, 45] 或延性模型 [46]。

MTPs 的实现包含在 MLIP 软件包中，该软件包可按文献 [47] 公开获取，供学术用途使用。运行本文算法所需的额外脚本以及训练数据，可在合理请求后向作者获取。

---

## 结果与讨论子标题翻译

- III. 计算结果
    - A. 计算设置
    - B. 二元体系 MoTa、MoNb 和 NbTa
    - C. MoNbTa 三元体系
        - 1. 使用随机初始化训练集所得的结果
        - 2. 初始化对训练集的影响

第 IV 节的讨论及应用展望已在“IV. 结语”中完整翻译。

---

## 图表题翻译

图 1：用于计算 1/4[111] 不稳定层错能的典型超胞类型。

图 2：第 II D 节所述主动学习算法的示意图。

图 3：MoTa 的 SFE 随 Mo 含量的变化，由以下势预测：（a）–（c）在 $\mathcal T^1_{\mathrm{MoTa}}$–$\mathcal T^3_{\mathrm{MoTa}}$ 上训练的 level-16 MTPs；（d）在 $\mathcal T^3_{\mathrm{MoTa}}$ 上训练的 level-20 MTPs。平均预测值（$\mathrm{MTP}_X$）与 DFT 值的差异仅为几个百分点［（b）中 100% Mo 的情况除外］。考虑到训练集仅含 48 个构型，这一精度十分突出。

图 4：MoNb 的 SFE 随 Mo 含量的变化，由（a）level-16 MTPs 和（b）level-20 MTPs 预测，所有势均在 $\mathcal T_{\mathrm{MoNb}}$ 上训练。平均预测值（$\mathrm{MTP}_X$）与 DFT 值的差异仅为几个百分点，level-16 MTPs 在 Mo 比例 ≲ 0.25 和 ≳ 0.75 的情形除外。考虑到 $\mathcal T_{\mathrm{MoNb}}$ 仅包含 44 个构型，这一结果很好。

图 5：由一组 level-16 MTPs 预测的 NbTa 的 SFE 随 Nb 含量的变化；这些势重现 DFT 值，实际上没有误差。

图 6：穿过 MoNbTa 三元成分图的三条曲线，第 III C 节沿这些曲线分析 SFE。

图 7：图 6 所示三条曲线上的 SFE，由（a）–（c）level-16 MTPs 和（d）–（f）level-20 MTPs 预测，这些势在由第 II D 节所述主动学习算法生成的 $\mathcal T^1_{\mathrm{MoNbTa}}$ 上训练。从（a）–（c）可以看出，MTP 级别为 16 时不足以在整个成分空间内一致地预测 SFE。level-20 MTP 能够做到这一点，但（e）中的富 Nb 区域除外。

图 8：图 6 所示三条曲线上的 SFE，由在 $\mathcal T^2_{\mathrm{MoNbTa}}$ 上训练的 level-16 MTPs 预测。该训练集通过重新运行主动学习算法生成，所用最低外推等级小于生成 $\mathcal T^1_{\mathrm{MoNbTa}}$ 时的最低外推等级。额外训练数据使预测大幅改善［与图 7（a）–7（c）比较］，但富 Nb 区域仍存在一定差异。

图 9：主动学习算法不同阶段各成分的构型数量。（a）步骤 2 之后，从完整训练候选集中随机选择的初始训练集。（b）采用 $\gamma_{\min}=1.4$ 的主动学习算法生成的训练集 $\mathcal T^2_{\mathrm{MoNbTa}}$。（c）在 $\mathcal T^2_{\mathrm{MoNbTa}}$ 中加入纯元素和二元构型后得到的训练集 $\mathcal T^3_{\mathrm{MoNbTa}}$。这些额外的纯元素和二元构型是必要的，才能使 MTPs 在整个成分空间内预测 SFE（参见图 10）。

图 10：图 6 所示三条曲线上的 SFE，由在 $\mathcal T^3_{\mathrm{MoNbTa}}$ 上训练的（a）–（c）level-16 MTPs 和（d）–（f）level-20 MTPs 预测。两种 MTPs 均能重现 SFE，其中 $\mathrm{MTP}_{20}$ 实际上没有误差。$\mathrm{MTP}^{\mathrm{uit}}_{16}$ 和 $\mathrm{MTP}^{\mathrm{uit}}_{20}$ 指第 III C 2 节中的势，它们针对均匀初始化生成的训练集［图 12（f）］拟合。

图 11：在 $\mathcal T^3_{\mathrm{MoNbTa}}$ 上训练的 MTPs，对若干随机三元合金样本的层错能相对于 DFT 的相对误差。DFT 能量通过对 level-20 MTP 弛豫后的完整晶体及层错构型进行单点计算获得。这些误差不大于纯元素和二元体系的误差，表明 MTPs 也能很好地重现未包含在训练集中的随机三元构型的 SFE。

图 12：从 $\mathcal T^3_{\mathrm{MoNbTa}}$ 主动选择构型后得到的初始训练集及相应最终训练集。随机初始采样（a）–（e）存在对一种或多种纯元素采样不足的风险，例如（a）。均匀初始采样（f）解决了这一问题，得到可靠的最终训练集：在（f）的最终训练集上训练的 MTP 能够在整个成分空间内预测 SFE（见图 10）。

---

表 I：本文所考虑纯材料的晶格常数及 SFE。

表 II：用于在步骤 2 中创建训练候选集的网格类型。

表 III：针对不同网格类型和 $n_{\mathrm{rand}}$，利用第 II D 节算法生成的二元体系 MoTa、MoNb、NbTa 及三元 MoNbTa 的训练集大小。

表 IV：MoTa 二元体系中，具有不同参数初始化的 MTPs 的平均训练误差及其差异。包括差异在内，这些误差都很小，每原子能量为 1 meV 量级，每原子力为 0.1 eV/Å 量级，说明训练总体可靠。

表 V：MoNb 和 NbTa 二元体系中，具有不同参数初始化的 MTPs 的平均训练误差及其差异。包括差异在内，这些误差都很小，每原子能量为 1 meV 量级，每原子力为 0.1 eV/Å 量级或更小，说明训练总体可靠。

表 VI：按第 III C 节所述，在三元 MoNbTa 的训练集 $\mathcal T^1_{\mathrm{MoNbTa}}$、$\mathcal T^2_{\mathrm{MoNbTa}}$ 和 $\mathcal T^3_{\mathrm{MoNbTa}}$ 上训练的 level-16 与 level-20 MTPs 的训练误差。这些误差与二元 MTPs 的误差相近，或没有显著增大（参见表 IV 和表 V），表明拟合可靠。

表 VII：VASP 参数。

---

## 指定章节翻译

### III. 计算结果

#### A. 计算设置

我们对第 II D 节所述主动学习算法的实现，在步骤 2 中采用两类构型来构建训练候选集：具有相同超胞边长的 54 原子完整晶体构型，以及图 1（c）所示的 72 原子层错构型。此外，我们对每个训练候选构型施加随机位移，这些位移取自标准差为 $0.0033a_0$ 的正态分布；我们发现，这可以提高算法的稳定性。除非另有说明，步骤 3 和步骤 4 中将构型加入训练集的最低外推等级设为 $\gamma_{\min}=2$。为在步骤 5 中计算层错能（SFE），我们采用一个约含 10 000 个原子的很大构型，原子种类按照所需成分随机分布。步骤 4 和步骤 5 中的弛豫采用 ASE 库 [38] 实现的阻尼动力学求解器 FIRE [37]。当所有原子中的最大力小于 0.001 eV/Å 时，弛豫终止。

下文针对 MoNbTa 三元随机合金验证主动学习算法。所有训练构型的能量与力均利用 VASP [26] 实现的密度泛函理论（DFT）、平面波基组和投影缀加波赝势方法 [39, 40] 计算。我们在计算中采用的模拟参数列于附录 B。利用这套 DFT 设置，我们计算了纯材料的晶格常数和弛豫后的 SFE。如表 I 所示，我们的结果与文献 [36] 近期报告的结果一致，后者采用的 DFT 设置与我们的相似。

#### B. 二元体系 MoTa、MoNb 和 NbTa

首先，我们将主动学习算法应用于 MoNbTa 三元体系的所有二元子体系。

为了分析输入参数对主动学习算法所生成训练集的影响，我们考察网格类型的选择（步骤 1），以及 $n_{\mathrm{rand}}$，即步骤 2 中在每个网格点创建的随机构型数量。进一步用 $n_{\mathrm{cand}}$ 表示步骤 2 中生成的候选构型总数，$n_{\mathrm{ts}}$ 表示步骤 3 后的训练集大小，$n_{\mathrm{ts}}^{\mathrm{relax}}$ 表示弛豫（步骤 4）后的训练集大小。

以 MoTa 为例，我们创建了三个候选构型集，其中两个采用网格类型 3，$n_{\mathrm{rand}}$ 分别为 100 和 1000；另一个采用网格类型 5，$n_{\mathrm{rand}}=100$（见表 II）。为生成这些训练集，下文记为 $\mathcal T^1_{\mathrm{MoTa}}$–$\mathcal T^3_{\mathrm{MoTa}}$，我们采用了 level-16 的矩张量势（MTP；见附录 A）。如表 III 所示，三种情况下的训练集都包含 48 个构型。这一结果令人鼓舞，因为它意味着，只需相当少量的训练构型，MTP 就能在二元随机合金的整个构型空间内进行内插。

随后，我们在这些训练集上训练了一个由 11 个 MTPs 组成的模型集合，其中一个对拟合参数采用均匀初始化，另外 10 个采用随机初始化，并选择其中最好的 5 个，即残差最小的 5 个，进行进一步研究。表 IV 所列的相对于训练集的误差，已接近在 DFT 数据上训练机器学习原子间势（MLIPs）能够达到的已知误差水平，即每原子能量约 1 meV，每原子力约 0.1 eV/Å（参见文献 [41]）。因此，只要我们的主动学习算法能够选出代表大规模问题的正确构型，MTP 就应当能够准确预测 SFE。

因此，接下来我们计算在前述训练集上训练的 MTPs 所预测的 SFE。对于纯材料，将结果与表 I 中我们自己的 DFT 值比较；对于一些中间成分，则与 Hu 等人 [24] 计算的 DFT 值比较。文献 [24] 的 DFT 值采用 SQS 方法获得，其 DFT 设置与本文相似。

在 $\mathcal T^1_{\mathrm{MoTa}}$–$\mathcal T^3_{\mathrm{MoTa}}$ 上训练的 level-16 MTPs 所预测的 MoTa 层错能，见图 3（a）–3（c）。总体而言，DFT 值与 MTP 平均值，即图中的平均 $\mathrm{MTP}_X$ 曲线，符合得很好，在 Mo₀.₇₅Nb₀.₂₅ 处的最大相对差异仅约为 6%–7%，$\mathrm{MTP}_{16}(\mathcal T^2_{\mathrm{MoTa}})$ 除外。对于在网格类型 3 的训练集 $\mathcal T^1_{\mathrm{MoTa}}$、$\mathcal T^2_{\mathrm{MoTa}}$ 上训练的 MTPs，不同模型之间的差异在成分空间的端点附近更加明显。采用更密的网格，即网格类型 5 后，不同模型在整个成分空间内的差异变得更加均衡，这可能是因为中间成分的候选构型数量更多。将 MTP 级别提高至 20，几乎完全消除了模型之间的差异［图 3（d）］。

译注：上一段的“Mo₀.₇₅Nb₀.₂₅”按原文保留；该段讨论 MoTa 体系，原文此处的元素符号存在疑点。

随后，我们采用网格类型 5 和 $n_{\mathrm{rand}}=100$，将主动学习算法应用于 MoNb 二元体系。采用这套设置生成的训练集 $\mathcal T_{\mathrm{MoNb}}$ 略小于 MoTa 的训练集（见表 III）。这可能是表 V 所列训练误差略小于 MoTa 势的原因，不过差别并不显著。较小的训练集可能也是 level-16 MTP 在接近纯元素的成分区域准确性较差的原因［图 4（a）］。然而，将 MTP 级别提高至 20 有助于克服这一不足，此时与 DFT 层错能的偏差最多约为 6%–7%，与 MoTa 势相当，表现很好。

这里需要指出，除了提高 MTP 级别之外，增加训练数据，例如采用更小的 $\gamma_{\min}$，也是提高 level-16 MTPs 准确性的一种可能方式。下一节将针对三元合金展示这一点；在那里，通过提高 MTP 级别来改善准确性并未奏效。

最后，我们报告 NbTa 的结果。由于训练候选集所张成的构型空间比另外两个二元体系更小，这是因为 Nb 与 Ta 的晶格常数大致相同，参见表 I，因此训练集也更小（见表 III），训练误差也是所有二元 MTPs 中最低的，且明显低于其他体系（见表 V）。所以，level-16 MTP 足以准确预测 NbTa 的 SFE，并不令人意外（图 5）。

#### C. MoNbTa 三元体系

##### 1. 使用随机初始化训练集所得的结果

为生成 MoNbTa 三元合金的训练集，下文记为 $\mathcal T^1_{\mathrm{MoNbTa}}$，我们基本沿用二元体系的流程，不同之处在于，此时采用三维的类型 5 网格（见表 II）。随后，从该训练候选集中随机选择 10 个构型作为初始训练集［见图 9（a）］。

有趣的是，训练集包含 83 个构型，构型数量仅略多于二元体系（表 III）。这可能是因为主动学习选出了更加多样化的构型；这些构型使许多其他构型能够通过内插表示，而如果像二元体系那样采用较小的候选构型集，那些构型原本会被标记为具有外推性。训练误差（表 VI）与 MoTa 和 MoNb 二元体系处于同一范围，表明拟合良好。

我们分析 MTPs 沿图 6 中三条曲线所预测的 SFE，这三条曲线为 Mo → Nb₀.₅Ta₀.₅、Nb → Mo₀.₅Ta₀.₅ 和 Ta → Mo₀.₅Nb₀.₅，覆盖三元成分图的不同部分。由于缺乏 MoNbTa 三元成分现成的纯 DFT 值，我们将预测与 Hu 等人 [24] 的代理模型所得数值比较。其代理模型基于一组描述符，这些描述符是原子键特征以及当然包括合金成分等因素的函数。Hu 等人 [24] 表明，其代理模型能够重现一个包含最高四元随机合金的测试集的 SFE，均方根误差仅为 47 mJ/m²，对应几个百分点的相对误差，因此可以作为合理的参考。

然而，尽管训练误差很小，level-16 MTPs 的预测却相当差，与 DFT 和代理模型值的偏差可达约 50%，如图 7 所示；尤其是在接近二元和纯元素成分的顶角附近。将 MTP 级别提高至 20 后，Mo → Nb₀.₅Ta₀.₅ 和 Ta → Mo₀.₅Nb₀.₅ 路径上的结果明显改善，但对于 Nb → Mo₀.₅Ta₀.₅，在 Nb 含量较高的区域仍然存在 20%–30% 的误差。继续提高势的 MTP 级别，也未能解决这一问题。

因此，我们尝试通过增加训练数据来提高 MTPs 的准确性。为此，以 $\mathcal T^1_{\mathrm{MoNbTa}}$ 作为初始训练集，采用更小的最低外推等级 1.4，重新运行主动学习算法，生成第二个训练集 $\mathcal T^2_{\mathrm{MoNbTa}}$。该训练集此时包含 131 个构型，比 $\mathcal T^1_{\mathrm{MoNbTa}}$ 增加了 50% 以上。与 $\mathrm{MTP}_{16}(\mathcal T^1_{\mathrm{MoNbTa}})$ 相比，训练误差略有增大（见图 6），这是预期之中的。图 8 所示的 $\mathrm{MTP}_{16}(\mathcal T^2_{\mathrm{MoNbTa}})$ 预测的 SFE，比 $\mathrm{MTP}_{16}(\mathcal T^1_{\mathrm{MoNbTa}})$ 明显改善，此时已与 $\mathrm{MTP}_{20}(\mathcal T^1_{\mathrm{MoNbTa}})$ 的结果相当。然而，在 Nb → Mo₀.₅Ta₀.₅ 路径的左侧，即 Nb 含量较高的成分，仍有最高约 20% 的误差。遗憾的是，将 MTP 级别提高至 20，并未使结果得到决定性的改善。

译注：上一段“见图 6”为原文引用；图 6 展示成分路径，训练误差实际列于表 VI，此处保留原文并提示其疑点。

通过检查训练集，我们观察到其中 Mo 和 Ta 原子的数量略多于 Nb。此外，如图 9（b）所示，$\mathcal T^2_{\mathrm{MoNbTa}}$ 不包含纯 Nb 构型。这意味着，主动学习认为训练候选集中的纯 Nb 可由二元／三元构型内插得到。

目前，我们无法对这一行为给出确定的解释。不过，我们认为这与以下事实有关：满足式（2）的势显式学习能量对局部原子环境的依赖关系，但仅隐式学习远场对能量的平均影响。由于二元／三元构型空间远大于纯元素的构型空间，训练数据库中的平均远场对应于二元或三元体系。然而，就局部环境而言，D 最优性判据认定纯 Nb 环境属于内插范围。需要指出，这一行为并非 D 最优性所独有，其他主动学习算法也可能出现类似情况。这可以从 MTPs 对纯 Nb 的预测之间差异很小这一点推断出来［图 8（b）］，因此，常用的模型委员会查询方法也可能错误地认为纯 Nb 属于内插范围。

更有趣的是，我们发现对纯 Nb 构型计算得到的最大外推等级小于 1。因此，即使将最低外推等级降至 1.4 以下，重新运行主动学习算法来增加训练数据，也很可能无法改善结果。

实际中，当初始训练集像我们的情况一样，没有包含足够的 Nb 时［图 9（a）］，这一行为就会成为问题。于是，主动学习算法可能在迭代中将 Nb 视为在具有更高层错能的富 Nb 二元和三元构型之间较不具内插性的情形。因此，为了克服算法的这一不足，我们创建了另一个训练集 $\mathcal T^3_{\mathrm{MoNbTa}}$：向 $\mathcal T^2_{\mathrm{MoNbTa}}$ 中加入额外的纯元素和二元训练数据，更确切地说，是加入训练集 $\mathcal T^3_{\mathrm{MoTa}}$、$\mathcal T_{\mathrm{MoNb}}$ 和 $\mathcal T_{\mathrm{NbTa}}$（参见上一节）。

该训练集包含 351 个构型，其中包括若干含 54 个原子的纯 Nb 完整晶体构型，以及含 72 个原子且具有层错的纯 Nb 构型［见图 9（c）］。

如图 10 所示，手动加入纯元素与二元数据完全解决了这一问题。即使 level-16 MTP 此时也非常准确，相对于 DFT 和代理模型值的最大差异不超过 5%–10%。在 $\mathcal T^3_{\mathrm{MoNbTa}}$ 上训练的 level-20 MTP，基本重现了 DFT 和代理模型值，没有显著误差。

此外，我们还针对若干三元成分，以单点 DFT 计算验证了在 $\mathcal T^3_{\mathrm{MoNbTa}}$ 上训练的 MTPs。为此，我们对未纳入主动学习算法的多种三元完整晶体和层错构型生成了若干随机样本，并采用 level-20 MTP 对其进行弛豫。随后，对这些弛豫后的构型进行单点 DFT 计算，并计算 MTP 相对于 DFT 层错能的相对误差。如图 11 所示，MTPs 的误差为几个百分点，与纯元素和二元体系处于相同范围。这进一步说明，除预测平均能量之外，MTPs 还能有效预测随机构型的层错能。这对于开展后续研究，例如研究化学有序的偏好，应当十分重要。

##### 2. 初始化对训练集的影响

接下来，我们研究采用不同训练集初始化主动学习算法，对最终训练集的影响。为此，将 $\mathcal T^3_{\mathrm{MoNbTa}}$ 作为训练候选集，随机生成五个不同的初始训练集，随后从 $\mathcal T^3_{\mathrm{MoNbTa}}$ 中主动选择具有外推性的构型。初始和最终训练集见图 12（a）–12（e）。虽然似乎存在遗漏 Nb 多于遗漏 Mo 或 Ta 的趋势，但确切的数量确实取决于初始训练集。例如，与图 12（a）那样贫 Nb 的初始训练集相比，图 12（b）那样富 Nb 的初始训练集，会得到一个加入更多 Nb 构型的最终训练集。这一行为与上一节的假说一致，即我们将 Nb 的缺失与主动学习算法中可能遗漏原子能量的远场贡献联系起来。实际上，Ta 也表现出这一行为，比较图 12（b）中贫 Ta 的训练集与其他训练集即可看出，不过程度较弱。

为确保这一行为不会导致错误预测，除了补充额外的纯元素和二元数据之外，另一种可能是从均匀采样的初始训练集出发。在这种情况下，主动学习算法会选出均匀得多的训练集，如图 12（f）所示。尽管该训练集仍包含更多 Mo 和 Ta 原子，但如图 10 所示，在这个训练集上训练的 MTPs，其表现与在 $\mathcal T^3_{\mathrm{MoNbTa}}$ 上训练的势相当。因此，我们得出结论：采用均匀初始训练集运行算法，或者像上一节那样，手动向训练集补充纯元素和二元构型，都是构建能够在整个成分空间内重现 DFT 层错能的 MTPs 的有效途径。
