Repository: Bit-Part-Young/Codex-Papers-Summary

# Codex 文献总结与翻译 

保存 使用 Codex 进行文献总结与翻译的输出 '文献总结 - ' md 文档。

```bash
.codex/skills/                # 用于 Codex 文献总结与翻译的 SKILL.md 文档

1-papers/                     # 要翻译的文献 pdf 文件
2-summaries/                  # Codex 直接输出的 *.md 文档
3-summaries-renamed/          # 重命名后的 *.md 文档
```

File: 3-summaries-renamed/文献总结 - MedeA Microstructure Builder 大规模原子模拟微结构工具 - 2027.md
# 文献总结 - 用于大规模原子模拟的多功能微结构工具 - 2027

---

## 文献基本信息

- **英文标题**：A versatile microstructure tool for large-scale atomistic simulations
- **DOI**：https://doi.org/10.1016/j.commatsci.2026.115119
- **作者**：L. Kahle、M. Christensen、K. Starkey、B.S. Anglin、C.B. Geller、E. Wimmer、J.L. Wormald
- **作者单位**：
    - a Materials Design, Inc., 12121 Scripps Summit Drive, San Diego, 92131, CA, USA
    - b Naval Nuclear Laboratory, P.O. Box 79, West Mifflin, 15122-0079, PA, USA
- **期刊**：Computational Materials Science，276 (2027) 115119；文章类型为 Full length article。
- **日期**：投稿 6 July 2026；返修 25 September 2026；接收 26 September 2026；在线发表 5 October 2026。
- **数据与代码链接**：论文列出的数据链接为 https://github.com/MaterialsDesign/publication-data-microstructure-tool；工具源代码链接原文未提供。

---

## 论文内容详细总结

### 研究背景与目的

多晶材料的力学、传输、断裂和腐蚀行为与微结构有关。原子尺度模拟需要在可计算的体系大小内，尽可能真实地表示晶粒拓扑、晶界原子排列以及晶粒大小和取向分布。常规 Voronoi 剖分便于构建多晶模型，但通常给出凸形、平直晶界，难以再现实验统计特征。DREAM.3D 和相场方法能产生更真实的晶粒几何，却缺少将任意晶粒形貌可靠地填充为原子模型的通用流程。本文提出 MedeA Microstructure Builder，并配套建立高对称晶界数据库与构建器。

---

### 研究方法

#### 晶粒形貌生成与导入

- 支持标准及加权 Voronoi 剖分；加权方法为不同相赋予标量权重，以产生不同特征尺寸的晶粒群，也支持柱状晶和层状结构。
- 通过 INL 格式导入 DREAM.3D 的实验或 EEG+CGP 合成微结构；通过 VTK 格式导入相场序参量，并插值到规则网格。
- 允许给定晶粒种子、取向、相和周期性正交超胞，也可以随机生成。普通 Voronoi 晶粒以凸包表示，其他导入或加权形貌以规则网格表示。

#### 原子填充、晶界处理与分析

- 按晶体结构和取向确定晶粒内部候选原子位点；逐点检查相邻晶粒原子之间的最小距离，并可保持每个晶粒的化学计量比。默认原子半径为表列共价半径的 75%。
- 可在指定相或晶粒的晶界随机插入给定种类和数量的间隙原子，并满足距离及化学计量约束。
- 可计算晶粒体积、质心、表面积、邻居关系、晶界面积、质心距离及考虑晶体对称性的晶粒间错取向。论文报告了超过 1000 万原子模型的构建具有线性标度表现。
- 配套数据库包含 201 个低 Σ 高对称晶界模板，其中 146 个倾斜晶界、55 个扭转晶界；晶界构建器支持元素替换、晶格常数和模型尺寸调整、引入真空以及消除过近原子。

---

### 主要结果

- 加权 Voronoi 模型构建了含 10 个 fcc-Ag 晶粒和 5 个 fcc-Cu 晶粒的 Ag–Cu 体系，Cu 晶粒平均尺寸为 Ag 的 3 倍；模型尺寸为 150 × 100 × 100 Å³。
- 层状 α-Zr/柱状单斜 ZrO₂ 模型包含 25 个氧化物柱状晶和 50 条孔道；DREAM.3D 导入案例展示了具有择优取向的柱状 ZrO₂ 晶粒。
- 含 TiC 析出物的 Fe 模型具有 20 个基体晶粒、40 个析出相晶粒及 1000 个晶界 H 原子，总计 695152 个原子。相场导入的层状 Ag–Cu 共晶模型含 520909 个原子。
- Fe–Cr–Ni 钢的多晶模型包含 10 个晶粒、10336 个原子；MD 计算显示 H 在多晶中的扩散快于单晶，作者将其归因于晶界扩散。
- Zr–O 体系中，计算得到 α-Zr/α-Zr、h-ZrO/h-ZrO 和 α-Zr/h-ZrO 的平均界面能分别为 0.50、1.80 和 1.39 J/m²。
- 生成晶粒取向的错取向角分布与 Wheeler 等人的对应 Mackenzie 分布一致；晶界构建器重建了实验报道的 α-Fe-4 at.%Al 中 Σ5 (130)[001] 对称倾斜晶界模型。

---

### 讨论与结论

该工具把 Voronoi、DREAM.3D 与相场给出的晶粒形貌连接到原子模型构建过程，支持多相、孔洞、晶界间隙原子及晶界统计分析。加权 Voronoi 能生成多峰晶粒体积分布，但作者仍将更复杂的外部形貌导入视为构建真实纹理微结构的重要途径。高对称晶界数据库与一般多晶构建器形成互补，可为包含晶界环境的机器学习势训练提供模型。论文没有证明所构建微结构在所有材料体系中的实验等价性；示例主要展示工具能力和若干模拟用途。

---

## 章节翻译

### 摘要

多晶体系的原子模拟需要具有确定原子坐标的真实微结构模型。本文提出一种能够高效创建此类模型的工具。除构建常规基于 Voronoi 剖分的多晶模型外，该工具还与现有的微结构生成和分析软件对接，从而允许根据实验确定的晶粒几何、相场模拟得到的合成晶粒几何，或 DREAM.3D 代码中实现的、采用受约束晶粒堆积的等效椭球晶粒（EEG）生成方法，建立真实的微结构模型。经验证，MedeA Microstructure Builder 能够生成等轴和织构微结构的原子模型，并给出晶粒尺寸分布、几何形状和取向等关键统计信息。它还可在晶界插入析出物、孔洞和间隙原子，以建立更复杂的微结构。可生成含数百万原子的周期性多晶体系，供 MD 或 MC 模拟使用。一套互补的数据库和构建工具可生成适合密度泛函理论计算的高对称晶界，以及使用原子间势进行大规模模拟的晶界模型。

---

### 1. 引言

大量材料的性能和退化取决于其微结构；微结构影响力学性质、热与质量输运、断裂和腐蚀行为。认识材料性能与微结构之间关系的需求，推动了在多种材料体系中采用分子动力学（MD）或蒙特卡罗（MC）技术开展的大量原子尺度研究 [1-36]。多晶体系原子模拟的价值取决于几个因素。首先，模型需要很好地再现相对于实验观察的晶粒拓扑及统计特征。实际中，计算规模限制使 MD 和 MC 研究只能近似处理微结构效应，或直接模拟纳米晶体系。采用常规原子间势的 MD 已达到 $10^{12}$ 个原子 [37]，对应的最大平均晶粒尺寸约为 ≤1 μm；采用机器学习势（MLPs）的 MD 已达到 $10^9$ 个原子 [41]，对应约 ≤0.1 μm。MC 在与 MD 结合的混合方案中也受到类似规模的限制。除尺寸外，原子模拟可达到的时间尺度要求采用真实的初始构型，因为所能有效研究的仅是较小的原子重排。其次，需要准确构建各晶界（GB）的原子排列。第三是原子间势的物理可靠性问题；尤其由于难以在训练集中采样界面可能出现的原子环境，势函数可能降低原子模拟的预测能力。因此，需要灵活、方便的工具，快速构建多种模型，对晶界构型的复杂性进行具有统计意义的采样。

本文提出一种为原子模拟生成真实多晶模型的工具，并配合 MLPs 使用；它主要解决第一项挑战，即生成准确且有实验依据的晶粒拓扑。本文也处理第二项要求，即在晶界形成具有物理意义的原子排列。第三项挑战，即原子间势的准确性，同样会受到影响，因为使用 MLPs 准确研究微结构，需要由足够可靠的晶界模型组成的训练集，以覆盖相关构型空间。

用于模拟微结构效应的多晶超胞通常由 Voronoi 剖分构建 [42-47]。这种数学方法依据点到一组种子点的最近距离划分空间，每个区域包含所有比其他种子更接近其自身种子的点。常用的标准 Voronoi 剖分计算效率高，并已在许多代码中实现，但所得微结构的拓扑及形状、尺寸、取向统计分布通常偏离实验观察 [1, 44, 48-50]。经过修改的 Voronoi 方法可产生更真实的微结构 [1, 48, 49]，并已得到应用。采用受约束晶粒堆积（CGP）的等效椭球晶粒（EEG）生成方法 [51] 是另一途径，它在 DREAM.3D [52] 中实现，可建立具有真实拓扑与统计分布的合成微结构，供有限元计算使用。DREAM.3D 的微结构模型可以来自实验，也可以完全合成，因此能研究多种等轴和织构微结构，包括但不限于锻造、析出强化、双峰、多相、层片、板条、焊接及增材制造组织。然而，DREAM.3D 在创建原子模拟用多晶输入方面的能力尚不完善。若能将 DREAM.3D 的连续介质模型可靠地转换为多晶原子结构，就能大幅扩展原子模拟可研究的微结构现象；本文工具实现了这一点。

另一种微结构构建方式是相场方法。该方法已成为依据自由能、界面能和组元迁移率等材料性质计算微结构的有力工具 [53-57]。从冷却熔体等初始条件出发，微结构依材料性质演化，可达到比原子模型高出许多数量级的时间尺度。先进相场模型还可考虑界面能各向异性 [58]、本征应变引起的弹性效应 [59]，以及新晶粒的异质或均质形核 [60] 等，从而得到真实的微结构特征。相场研究的长度尺度通常延伸至微米范围，更接近工程应用；但该方法没有固有的长度尺度，因此也能研究较小体系，所得模型可用于数百万原子的大规模模拟。Gruber 等人 [57] 表明，评价体系力学响应时，相场生成的微结构比 Voronoi 生成的微结构能提高原子模型的保真度。

虽然已有工作分别展示了本文功能中的若干方面，现有工具的覆盖范围仍有差别。DREAM.3D 能将部分微结构导出用于 LAMMPS 模拟，但只支持有限种晶体结构，而且在原子填充时无法控制原子间距离或晶粒化学计量比。Atomsk [61] 和 LAMMPS [62] 能从 Voronoi 剖分生成原子多晶体，但不能填充由其他微结构生成方法导入的任意晶粒形貌。NanoSCULPT [63] 能根据 Voronoi 剖分和三维体积描述构建原子模型，并控制原子间距；OptiMic [44] 则优化 Voronoi 晶粒形貌，以重现目标统计特征。

本文介绍在 MedeA 原子模拟环境 [64] 中创建的 MedeA Microstructure Builder。该工具提供统一框架，将 Voronoi 剖分、DREAM.3D 和相场模拟生成的任意晶体结构晶粒形貌填充原子，同时施加原子间距离和晶粒化学计量约束。这使得依据实验或其他外部方法得到的微结构可以通过同一填充过程直接转化为原子模型。多晶模型可在工具中分析，也可直接用于 LAMMPS [62] 的 MD 或 MC 模拟。为了支持建立用于多晶模拟的可靠 MLPs，本文还创建了晶界数据库和晶界构建器。数据库包含多种常见立方和六方晶体中高对称倾斜及扭转晶界的最小超胞。晶界构建器可沿垂直和平行于晶界界面的方向分别增加片层宽度和超胞长度，还可改变原子种类及晶格常数，从而灵活生成定制晶界。其他已发表的晶界数据库包括 Grain Boundary Database [65] 和 Imeall 数据库 [66]。

本文后续安排如下：第 2 节回顾创建多晶输入的 Voronoi 和 EEG+CGP 技术，并介绍这些算法在 MedeA Microstructure Builder 及高对称晶界构建器中的实现。第 3 节给出工具使用示例和案例研究，第 4 节作总结与展望。

---

### 2. 方法与实现

#### 2.1 由 Voronoi 剖分生成微结构

##### 2.1.1 无权重或标准 Voronoi 剖分

标准或无权重 Voronoi 剖分将一个区域定义为下列点 $\mathbf p$ 的集合：

$$
V_i=\{\mathbf p\in\mathbb R^3:\|\mathbf p-\mathbf p_i\|<\|\mathbf p-\mathbf p_j\|,\ \forall j\ne i\}. \tag{1}
$$

其中 $\mathbf p_i$ 为种子点坐标。换言之，Voronoi 区域中每个点到该区域种子的距离都比到其他任一种子的距离更近。用于微结构生成的 Voronoi 方法为每个区域分配一个晶粒，因此每个原子恰好属于一个晶粒 [67-70]。每个晶粒具有指定的晶相和刚性晶粒旋转，图 1(a)、(b) 给出了二维示意。

Voronoi 剖分所得晶粒结构是微结构的简化模型：等轴晶粒同时形成，并以相同速率各向同性生长，直到与邻近晶粒相遇；它忽略之后的退火。必须强调，实际晶粒生长通常取决于晶体学取向、表面能以及所形成不同晶界的迁移率。因此，对以不同速率或沿优先方向生长的晶粒，标准 Voronoi 剖分会给出不真实的晶粒形状 [71]。此外，它产生凸形晶粒和不符合物理实际的平面侧边。有些问题可通过调整种子点来缓解，例如以特殊方式布置种子点来生成非等轴晶粒结构 [72, 73]。尽管如此，由于实现简单，Voronoi 剖分仍被广泛使用。在缺少实验或其他信息时，它是随后通过模拟细化微结构的良好起点。

我们扩展了 scipy Python 模块 [74] 的 Voronoi 功能，使其考虑周期性边界条件，并实现了根据均匀随机或用户指定的种子点创建晶粒形貌。

##### 2.1.2 加权 Voronoi 剖分

标准 Voronoi 剖分按欧氏空间中距种子点最近的原则定义各区域或晶粒。作为替代，我们实现了如下加权距离度量：

$$
V_i=\{\mathbf p\in\mathbb R^3:w_i\|\mathbf p-\mathbf p_i\|<w_j\|\mathbf p-\mathbf p_j\|,\ \forall j\ne i\}. \tag{2}
$$

其中 $w_i$ 是与每个晶粒的相对应的常数标量权重，对应于不同晶粒以不同速率各向同性生长的过程。

由于生长速率不同，所得晶粒不再是凸形，晶粒间界面也不再是直线，如图 1(c)、(d) 的二维示例所示。方向相关的权重因子还可允许各向异性生长速率，类似 Nuland 等人 [75] 的实现。

加权 Voronoi 剖分提供了一种简单方法，可生成包含不同特征尺寸晶粒群的微结构。特别是对不同相指定不同权重，能够在保留 Voronoi 构建方法简便性的同时产生多峰晶粒尺寸分布。无权重和加权 Voronoi 剖分的晶粒体积分布分别在补充材料第 S1.1 节及图 S1 中说明和展示。Voronoi 生成晶粒的体积分布具有明显峰值，与许多情况下预期的平滑衰减体积分布不同 [57]。

我们将各向同性加权 Voronoi 剖分实现为规则网格上的域分解。该算法比标准无权重 Voronoi 剖分计算量更大，因此仅在明确设定权重时使用。

##### 2.1.3 柱状晶与层状模型

作为特殊但有用的情况，我们通过调整 Voronoi 剖分算法实现了柱状晶和层状结构的生成。要沿 $z$ 方向形成柱状晶，所有种子点都设在同一 $xy$ 平面内；剖分既可以加权，也可以不加权。

要生成层状结构，算法沿 $z$ 坐标堆叠多个晶粒结构。各层结构可以是柱状晶，也可以不是。因此，可以形成厚度不同、组成相不同的层状结构。此类结构在各层之间所有晶粒处会有共同的晶界平面，这是一种近似。下一节介绍如何从 DREAM.3D 等工具构建并导入更真实的柱状晶和层状微结构。

#### 2.2 在 DREAM.3D 中构建微结构

在 DREAM.3D 中，用户建立一套流程来生成微结构。流程包含关于合成微结构的具体信息，如相数、晶粒数，并提供晶粒分布与取向分布等统计描述量的目标值。DREAM.3D 能生成十分真实的晶粒形貌，但创建原子微结构的功能有限，因此我们在 MedeA Microstructure Builder 中实现了 DREAM.3D 输出文件读取器。在 DREAM.3D 中创建晶粒结构后，需要生成 INL 输出格式文件，其中包含计算域尺寸、网格尺寸、晶粒和相的总数，以及以 Euler 角给出的每个晶粒旋转信息。我们实现的读取器在 DREAM.3D 使用的同一网格上创建微结构。需要指出，DREAM.3D 可直接写出 LAMMPS 数据文件，但只适用于有限几种晶体结构，且不能控制晶界处原子间距或晶粒化学计量比。

**EEG+CGP。** 采用 CGP 的 EEG 生成方法，即 EEG+CGP，是 Ito 和 Fuller [76] 算法的扩展。通常，这一算法比 Voronoi 方法更复杂，计算代价也更高。DREAM.3D 中的 EEG+CGP 方法在空间中放置椭球、超椭球和圆柱等三维形状，以满足指定的形貌分布，例如晶粒尺寸、形状、晶体学取向和邻域分布。随后，用元胞自动机（CA）方法 [77] 使这些形状生长并填满空间。最后，DREAM.3D 对蒙特卡罗 Potts 模型执行若干步，近似三重点的平衡状态，使晶界形成更真实的曲率 [52]。DREAM.3D 也允许引入孔洞和析出物等其他相或特征；每种相或特征都有自己的一套分布，并按照与主相相同的程序处理。

**错取向分布。** 晶体学织构，即择优晶体学取向，可用相似方式施加到 Voronoi 或 EEG+CGP 晶粒结构。织构往往影响材料整体的晶粒响应，可由取向分布函数（ODF）描述。通过对 ODF 采样，并把所得晶体取向分配给随机选取的晶粒，合成微结构就能反映目标织构。原子尺度微结构研究涉及局域性质，而局域行为取决于单个或少数晶粒、它们之间的关系及其晶界的性质。描述晶界两侧晶粒错取向的方法有多种，所需参数从一个到五个不等；错取向角是一参数度量，而完整的晶界特征是五参数度量 [78, 79]。晶界的错取向常被用作晶界能等性质的指标。例如，众所周知，面心立方（fcc）晶体的 Σ3 重合位置点阵（CSL）晶界能量很低，其特征是绕 <111> 方向旋转 60°。单有 60° 的错取向角、而没有旋转轴，无法确定该晶界是否为 Σ3 CSL。五参数晶界特征还可判别 Σ3 CSL 属于扭转型还是倾斜型。DREAM.3D 可以匹配所需的错取向分布函数（MDF），即相邻晶粒之间的错取向角分布。匹配时必须在保持 ODF 的条件下，通过交换晶粒间的取向进行迭代，直到满足 MDF。这一方法也可用于 Voronoi 型晶粒结构。

#### 2.3 在相场模拟中构建微结构

相场方法利用 Cahn–Hilliard 和 Allen–Cahn 方程推进浓度及序参量随时间的演化。Cahn–Hilliard 方程为：

$$
\dfrac{\partial c_i}{\partial t}=\nabla\cdot\left[M_i\nabla\left(\dfrac{\partial F}{\partial c_i}-\kappa\nabla^2c_i\right)\right]. \tag{3}
$$

其中 $F$ 是体系的自由能泛函，$c_i$ 是组元 $i$ 的浓度，$M_i$ 是迁移率，$\kappa$ 是梯度能系数。Allen–Cahn 方程推进相 α 中第 $i$ 个晶粒的序参量 $\eta_i^\alpha$：

$$
\dfrac{\partial\eta_i^\alpha}{\partial t}=-L\dfrac{\delta F}{\delta\eta_i^\alpha}. \tag{4}
$$

其中 $L$ 是界面或晶界迁移率项。为利用相场方法生成真实微结构，我们采用 Aagesen 等人 [58] 的巨势形式相场方程；这些方程已在先前工作中使用模块化有限元方法库 MFEM [80] 在 MedeA 环境中实现。

#### 2.4 MedeA Microstructure Builder

MedeA Microstructure Builder 为用户提供多种定义晶粒形貌及在形貌中填充原子的方法，最终获得原子微结构。本节余下部分说明其实现步骤，概括如下：

- 使用原生的无权重、加权或柱状 Voronoi 剖分定义晶粒形貌，或者导入其他代码定义的微结构，例如相场模拟或 DREAM.3D 流程的结果。
- 在微结构中填充原子。
- 可选：在晶界插入间隙原子。
- 可选：分析所得微结构。

我们用 Python 实现 MedeA Microstructure Builder，采用高效数据结构以快速构建模型，并大量依赖 scipy 中编译后的距离、旋转等计算程序。因此，构建超过 1000 万原子的微结构时，观察到良好性能和线性标度。标度测试与实现细节见补充材料第 S1.8 节。

##### 2.4.1 晶粒形貌的定义

构建器提供两类晶粒形貌生成方案。如果 Voronoi 剖分满足用户要求，可采用无权重或加权形式，以及三维周期或层状几何；也可导入 DREAM.3D、相场或等效工具生成的晶粒形貌。后者提供更高级的选项，但工作流程更复杂。无论原生生成还是导入形貌，用户都须指定微结构中的相及每相晶粒数。

如果选择 Voronoi 剖分，用户须在无权重和加权方法间选择；使用后者只需为每相设定权重。用户还必须指定将生成的正交周期结构的超胞参数。定义 Voronoi 剖分的种子点既可由工具在晶胞中均匀随机生成，也可由用户提供。用户所给坐标若在超胞外，算法会将其映射回超胞。用户可设置随机数生成器的种子，使结构可复现。

最后，算法为每个晶粒生成旋转矩阵，取自三维旋转的均匀分布；这里的均匀是指 SO(3) 上旋转不变的 Haar 测度，因此不偏好任何取向。若需要非均匀旋转，用户可按 Bunge（ZXZ）约定提供以弧度表示的 Euler 角浮点数列表，或给出 hkl 指数列表。旋转处理的更多细节见补充材料第 S1.2 节。

为构建更复杂、更真实的晶粒形貌，我们实现了外部程序文件的读取器。首先，INL 格式读取器可接收实验数据或 DREAM.3D 数据，从而导入 EEG+CGP 算法获得的真实微结构。读取文件时，构建器会利用其中所有可用信息来生成晶粒结构，包括超胞晶格参数和晶粒取向。对于 INL 格式，实现采用相同网格，即使用 DREAM.3D 设置的网格分辨率。网格过细会增加内存占用和计算代价，过粗则可能无法准确表示晶粒结构。

读取相场结果时，可将定义晶粒和相是否存在的序参量场导出为 VTK 文件；我们为此实现了 MedeA Microstructure Builder 导入器，细节见补充材料第 S1.3 节。许多相场实现采用自适应网格，使晶界网格比晶粒内部更细。导入器把序参量插值到规则网格，其尺寸须由用户定义。

晶粒形貌一经构建器定义，无论源于 Voronoi 剖分还是 DREAM.3D 或相场计算，空间中每一点都可且只能被赋予一个晶粒 ID。点的晶粒归属按生成方式用两种方法判定：

- 对无权重 Voronoi 晶粒结构，算法检查该点是否位于 Voronoi 顶点给出的晶粒凸包内。
- 对加权 Voronoi 剖分、层状模型以及从 DREAM.3D 或相场导入的微结构，晶粒定义在规则网格上。若距某点最近的网格点对应某晶粒 ID，则该点位于该晶粒中。

##### 2.4.2 晶粒的原子填充

基于顶点和基于网格的晶粒定义采用相同的填充算法。首先，给定晶粒取向，确定晶粒内所有可能的候选位点；过程详见补充材料第 S1.4 节。随后，根据用户设定的原子间距离及晶粒化学计量约束，检查每一候选位点能否在最终微结构中被占据。

就晶界处的原子间距而言，相邻晶粒的候选位点可能彼此任意接近。为了减少晶界处不符合物理实际的原子排列，我们实现了对相邻晶粒原子之间最小距离的约束。避免这种过近接触后，所得模型就可直接用作 MD 或 MC 模拟的初始构型；否则，远小于平衡键长的原子间距会在模拟初期产生极大的能量和力。可为每种元素对指定距离阈值，或为各元素指定原子半径；后者情况下，两元素间的距离阈值定义为其半径之和。设置距离约束后，算法借助体素方法识别邻近候选位点，检查每个候选位点到相邻晶粒中已占据位点的距离是否大于指定最小值；详见补充材料第 S1.5 节。由于使用体素定义，只需计算较少的距离，因此施加距离阈值后仍可实现线性标度，见补充材料第 S1.8 节。

对强离子性体系等某些原子微结构，保持最终晶粒的化学计量比也可能有用，即使填充晶粒的各元素比例与其代表的相相同。目前的实现通过将满足该化学计量比的最小整数原子组合一起填入位点，确保可保持每个晶粒的化学计量比。设置该约束仅略微增加填充算法的计算代价，见补充材料第 S1.8 节。

用户须决定是否约束相邻晶粒原子之间的距离，以及是否保持各晶粒的化学计量比。若选择距离约束，用户可提供各种元素对的最小原子间距矩阵，或各元素的原子半径。默认半径设为表列共价半径的 75%。

##### 2.4.3 插入间隙原子

在许多多晶体系中，间隙原子会在晶界富集并显著改变材料行为 [81-83]，影响抗断裂能力 [84]、电子或离子电导率 [85, 86] 以及晶粒间结合力 [87]。为在原子模拟中研究这些效应，需要能在多晶模型晶界插入间隙原子的工具；据作者所知，以前尚无此类工具发表。

MedeA Microstructure Builder 包含在晶界添加间隙原子的随机算法。用户须指定要插入的元素种类及各元素所需原子数。晶界插入的元素不必存在于填充晶粒的相中。如第 2.4.2 节所述，算法利用体素确定哪些原子位于晶界上或晶界附近，以此定义晶界区域。随后依据同一体素定义，在晶界随机抽取位点，并在满足距离和化学计量准则时占据该位点。具体过程以及可用位点少于请求数时的算法行为见补充材料第 S1.6 节。

用户须指定在晶界插入的每种元素的原子数，还可更新待插入元素的距离阈值。此外，用户可选择只在指定相或晶粒之间的晶界插入原子。

##### 2.4.4 原子微结构分析

分析所得微结构能够定量表征晶粒形貌和晶界网络，第 3 节的示例也展示了这一点。以下说明中，我们区分两种晶粒定义：标准无权重 Voronoi 分解中的基于顶点定义，每个晶粒由点的凸包表示；以及上文所述的规则网格上的基于网格定义。

晶粒体积、界面面积和错取向角是将生成微结构与实验比较 [88]、以及提取晶界能的可观测量。分析提供以下量；各计算方法的细节见补充材料第 S1.7 节：

- 晶粒体积：基于顶点的晶粒取顶点凸包体积，基于网格的晶粒则统计分配给该晶粒的网格点。
- 质心位置：分别由凸包或归属于晶粒的网格点获得；两者都考虑周期性边界条件。
- 晶粒表面积：由凸包计算，或在体素网格上采用 Cauchy–Crofton 估计。
- 邻居识别：两个晶粒共享界面才互为邻居；基于顶点的方法要求至少三个共同顶点，基于网格的方法要求相邻网格点，因此只计入对晶界网络有面积贡献的晶粒对。
- 相邻晶粒的界面面积：分别对共有凸包面的面积求和，或在体素网格上采用 Cauchy–Crofton 估计。
- 质心间距：在质心的周期性映像间寻找最短连接矢量；网格和 Voronoi 晶粒的实现相同。
- 晶粒间错取向：对于每一对相邻晶粒，即使它们不属于同一相，错取向角也定义为将一晶粒旋转至另一晶粒所需的角度。考虑两相的旋转群后，从所有可使晶粒相互映射的变换中取最小旋转角。分析同时提供以弧度表示的错取向角及旋转矢量。错取向确定了表征晶界的五个宏观参数中的三个；剩下两个给出晶界面取向。对于一般多晶中可能弯曲或呈小面的晶界，目前尚不报告后两个参数，因为该晶界不能用单个平面描述。

如果用户请求分析，程序会额外写出两个文件，分别描述每个晶粒和每对相邻晶粒；文件内容列于补充材料第 S1.7 节。

##### 2.4.5 图形用户界面

MedeA Microstructure Builder 的功能可通过命令行，或通过 MedeA 环境中等效的 Custom 阶段调用。虽然这让高级用户有较大灵活性，但不熟悉脚本的用户可能觉得繁琐。为便于使用，我们在 MedeA 环境内以 tcl-tk 语言实现了图形用户界面（GUI），封装了构建器的大部分功能，并引导用户完成微结构构建步骤。与第 3 节示例相关的 GUI 见补充材料图 S5 和图 S6。

#### 2.5 MedeA 晶界数据库与构建器

除 MedeA Microstructure Builder 外，我们还建立了预先生成的晶界原子模型数据库，并开发了操作这些模板的高对称晶界构建器。在 MLP 生成中，高对称模型构成训练集构型空间的基础部分，还可补充由 MedeA Microstructure Builder 或 MedeA Interface Builder 等更通用构建器生成的低对称模型。

数据库中的模型由 Aimsgb 算法 [89] 构建，并在 MedeA 中编辑。所有模型都是将两个表面薄片拼接形成的高对称、低 Σ 倾斜或扭转晶界。数据库模型是结构模板，只包含构造用户指定尺寸晶界模型所需的不可约晶界部分原子信息。晶界面的法向量平行于模型的 $z$ 轴。模型包含两个等价晶界，分别位于 $z=0$ 和 $z=0.5$，并在 $x$、$y$ 方向周期性重复。

这些晶界是同相界面，即形成界面的两个晶粒具有相同晶体结构和成分。数据库涵盖以下晶体结构，括号中为原型成分：简单立方（Po）、体心立方（V）、面心立方（Ni）、岩盐（NaCl）、萤石（CaF₂）、闪锌矿（ZnS）、六方密排（Co）、红镍矿（NiAs）和纤锌矿（ZnS）。多数结构直接取自 MedeA 的结构数据库。例外是六方密排结构：它从 Co 六方密排结构出发，调整为理想 $c/a=\sqrt{8/3}=1.633$ [90]；模板构造详见补充材料第 S2 节。

数据库共有 201 个晶界模型，列于补充材料表 S1–S4，其中 146 个为倾斜晶界，55 个为扭转晶界。各结构的几何信息包括 Σ 值、晶界面、旋转轴、旋转角及扭转或倾斜类型。考虑了最高到 Σ=13 的模型。立方结构模型包含 Σ3、Σ5、Σ7、Σ9、Σ11 和 Σ13 晶界。六方密排结构模型包含绕 <001> 轴的 Σ5 和 Σ13 晶界，以及绕 <110> 轴的 Σ3 晶界。纤锌矿和红镍矿结构模型包含绕 <001> 轴的 Σ5 和 Σ13 晶界。纯几何构建可能使晶界区域原子间距小得不合理，进而妨碍原子模拟；本文工具提供识别并消除这一问题的机制。

数据库中的晶界模型可作为进一步修改的起点。可通过 MedeA 晶界构建器访问数据库，GUI 除检索和提取结构外，还提供下列定制功能：

- 按替换规则改变模型中的原子种类。
- 改变晶格参数。
- 通过在平行晶界方向重复结构，以及沿 $z$ 轴增加晶界两侧薄片厚度，改变模型大小；这些操作不会引入新晶界。
- 在模型中引入真空，使两晶粒分离，形成两个自由表面。
- 消除过短的原子间距：先识别距离小于用户指定阈值的原子对，再将该对原子替换为位于原来两原子中点的单个原子，如补充材料图 S4 所示。用户可选择删除原子时是否保持化学计量比。

这些操作使用户能够方便地定制晶界模型。晶界构建器的 GUI 见补充材料图 S3。数据库中多数结构按设计足够小，可用于从头算模拟。

---

### 4. 结论与展望

本文提出了生成微结构和高对称晶界的新功能，并将其实现于 MedeA 环境。通过简便的图形用户界面控制，MedeA Microstructure Builder 能生成真实的原子微结构。与无权重剖分相比，加权 Voronoi 剖分选项能够生成更真实、具有多峰体积分布的微结构。该工具能构建带柱状晶和孔洞的复杂层状结构；如果随机分布不合适，用户还可设定种子点和晶粒旋转。对于更真实的微结构，构建器可以读取 DREAM.3D 或相场计算的外部文件，由此生成具有任意复杂织构的原子模型。

该工具所实现的方法可处理任意数量的相及孔洞，还可按需在晶界插入间隙原子，使用户无需编写代码或脚本即可创建真实微结构。分析功能提供晶粒体积、界面面积、晶粒间错取向角等重要微结构信息，使用户能够将生成的微结构与实验比较和验证，或计算平均晶界能等重要材料性质。

本文还建立了晶界数据库，可用于快速生成许多模型，以研究特殊的高对称晶界。上述工具共同提供互补的晶粒结构生成途径，特别适用于训练能够处理此类缺陷的 MLPs。

将易用的微结构构建工具与使用机器学习势的大规模原子模拟结合，将为以前所未有的精细程度和真实性建模材料开辟新的机会。本文的说明性示例包括无织构微结构、柱状晶、复杂金属–氧化物结构、碳化物析出物、层状共晶以及 H 的晶界扩散。

---

## 结果与讨论子标题翻译

- 3. 使用案例示例
    - 3.1 由 Voronoi 剖分得到的微结构
    - 3.2 填充导入的微结构
    - 3.3 使用多晶模型的模拟示例
    - 3.4 错取向角分布研究
    - 3.5 创建高对称晶界

---

## 图表题翻译

图 1：由无权重 Voronoi 剖分得到的二维晶粒结构示意图（a）。各晶粒以不同颜色表示，并由以加号标出的 Voronoi 顶点构成的凸包表示。各晶粒的种子点以十字标出，质心以圆圈标出。（b）同一晶粒结构填充原子后的微结构。设置了两种“相”：4 个晶粒由六方分布的黄色原子组成，8 个晶粒由呈方形排列的蓝色和红色两种原子组成；晶粒取向从均匀分布中随机选取。（c）由加权 Voronoi 剖分创建的二维晶粒结构示意图，其中红色晶粒平均生长尺寸为蓝色晶粒的 3 倍。各晶粒种子点以同色十字标出，质心以圆圈标出。（d）与（b）类似，对（c）的晶粒结构填充相应相的原子。

图 2：使用 MedeA Microstructure Builder 生成的 Ag–Cu 微结构原子表示：（a）Cu 原子为深红色，Ag 原子为银色；（b）按所属晶粒着色。（c）使用该构建器在 Zr 基底上生成的柱状 ZrO₂ 微结构，其中 O 为红色、Zr 原子为灰色、H 为白色。

图 3：（a）柱状晶的织构微结构，展示拉长的晶粒形态。（b）将（a）中的微结构填充为单斜 ZrO₂ 的原子微结构，并按晶粒 ID 着色。（c）用于生成该微结构晶粒取向的取向分布。

图 4：（a）两相材料的微结构，其中基体相由较大的等轴晶粒组成，第二相由较小的析出物组成。（b）移除基体相后突出显示的析出物。（c）与（a）所示晶粒形貌对应的原子微结构，其中 bcc-Fe 为基体相，TiC 为析出相，H 原子位于晶界。Fe 原子绘为绿色，Ti 为蓝色，C 为灰色，H 为白色球体。

图 5：相场方法获得的 Ag–Cu 层状结构：（a）仅将 Cu 层片显示为棕色等值面；（b）MedeA Microstructure Builder 构建的原子结构 Cu₁₃₄₂₁₉Ag₃₈₆₆₉₀，其中 Cu 原子为红色、Ag 为银色。

图 6：（a）成分为 Fe₂₃Cr₆Ni₃ 的 32 原子奥氏体钢模型。（b）用 MedeA Microstructure Builder 构建的奥氏体钢多晶模型，原子按晶粒 ID 着色。（c）多晶和单晶钢中 H 的扩散系数，以及用于获得活化能的最佳拟合直线。

图 7：（a）α-Zr、（b）h-ZrO 以及（c）混合 α-Zr 与 h-ZrO 的多晶模型。Zr 原子为灰色，O 原子为红色。由于原子配位与体相不同而被识别为晶界原子的原子以黄色或蓝色表示。

图 8：MedeA Microstructure Builder 创建并计算的不同晶粒结构中、空间群相同的晶界晶粒对之间的错取向分布。图例给出填充相的空间群编号（国际晶体学联合会），括号中为相应旋转群。

图 9：左：根据文献 [99] 转载的 Σ5 (130)[001] 晶界 HAADF-STEM 图像（依据 CC BY 4.0 国际许可 [100]）。右：用晶界构建器建立的 Σ5 (130)[001] 晶界原子模型。

File: 3-summaries-renamed/文献总结 - Mg 合金中层错能的电子起源 来自电荷再分布密度的描述符 - 2026.md
# 文献总结 - 镁合金中层错能的电子起源：来自电荷再分布密度的描述符 - 2026

## 文献基本信息

- 英文原文标题：Electronic origins of stacking fault energy in magnesium alloys: a descriptor from charge redistribution density
- DOI 链接：https://doi.org/10.1080/21663831.2026.2704664
- 作者：Yongqi Yang, Shuang Li, Zhigang Ding, Ji-Chang Ren, Zhong Fang, Chuanting Wang, Yuntian Zhu
- 期刊：Materials Research Letters
- 文章类型：Original Report
- 投稿 - 返修 - 接收 - 在线发表日期：Received 18 January 2026；返修和接收日期未在论文首页中列出；Published online 28 July 2026
- 关键词：Stacking fault energy; charge redistribution density; magnesium alloys; first-principles calculations
- 数据/代码链接：论文正文注明补充材料可通过 DOI 页面在线访问：https://doi.org/10.1080/21663831.2026.2704664。正文未列出独立的数据仓库或代码仓库链接。

## 文献总结

### 研究背景与问题

六方密排镁及镁合金的层错能（stacking fault energy, SFE）控制位错分解、滑移系激活和变形孪生等关键变形过程，进而影响材料的延性和成形性。溶质添加能够通过电子相互作用改变 SFE，是调控镁合金塑性的重要途径。

已有研究指出，层错附近溶质原子周围的电子电荷再分布是驱动 SFE 变化的主要电子因素。然而，现有电子描述符多适用于均匀界面体系，如无溶质陶瓷/金属界面、金刚石界面或二维滑移体系。镁合金中溶质原子同时引起与基体的电荷转移和局域晶格畸变，导致局域电荷再分布复杂且依赖环境，传统描述符难以有效描述。

本文的核心问题是：能否建立一个基于物理的、定量的电子描述符，直接捕捉镁合金中由溶质和层错共同诱导的电荷再分布，并用它预测 SFE 及其与塑性的关系。

### 研究方法

作者采用第一性原理计算，使用平面波密度泛函理论软件 VASP，对 21 个 Mg-X 二元体系进行系统计算。论文计算了 I2 和 T2 层错的 SFE，并与已有研究结果进行比较，显示出良好一致性。更详细的计算参数被放在补充材料中。

在层错结构方面，作者认为溶质原子由于高能垒倾向于偏聚到层错面。对层错面内不同掺杂位点的测试表明，具体位点对 SFE 和电荷密度影响很小。

在电子描述符方面，作者通过组合两个孤立的“半”晶体 slab 重新定义电荷密度差，并提出两类电荷再分布密度描述符：

$$
\rho_{\mathrm{redist-local}}=\int_{z_1}^{z_2}|\rho_{\mathrm{diff}}|dz
$$

其中，$z_1$ 和 $z_2$ 为 B 层和 C 层的平均坐标，表示所有体系中标准化的局域积分区域。

电荷密度差定义为：

$$
\rho_{\mathrm{diff}}=\rho_{\mathrm{total}}-\rho_{\mathrm{upper}}-\rho_{\mathrm{lower}}
$$

总电荷再分布密度定义为：

$$
\rho_{\mathrm{redist-total}}=\int_0^{z_{\mathrm{total}}}|\rho_{\mathrm{diff}}|dz
$$

其中，$z_{\mathrm{total}}$ 为构型的最大高度。

### 主要结果

1. 多数溶质降低镁合金 SFE，其中 Cs 和 Ba 产生最低的 SFE，显示出增强延性的潜力。Ba 和 Pb 引起相似晶格畸变但对应明显不同的 SFE，说明单纯晶格畸变不是 SFE 的主导因素。

2. 电子扰动在调控 SFE 中起主导作用。与纯 Mg 中较均匀的电荷分布不同，溶质会在掺杂位点周围诱导显著电子局域化。I2 和 T2 层错的局域原子环境不同，因此电荷再分布模式也不同，说明层错类型和溶质种类共同决定电荷再分布行为。

3. 局域电荷再分布密度 $\rho_{\mathrm{redist-local}}$ 与 I2 构型 SFE 的拟合较弱，$R^2=0.40$，表明单一局域参数不足以一致描述不同掺杂体系的 SFE 变化。相比之下，总电荷再分布密度 $\rho_{\mathrm{redist-total}}$ 与 I2 构型 SFE 呈显著更强的相关性，$R^2=0.84$。对 T2 构型也获得类似强相关，$R^2=0.83$，说明该全局描述符可跨层错类型迁移。

4. 作者用电子局域函数（ELF）分析解释了全局积分方案优于局域积分方案的物理原因。关键参数是溶质的有效价电子数 $N_{\mathrm{eff}}$。对主族元素，$N_{\mathrm{eff}}$ 定义为价电子总数；对过渡金属，定义为最外层轨道电子数。当 $N_{\mathrm{eff}}>2$ 时，溶质倾向于获得电子并诱导长程电荷离域，使局域积分区间无法完整捕捉空间演化；当 $N_{\mathrm{eff}}\le 2$ 时，溶质倾向于失去电子，电荷再分布集中在层错附近。

5. 对 $N_{\mathrm{eff}}\le 2$ 的局域化体系，作者用 $\rho_{\mathrm{redist-local}}/\rho_{\mathrm{redist-total}}$ 表征局域化程度，并据此将体系分为 I、II、III 组。各组内 $\rho_{\mathrm{redist-local}}$ 与 SFE 强相关，$R^2>0.9$。这说明 $N_{\mathrm{eff}}$ 和轨道特征控制电荷再分布的空间范围，也支持 $\rho_{\mathrm{redist-total}}$ 作为无需预先分类的通用描述符。

6. 作者进一步将 $\rho_{\mathrm{redist-total}}$ 用于追踪完整位错滑移路径上的不稳定层错能（USFE）演化。对纯 Mg、Mg-Al 和 Mg-Ga 体系，$\rho_{\mathrm{redist-total}}$ 与 USFE 沿滑移路径表现出相同趋势：从稳定位置升高，在路径中点达到峰值，再降低到下一个稳定位置。不同原子位点平均后的 $\rho_{\mathrm{redist-total}}$ 与平均 USFE 强相关，$R^2>0.9$。

7. 作者建立滑移激活比 $K_P$ 模型，将原子尺度电荷再分布与宏观塑性相联系：

$$
K_P=\frac{P_X}{P_0}=\exp\left[-\frac{\gamma_X-\gamma_{\mathrm{Mg}}}{kT}\right]
=A\exp\left[-\frac{\rho_{\mathrm{redist-X}}-\rho_{\mathrm{redist-Mg}}}{kT}\right]
$$

其中，$P_X$ 和 $P_0$ 分别表示掺杂和未掺杂体系的激活概率；$\gamma_X$ 和 $\gamma_{\mathrm{Mg}}$ 表示 SFE；$\rho_{\mathrm{redist-X}}$ 和 $\rho_{\mathrm{redist-Mg}}$ 表示对应电荷再分布密度；$A$ 表示溶质对滑移系激活能力的影响；$k$ 和 $T$ 分别为玻尔兹曼常数和温度。

8. 论文将 $K_P$ 写成 $A\cdot F$，其中 $F$ 为滑移激活因子。不同掺杂体系的 $F$ 值差异显著，Cs 掺杂体系约为 Mn 掺杂体系的 6 倍。较高 $F$ 值表示滑移系更容易激活，并与更好的材料塑性相关。

9. 模型对典型合金元素预测的塑性增强顺序为 Zn < Sc < Y < Ca，与相同掺杂浓度下归一化实验数据完全一致。论文指出 Sc 和 Ca 掺杂体系分别实现 73% 和 96% 的塑性增强。该模型还与已有基于 SFE 的框架具有物理一致性，并用 Rice 模型进行了计算验证。

10. $\rho_{\mathrm{redist-total}}$ 还显示出向 Mg 以外体系扩展的潜力。它与铝合金 SFE 的相关性为 $R^2=0.85$，并与 Mg-Sn 基合金界面黏附存在清晰线性相关，$R^2=0.84$。

### 论文贡献

本文提出了一个面向镁合金 SFE 的电荷再分布密度描述符，并证明全局积分得到的 $\rho_{\mathrm{redist-total}}$ 可以比局域积分更稳健地描述不同溶质、不同层错类型和滑移路径中的能量变化。

该工作把溶质诱导的电子结构变化、层错能、不稳定层错能和宏观塑性指标连接到同一个描述框架中，为通过电子结构设计高延性镁合金提供了定量工具。

## 摘要翻译

溶质诱导的电荷再分布对层错能（SFE）的调控被广泛认为是影响镁合金塑性的关键机制。然而，SFE 的定量电子描述符仍然缺乏，这阻碍了预测性合金设计。我们引入了一种与 SFE 线性相关的电荷再分布密度（$\rho_{\mathrm{redist}}$）描述符，其中准确性需要一种由溶质有效价电子数（$N_{\mathrm{eff}}$）合理化的全局（相对于局域）积分方案。该描述符还成功追踪了沿完整位错滑移路径的不稳定 SFE 演化。此外，我们通过滑移激活比（$K_P$）模型，将原子尺度 $\rho_{\mathrm{redist}}$ 与宏观延性直接联系起来。

## 引言翻译

在镁（Mg）等六方密排（HCP）金属中，层错能（SFE）严格控制关键变形过程 [1]，包括位错分解、滑移系激活和变形孪生，这些过程共同决定材料的延性和成形性 [2]。溶质添加提供了一种强有力的方式来调控这些变形机制，主要是通过电子相互作用改变 SFE [3]。Suzuki 效应 [4,5] 在历史上阐明，溶质向层错偏聚会改变其能量，并因此影响塑性。大量研究表明，降低 SFE 通常会增强镁合金的延性 [6–8]，这主要通过促进长周期堆垛有序（LPSO）结构 [9] 和调节交滑移势垒 [10] 来实现，从而提高加工硬化能力。SFE 调控的核心是层错附近溶质原子周围电子的电荷再分布，这已被确认是驱动 SFE 变化的主要电子因素 [11]。

尽管已有这种认识，实现电荷再分布的定量描述仍然是一个挑战。现有电子描述符通常只适用于均匀界面体系，例如无溶质陶瓷/金属界面 [12]、金刚石界面 [13] 或二维滑移体系 [14–16]。然而，在镁合金中，溶质原子不仅与基体发生电荷转移，还会诱导局域晶格畸变 [17]，导致复杂且依赖环境的局域电荷再分布 [18]，这使常规描述符失效。因此，有必要建立一种基于物理的定量描述符，准确捕捉这种复杂的电荷再分布，从而阐明 SFE 的起源，并进一步从电子结构角度指导 Mg 合金设计。

在本工作中，我们通过对 21 个 Mg-X 体系进行系统第一性原理计算，引入了一种电荷再分布密度（$\rho_{\mathrm{redist}}$）描述符，该描述符与基面 SFE 呈线性关系。该描述符不仅捕捉全局电子扰动，还通过有效价电子数（$N_{\mathrm{eff}}$）对溶质行为进行分类，从而表征电荷局域化程度。我们进一步证明了其对 USFE 演化的预测能力，以及向铝合金迁移的潜力。还提出了滑移激活比（$K_P$），用于将电子尺度认识转化为实用的溶质排序指标，为设计高延性 Mg 合金提供预测工具和电子尺度视角。

## 方法翻译

论文未设置独立的 “Methods” 章节；方法内容位于正文第 2 页、引言之后的计算说明段落。

我们在所有计算中使用平面波密度泛函理论（DFT）软件包 VASP [19–22]，进一步计算细节见补充材料。21 个 Mg-X 体系中 I2 和 T2 层错的计算 SFE 汇总于表 S1，显示出与已有研究 [11,23,24] 的良好一致性。

## 结论翻译

总之，我们通过第一性原理计算，为 Mg 合金中的 SFE 发展了一种电荷再分布密度描述符。该描述符定量捕捉由溶质和层错诱导的电子扰动，揭示了 SFE 变化的物理起源。其准确性需要一种由溶质 $N_{\mathrm{eff}}$ 控制的全局积分方案，$N_{\mathrm{eff}}$ 决定电荷离域的空间范围。该描述符还成功追踪了沿完整位错滑移路径的不稳定 SFE 演化。最重要的是，通过构建基于 $\rho_{\mathrm{redist-total}}$ 的 $K_P$ 模型，我们建立了原子尺度电荷再分布与宏观延性之间的直接定量联系。值得注意的是，该描述符还表现出向 Al 合金层错体系和 Mg 基合金相界面迁移的潜力，支持其作为通用电子描述符的可能性。本工作既提供了关于变形机制的基础电子视角，也提供了通过目标电子工程设计高延性 Mg 合金的预测工具。

## 结果/讨论章节子标题翻译

论文正文未设置独立的结果或讨论章节标题，也未设置结果/讨论章节子标题；相关内容以连续正文段落展开。

## 图题和表题翻译

图 1. (a) 不同体系在 (001) 面上的电荷密度分布。(b) 局域和全局电荷再分布密度积分方案示意图。(c) I2 构型中 $\rho_{\mathrm{redist-local}}$ 与 SFE 的拟合结果。(d) I2 构型中 $\rho_{\mathrm{redist-total}}$ 与 SFE 的拟合结果。

图 2. 具有不同 $N_{\mathrm{eff}}$ 的体系在 (010) 面上的 ELF 分布。(a) 纯 Mg；(b) Mg-Si，$N_{\mathrm{eff}}=4$；(c) Mg-K，$N_{\mathrm{eff}}=1$；(c) Mg-Ca，$N_{\mathrm{eff}}=2$。红色和蓝色箭头表示电荷再分布路径。

图 3. (a–d) 各分类组中 I2 构型的 $\rho_{\mathrm{redist-local}}$ 与 SFE 拟合结果。(e) $N_{\mathrm{eff}}\le 2$ 体系中的局域化程度。

图 4. (a) Mg 相对位置示意图。红色箭头表示完整位错滑移路径。(b) USFE 和 $\rho_{\mathrm{redist}}$ 沿完整位错路径的演化曲线，滑移步长为 0.265 Å。底部面板表示所有研究体系中 $\rho_{\mathrm{redist}}$ 和 USFE 的误差棒图。(c) 不同掺杂体系的 $F$ 值柱状图。

正文中未出现表题；表 S1 和表 S2 仅在正文中被引用，位于补充材料中。

File: 3-summaries-renamed/文献总结 - Mg-2Y 镁合金中对称倾斜与扭转晶界变形机制的原子模拟研究 - 2026.md
# 文献总结 - 镁合金中对称倾斜与扭转晶界变形机制的原子模拟研究 - 2026

## 文献基本信息

英文标题：Atomic simulation study of deformation mechanisms of symmetrical tilt and twist grain boundaries in magnesium alloys

DOI：[https://doi.org/10.1007/s10853-026-13751-3](https://doi.org/10.1007/s10853-026-13751-3)

作者：Wanwan Mei（通讯作者）、Laidong Yang、Nana Zhang、Yang Yu、Wen Zhang、Peiyao He、Dongyang Xiao。

作者单位：

- 黄淮学院新技术培训中心，中国河南驻马店 463000。
- 陇东学院智能制造学院，中国甘肃庆阳 745000。
- 洛阳职业技术学院汽车与轨道交通学院，中国河南洛阳 471000。
- 黄淮学院能源工程学院，中国河南驻马店 463000。

期刊：Journal of Materials Science。

收稿日期：2026 年 6 月 29 日；接收日期：2026 年 9 月 5 日。PDF 未提供返修日期和在线发表日期。

开放材料：文中说明在线版含补充材料，链接为上述 DOI；PDF 未给出开放数据或代码链接。

---

## 论文内容详细总结

- **研究问题与目标。** HCP Mg 合金在室温下主要依赖基面 {0001}<11-20> 滑移，棱柱和锥面滑移的临界分切应力（CRSS）更高，因而塑性各向异性显著。作者针对两类特殊晶界——对称倾斜晶界（STGB）和扭转晶界（TWGB）——开展同一加载条件下的原子模拟比较，关注晶界类型、取向差角及其内禀位错源特征如何调控非基面滑移。

- **模型与方法。** 在 Mg–2Y（at%）中构建 STGB10、STGB45、STGB86 与 TWGB10、TWGB45、TWGB86 六个双晶模型；角度分别为 10°、45° 和 86°。采用 LAMMPS、Mg–Y MEAM 势及 300 K 下 $10^8\ \mathrm{s^{-1}}$ 的垂直晶界压缩；先进行共轭梯度最小化、100 ps NPT 平衡与 20 ps NVT 平衡。用 OVITO/CNA 和 DXA 追踪结构、位错类型与位错密度。

- **宏观强度。** 全部扭转晶界模型在 5–20% 应变内的流动应力均高于相应倾斜晶界，增幅约 15–25%。STGB 中 STGB10 强度最高，STGB45 与 STGB86 强度相近且较低；TWGB 早期强度随角度增加而下降，但在 15% 应变后 TWGB45 超过 TWGB10。作者将 TWGB 强化归因于其三维螺位错网络：它为位错钉扎、交滑移和增殖提供持续活动的平台，并提高界面附近的位错储存与加工硬化。

- **滑移与位错演化。** STGB10 中 1/3<-1100> 类型位错占主导，锥面 1/3<11-23> 位错几乎为零，故以基面 <a> 滑移和加工硬化为主。STGB45 中基面相关位错密度下降而锥面 <c+a> 位错密度最高，显示锥面滑移被激活。TWGB10 存在局域锥面 <c+a> 滑移；TWGB45 和 TWGB86 则以基面滑移为主，未见锥面滑移。TWGB 中基面部分位错密度普遍先升后降，作者将其与从刃型主导转为螺型主导、位错湮灭/重排、交滑移或晶界吸收有关。

- **STGB45 的机制。** 该模型的变形主要集中在上晶粒，晶界阻碍应变和位错向下晶粒传播。早期形成的 FCC 型层错随变形扩展；在约 4–6% 应变间，层错逐渐收缩、转为缺陷原子、恢复 HCP 并最终并入晶界。作者认为晶界发射与原层错 Burgers 矢量分量相反的部分位错，从而吸收层错并降低局部背应力；此过程与锥面 <c+a> 位错发射同步。STGB45 的晶界能从 0% 应变时的 0.32 J/m² 升至 6% 应变时的 0.51 J/m²。

- **TWGB 的机制。** 相对 STGB，TWGB45 在变形中表现出更均匀的应力分布和更少的严重应力集中。三维螺位错网络的节点会钉扎遇到的基面 <a> 位错，造成累积；随应力升高，被钉扎位错可交滑移绕障，并诱发次级滑移；强钉扎段还能作为位错增殖源，发射新的位错环。三者共同提高位错密度和流动应力。

- **定量竞争关系。** STGB45 的基面 <a> Schmid 因子仅为 0.11，而锥面 <c+a> 因子为 0.38；以约 320 MPa 的流动应力估算，二者 RSS 分别约为 35 MPa 和 122 MPa，因此锥面滑移占优。TWGB10 的基面因子为 0.38，宏观上有利于基面滑移，但螺位错网络节点的局部 von Mises 应力为宏观应力的 1.5–1.7 倍（约 480–545 MPa 对 320 MPa），足以克服 Mg–Y 中锥面滑移约 200–300 MPa 的 CRSS，故只在节点附近触发局域锥面滑移。

- **核心结论与启示。** 滑移系并非单由 Schmid 因子决定，而是由宏观分切应力与晶界作为内禀位错源的局部结构共同选择。作者建议：若目标是延性，可通过晶界工程引入类似 STGB45、促进锥面滑移的晶界；若目标是强度，则可利用具有致密螺位错网络的 TWGB。文中也指出 MD 的应变率远高于实验值，可能抑制热激活交滑移和晶界扩散，故定量势垒在低应变率下仍需进一步验证。

---

## 章节翻译

### 摘要

采用分子动力学模拟，比较研究了 Mg–2Y（at%）合金中对称倾斜晶界（STGB）和扭转晶界（TWGB）的压缩变形机制。结果表明，TWGB 的抗压强度显著高于 STGB；在 5–20% 应变范围内，其流动应力约高 15–25%。这种增强归因于 TWGB 内在的三维螺位错网络：该网络充当位错钉扎、交滑移和增殖的动态位置。定量 Schmid 因子分析表明，STGB45 模型的基面 <a> Schmid 因子为 0.11，而锥面 <c+a> Schmid 因子为 0.38，这定量解释了该晶界中锥面滑移的主导地位。在 TWGB10 模型中，尽管基面 <a> Schmid 因子为 0.38、有利于基面滑移，但位错网络节点处的局部应力集中（估计约为宏观应力的 1.5 倍）克服了锥面滑移较高的临界分切应力（CRSS），从而局域激活锥面滑移系。总体而言，本研究确立了：滑移系激活由宏观 Schmid 因子与晶界内禀位错源特征之间的竞争控制。这些发现为镁合金的晶界工程提供了原子尺度指导。

---

### 引言

镁合金是最轻的工程金属结构材料之一；由于具有高比强度、高比刚度和优异压铸性能，它在航空航天、交通运输和电子通信等轻量化领域具有广阔应用前景 [1–3]。然而，镁的六方密排（HCP）晶体结构使其室温塑性主要局限于基面 {0001}<11-20> 滑移系。锥面和棱柱滑移系的 CRSS 显著更高，导致显著的塑性各向异性 [4, 5]。这种各向异性不仅表现为不同加载方向下屈服强度和延伸率的显著差异，而且会促进孪生主导的变形、局部应力集中以及拉伸时的早期开裂，从而限制复杂镁合金构件的成形精度和可靠性 [6–8]。

为解决塑性各向异性问题并提升综合力学性能，大量研究聚焦于包括合金化、剧烈塑性变形和晶界工程在内的显微组织调控策略 [9–11]。其中，晶界工程因能够在不改变化学成分的前提下精确调控力学性能而日益受到关注。作为多晶材料的关键显微结构单元，晶界直接影响位错运动、滑移系激活、孪晶演化和裂纹萌生/扩展 [12–24]。通过优化轧制、挤压和热处理等工艺路线，晶界工程能够定制晶界的类型、比例、分布和形貌，进而改善塑性、强度和各向异性 [25–27]。

STGB 和 TWGB 是两类典型的特殊晶界。按照标准晶体学约定，倾斜晶界的旋转轴位于（即平行于）晶界面内；扭转晶界的旋转轴则垂直于晶界面。两类晶界具有根本不同的原子结构：STGB 具有带明确定义结构单元的周期性原子排列，而 TWGB 含有内在的螺位错网络，具有更高的原子错配和晶界能。预计这些结构差异会在变形期间产生不同的位错相互作用，进而控制宏观力学性质。

近期研究表明，STGB 通过阻塞与传导的双重效应影响位错运动 [28, 29]，而 TWGB 则通过钉扎与重构的耦合机制发挥作用 [30, 31]。然而，大多数研究聚焦于单一晶界类型；在相同加载条件下对 STGB 和 TWGB 进行系统比较，特别是针对 Schmid 因子与晶界内禀位错源特征之间定量竞争的研究，仍然缺乏。

具体而言，仍存在三个关键缺口：(i) 尚未建立晶界结构参数（如取向差角、位错网络密度）与滑移系激活之间的定量关联；(ii) STGB 和 TWGB 调控 Mg 合金非基面滑移激活的途径仍不清楚；(iii) Schmid 因子与晶界内禀源特征之间的竞争机制尚未得到定量证明。

为填补这些缺口，本研究拟回答两个核心问题：(i) STGB 和 TWGB 在位错相互作用模式及强化机制方面有何差异？(ii) 决定滑移系激活优先次序的是宏观 Schmid 因子，还是局部晶界结构？本研究利用分子动力学模拟，系统考察 Mg–2Y 合金中对称倾斜晶界和扭转晶界的变形行为。

---

### 方法

图 1 示意了普通晶界、STGB 和 TWGB。构建了六种晶界模型，包括三种对称倾斜晶界和三种扭转晶界，其旋转角分别为 10°、45° 和 86°，命名为 STGB10、STGB45、STGB86、TWGB10、TWGB45 和 TWGB86。

所有分子动力学（MD）模拟均采用大规模原子/分子并行模拟器（LAMMPS）[32] 进行。采用 Mg–Y 修正嵌入原子法（MEAM）势 [33] 描述原子间相互作用。该势已在 Mg–Y 体系中得到验证，并能以良好精度再现实验的关键晶格和弹性性质 [34, 35]。

选择 10°、45° 和 86° 三种取向差角，系统表征不同的晶界状态：10° 对应具有分离良好位错阵列的典型小角度晶界；45° 对应位错芯重叠开始显著的过渡区附近中角度晶界；86° 接近具有高度无序原子排列的高角度、与 CSL 相关的取向。这些角度共同覆盖从小角度到高角度晶界的完整范围，从而能全面比较不同晶界状态下的变形机制。

所有晶界模型先经共轭梯度能量最小化弛豫，随后在 300 K、零压力下进行 100 ps 的 NPT 平衡；收敛准则设为能量变化小于 $10^{-6}$ eV/atom、力小于 $10^{-8}$ eV/Å。通过 DXA 分析确认初始结构中不存在预先存在的位错。此理想化的“原始”晶界构型是晶界变形研究中的标准处理，因为它将晶界内禀介导机制与预存缺陷影响分离。随后，进行 20 ps 的 NVT 平衡以稳定温度。积分时间步长为 2 fs。

压缩模拟沿垂直于晶界面的方向进行，恒定应变率为 $10^8\ \mathrm{s^{-1}}$，温度为 300 K，由 Nosé–Hoover 热浴控制。平行于晶界面的方向施加周期性边界条件。采用开放可视化工具 OVITO [36] 进行数据分析，并采用位错提取算法（DXA）识别晶体结构、位错类型及线长度。位错密度按单位体积内总位错线长度（m$^{-2}$）计算。

需要指出的是，本研究采用的高应变率（$10^8\ \mathrm{s^{-1}}$）是 MD 模拟中的常见设置，但远高于实验加载速率（$10^{-4}$–$10^{-2}\ \mathrm{s^{-1}}$）。既往 HCP 金属晶界变形 MD 研究显示，尽管声子拖曳会使绝对应力值随应变率升高而增加，但包括滑移系活性排序和晶界类型结构效应在内的定性变形机制，在 $10^7$–$10^9\ \mathrm{s^{-1}}$ 范围内基本保持一致。尽管如此，高应变率可能抑制交滑移和晶界扩散等热激活过程，因而影响非基面滑移的定量激活势垒。由于本文主要结论聚焦于 Schmid 因子与晶界源特征之间的结构竞争，而非绝对动力学速率，作者预计关键机制认识在较低应变率下仍然成立。

---

### 结论

本文采用分子动力学模拟，系统研究了 Mg–2Y 合金中 STGB 和 TWGB 的压缩变形行为。主要结论如下。

晶界结构决定强化机制。如本研究所示，在 5–20% 应变范围内，TWGB 的压缩流动应力比 STGB 高 15–25%。这一优势源于 TWGB 内在的三维螺位错网络；该网络通过三种协同机制——位错钉扎、促进交滑移和位错增殖——产生强加工硬化。

竞争机制控制滑移系激活。滑移系激活由宏观 Schmid 因子与晶界内禀位错源特征之间的竞争支配。定量而言，STGB45 的基面 Schmid 因子为 0.11、锥面因子为 0.38，从而驱动锥面滑移占主导。在 TWGB10 中，尽管有利于基面滑移的基面因子为 0.38，螺位错网络节点处的局部应力集中（局部应力约为宏观值的 1.5 倍）仍克服了锥面滑移较高的 CRSS，导致局域锥面滑移激活。这一发现挑战了仅由 Schmid 因子决定滑移系激活的传统观点。

显微结构设计为优化性能提供了路径。对于以延性为导向的应用，建议采用可促进锥面滑移、从而提高延性的 STGB45 型晶界工程；对于以强度为导向的应用，具有致密螺位错网络的 TWGB 型晶界更有效。通过精确调整晶界类型和取向差，可有效平衡镁合金的强度与延性。

从加工角度看，可采用有利于特定取向差分布和低 Σ 重位点阵值的中温退火或再结晶工艺，促进 STGB45 型晶界；而 TWGB 型致密位错网络通常可通过等通道转角挤压、高压扭转或累积叠轧等剧烈塑性变形技术引入。这些工艺施加复杂应变路径，并形成具有显著扭转分量的高角度晶界。

---

## 结果与讨论章节子标题翻译

- 宏观力学响应
- 位错密度演化与加工硬化
- 微观变形机制
- 晶界结构与取向差角对变形调控的作用
    - 取向差角对 STGB 中层错演化的影响
    - STGB45 中的层错湮灭
    - TWGB 中三维位错网络的强化作用
    - 竞争机制：晶界作为位错源与滑移系激活
    - 滑移系激活的定量分析：Schmid 因子与分切应力

---

## 图表题翻译

图 1　a 普通晶界、b 对称倾斜晶界（STGB）和 c 扭转晶界（TWGB）的示意图。

图 2　a STGB 与 b TWGB 的应力–应变曲线。

图 3　STGB 的 a 总位错密度、b 1/3<-1100> 位错密度、c 1/3<11-20> 位错密度和 d 1/3<11-23> 位错密度。

图 4　TWGB 的 a 总位错密度、b 1/3<-1100> 位错密度、c 1/3<11-20> 位错密度和 d 1/3<11-23> 位错密度。

图 5　不同应变水平下 STGB45 的原子应力分布图：a 1%，b 2%，c 3%，d 4%，e 5%，f 10%，g 15% 和 h 20%。

图 6　不同应变水平下 STGB45 的 DXA 结果：a 1%，b 2%，c 3%，d 4%，e 5%，f 10%，g 15% 和 h 20%。

图 7　不同应变水平下 TWGB45 的原子应力分布图：a 1%，b 2%，c 3%，d 4%，e 5%，f 10%，g 15% 和 h 20%。

图 8　不同应变水平下 TWGB45 的 DXA 结果：a 1%，b 2%，c 3%，d 4%，e 5%，f 10%，g 15% 和 h 20%。

图 9　不同应变水平下 STGB 模型的 CNA 快照：a STGB10，1%；b STGB45，1%；c STGB86，1%；d STGB10，10%；e STGB45，10%；f STGB86，10%。

图 10　不同应变水平下显示层错湮灭的 STGB45 CNA 快照：a 4.0%，b 4.4%，c 4.8%，d 5.2%，e 5.6% 和 f 6.0%。

---

表 1　STGB 和 TWGB 中基面 <a> 与锥面 <c+a> 滑移的 Schmid 因子。

表 2　5% 应变下六种晶界模型的定量力学与结构参数。

File: 3-summaries-renamed/文献总结 - Mg-Y 合金的内禀断裂行为 - 2020.md
# 文献总结 - Mg–Y 合金的内禀断裂行为 - 2020

---

## 文献基本信息

- **英文标题**：Intrinsic fracture behavior of Mg–Y alloys
- **DOI**：https://doi.org/10.1088/1361-651X/ab76b3
- **作者**：Eleanor Mak；W A Curtin
- **作者单位**：Laboratory for Multiscale Mechanics Modeling, Institute of Mechanical Engineering, École polytechnique fédérale de Lausanne (EPFL), Lausane, CH-1015, Switzerland（瑞士洛桑联邦理工学院机械工程研究所多尺度力学建模实验室；原文未标单位编号）
- **期刊**：Modelling and Simulation in Materials Science and Engineering，28 (2020) 035012，24 页；文章类型为常规研究论文（PAPER）。
- **日期**：投稿 2019-10-04；返修 2020-01-13；接收 2020-02-14；在线发表 2020-03-05。
- **数据与代码链接**：原文未提供。

---

## 论文内容详细总结

### 研究背景与目的

1. Mg 的低密度使其适用于轻量化结构，但低温和中温下的低延性、低断裂韧性限制了成形、承载安全与吸能应用。原文将其塑性不足与六方密排（hcp）结构中的强塑性各向异性、尤其是锥面 ⟨c+a⟩ 位错向不动构型的热激活转变联系起来。
2. 少量稀土或其他元素可提高 Mg 的断裂应变；已有工作将其解释为锥面交滑移加快。但是，宏观塑性延性提高并不直接说明原子级尖锐裂纹的内禀行为已由解理转向位错发射。
3. 本文以内禀延性为核心判据：若裂尖先发射位错并钝化，则称为内禀延性；若先解理并保持尖锐，则为内禀脆性。对复杂晶体，不能由某一个有利取向的位错发射断言整体材料内禀延性，必须考察所有或几乎所有相关解理／滑移几何构型。
4. 作者研究随机 Mg-3at%Y 固溶合金在 I 型载荷下的八种裂纹构型，与纯 Mg 比较。3at%Y 高于典型实验用量，意在放大溶质效应。研究同时考察平均材料参数改变所造成的解理／发射竞争变化，以及随机溶质在裂尖造成的局部效应。

---

### 研究方法

#### 各向异性断裂力学

- 使用平面应变、小变形条件下的各向异性线弹性断裂力学（LEFM），以 Griffith 条件 $G=2\gamma_s$ 计算解理临界应力强度因子 $K_{Ic}$。
- 位错发射判据除考虑发射面不稳定层错能 $\gamma_{usf}^{e}$ 外，还引入滑移产生新表面所需的能量，并区分前导不全位错与后随不全位错。后者能否发射决定是否消除层错并形成可远离裂尖的全位错。
- 内禀延性要求 $K_{Ie}<K_{Ic}$。发射后的位错通过 I 型与 II 型屏蔽改变后续解理、前导不全位错发射和后随不全位错发射的临界外加载荷；不能将局部裂尖强度与宏观外加强度混同。

#### 原子模拟与统计取样

- 使用 LAMMPS 进行 $T=0\ \mathrm{K}$ 分子静力学模拟，Mg–Y 相互作用采用修正嵌入原子方法（MEAM）势，OVITO 用于可视化。多面体模板匹配（PTM）通常使用 0.3 的均方根偏差容限，孪晶图中使用 0.1。
- 势函数对 Mg 中 Y 的多数关键性质描述良好，但低估了锥面 I 稳定层错能随 Y 含量的变化；作者认为该偏差对本文 LEFM 分析不关键。
- 表面能：10 个面内周期样品，每个样品有 1600 个表面原子。不稳定层错能：24 个样品，层错面两侧各有 500 个界面原子。附录弹性常数：50 个含 256 个原子的随机周期晶胞。
- 随机置换 3% 的 Mg 原子为 Y。考虑到 Y 的大失配体积 $\Delta V/V_0=0.593$，先将无裂纹晶胞完全弛豫至零应力，再引入裂纹。
- 预期发生位错发射时使用 $700\times700\times50\ \text{Å}$ 晶胞，约 $1\times10^6$ 个原子；其余使用 $700\times350\times50\ \text{Å}$。沿裂纹前缘的 $z$ 方向周期。
- 初始载荷低于理论临界强度 1%–3%；随后每次增加 $\Delta K_I^{app}=5\times10^{-4}\ \mathrm{MPa}\sqrt{\mathrm{m}}$，固定外缘厚度为 $2r_{cut}$ 的边界原子，以共轭梯度法弛豫内部原子。
- 随裂纹扩展更新裂尖位置，位置估计精度约 10 Å；记录外加载荷、裂尖与已发射位错位置。图 2 对每个合金裂纹取向展示三个随机实现，并与一个纯 Mg 实现比较。

---

### 主要结果

#### 平均能量变化与内禀竞争

正文概括合金化使表面能增加约 5%、不稳定层错能降低约 3%，弹性性质总体变化较小。表 1 的具体数据包括：基面表面能由 568 增至 610 mJ m⁻²，基面不稳定层错能由 125 降至 118 mJ m⁻²；锥面 I、II 的不稳定层错能分别由 319、298 变为 318、295 mJ m⁻²。平均材料性质总体使解理更难，并使部分取向的位错发射相对更有利。

以下数值均按“纯 Mg → Mg-3at%Y”列出，$K$ 的单位为 MPa√m；构型记为“裂纹面／裂纹前缘”。

- **基面 I，(0001)[1-210]**：$K_{Ic}$ 为 0.255 → 0.262；$K_{Ie}$ 为 0.351 → 0.346，最有利发射面为锥面 I。仍为解理优先。
- **基面 II，(0001)[-1010]**：$K_{Ic}$ 为 0.255 → 0.262；$K_{Ie}$ 为 0.333 → 0.329，最有利发射面为锥面 II。仍为解理优先。
- **柱面 I，(-1010)[1-210]**：$K_{Ic}$ 为 0.252 → 0.258；$K_{Ie}$ 为 0.254 → 0.255，由解理优先变为基面 ⟨a⟩ 位错发射优先。合金后随不全位错发射阈值为 0.353。
- **柱面 II，(1-210)[-1010]**：$K_{Ic}$ 为 0.267 → 0.272；$K_{Ie}$ 为 0.282 → 0.282，首次事件仍为解理，但裂纹后续能够发射位错。合金后随发射阈值列为无穷大。
- **锥面 I，(-1011)[1-210]**：$K_{Ic}$ 为 0.262 → 0.266；$K_{Ie}$ 为 0.239 → 0.240，两者均为基面 ⟨a⟩ 位错发射优先。后随发射阈值为 0.352 → 0.332，仍高于前导发射阈值。
- **锥面 II，(1-21-2)[-1010]**：$K_{Ic}$ 为 0.269 → 0.275；$K_{Ie}$ 为 0.270 → 0.269，由解理优先变为基面 ⟨a⟩ 位错发射优先。合金后随发射阈值为 0.215，有利于形成全位错。
- **拉伸孪晶 I，(-101-2)[1-2-10]**：$K_{Ic}$ 为 0.256 → 0.262；$K_{Ie}$ 为 0.3018 → 0.3020，仍为解理优先。
- **拉伸孪晶 II，(10-12)[1-210]**：$K_{Ic}$ 为 0.256 → 0.262；$K_{Ie}$ 为 0.778 → 0.775，仍强烈倾向解理。

纯 Mg 的八种取向中，除锥面 I 外均为内禀脆性；合金中柱面 I、锥面 II 两种取向转为内禀延性。LEFM 对八种取向首次事件的预测均与模拟一致，但多数首次事件的理论与模拟临界强度相差约 10%。

#### 基面：无位错发射条件下仍可增韧

两个基面取向均无位错发射。最初约 10 Å 的扩展过程中，裂纹前缘结构无序增加，出现未断韧带桥接、空洞和不平整表面，提供非位错增韧。最终裂纹约在 $1.2K_{Ic}$ 下连续解理。讨论指出其初期增韧幅度可高于 LEFM 阈值约 $0.1$–$0.2K_{Ic}$，但内禀脆性并未改变。

#### 柱面：不全位错屏蔽与准脆性扩展

- 柱面 I 初始容易发射不全位错，约在扩展 50 Å 后经历一段约 $0.2K_{Ie}$ 的增韧；多次发射后裂尖仍较尖锐。
- 柱面 II 可先发生少量解理，代表性实现约为 20 Å；随后多次发射使裂尖钝化并停滞，增韧约 $0.6K_{Ic}$，最终在约 50 Å 的扩展量附近进入不稳定扩展。
- 两种柱面取向主要从当前裂尖发射前导不全位错，而非从历史发射点发射后随不全位错。不全位错被层错束缚在裂纹附近，未产生远场塑性，因此作者将其后续行为称为准脆性。
- 主要屏蔽来自最靠近当前裂尖的位错；留在裂纹尾迹中的较远位错作用较小。I 型屏蔽约为外加载荷的 10%，II 型约为 2%。只有解理与发射竞争极接近时，后者才足以改变二者排序。

#### 锥面：全位错形成与模拟边界限制

- 锥面 I 沿不同但不相邻的基面依次发射前导不全位错，形成具有面心立方（fcc）特征的层错区，未形成孪晶。位错不远离裂尖，故后续为准脆性。前 20 Å 的每次发射约对应 $0.25K_{Ie}$ 的增韧。代表性裂纹约在 $1.6K_{Ie}$ 下沿楔形裂尖表面转向扩展。
- 锥面 II 能发射后随不全位错，消除层错并形成可远离裂尖的全位错，因此具备贡献远场塑性的能力。前 20 Å 中每次全位错发射约对应 $0.5K_{Ie}$ 的增韧；代表性模拟约在 $1.4K_{Ie}$ 下从楔形下角开始连续扩展。
- 两种锥面取向后期转为解理，作者主要归于有限边界使位错不能充分远离裂尖，形成塞积并抑制继续发射。不能将这种模拟终局当成无限体内禀脆性的证据。扩大晶胞只能允许更多位错发射和更大塞积，仍不能替代未模拟的远场塑性。

#### 孪晶界：仍为不利的脆性断裂路径

两个拉伸孪晶取向均无位错发射，早期也没有可辨识的 R 曲线增韧。裂纹沿孪晶界较均匀、较直地贯穿试样。孪晶界相对于周围锥面取向晶体是优先解理路径，限制了裂纹偏折以及探索其他断裂路径的可能性。

---

### 讨论与结论

#### 溶质诱导的局部裂尖机制

1. 大失配 Y 原子在裂纹表面向外移动，并改变相邻 Mg 原子的位置；在高应变裂尖附近畸变最强。相对表面原子间的局部相互作用降低有效裂尖尖锐度，并随机改变局部脱黏路径。
2. 继续加载时，局部晶格发生类似高度局域刃位错滑移的相对位移，原子近邻关系持续改变，在裂纹前方形成不可逆的原子尺度过程区。该过程耗能，增加形成新表面的有效代价。
3. 空洞、桥接韧带及裂纹偏折导致非均匀裂纹前缘与粗糙断面，带来额外非位错增韧。随机溶质还可导致多条前导不全位错同时局部发射、位错部分钉扎，以及脱钉前先解理等行为。
4. 位错发射造成的钝化会增大裂纹面间距、削弱跨面相互作用，因而在锥面 I 等连续发射构型中，可减小溶质诱导的结构无序。

#### 理论适用范围与不确定性

- 平均材料性质改变能使竞争接近的取向发生内禀脆—延转变；局部随机无序则主要在此基础上提供附加耗散和增韧。原文总结中的“溶质效应不改变给定取向的内禀行为”位于随机裂尖现象的论述中，需与表 1 明确给出的柱面 I、锥面 II 转变区分理解。
- 摘要概括称所有构型的断裂韧性提高，但第 4.4 节明确指出两种孪晶取向在早期裂纹扩展中均未观察到增韧；本总结按具体取向保留这一限定，摘要译文则忠实保留原文表述。
- LEFM 能预测平均内禀竞争及多数位错屏蔽趋势，也能捕捉小于 5% 的竞争变化；但难以定量描述无序裂尖、曲折前缘、局部桥接，以及大幅楔形化后改变的应力奇异性。
- 局部无序的量值可能受势函数影响。作者认为 Y 的大失配体积被势函数准确描述，因此相关机制可能具有定性真实性，但定量仍不确定。
- 本文为 0 K 模拟。有限温度会改变弹性常数、表面与层错自由能，也会使位错在低于无热发射阈值的载荷下形核。作者认为这可能影响竞争接近的取向，但基面发射与解理阈值相距较大，预计基面脆性的总体结论仍成立。
- 附录表 A1 给出的 Mg → Mg–Y 弹性常数为：$C_{11}$ 64.27 → 63.68、$C_{12}$ 25.45 → 26.40、$C_{13}$ 20.86 → 20.26、$C_{33}$ 70.93 → 70.15、$C_{44}$ 18.02 → 17.29 GPa。附录文字称 $C_{44}$ 软化 4%、其余变化小于 1%，但所列表值并非所有分量都满足后一句；这里保留具体数值，不将该文字概括扩展为严格定量结论。

#### 对合金设计的启示

Y 可提高多种裂纹构型的抗裂能力，但不能消除基面和孪晶界脆性。解决基面问题需要显著提高基面表面能和／或降低锥面不稳定层错能，使锥面位错发射相对基面解理更有利。提高溶质浓度并不必然同时优化塑性延性与断裂韧性。即使只有适度局部增韧，也可能通过提高实际解理载荷、激活更多远场塑性而放大宏观韧性，即原文所称的“Rice 阀效应”。作者提出将 LEFM 与第一性原理材料参数结合，用于缺少可靠势函数的其他 Mg 合金成分筛选。

---

## 章节翻译

### 摘要

纯镁（Mg）因密度低而是一种很有吸引力的结构应用金属，但其延性和断裂韧性也较低。以少量稀土元素对 Mg 进行稀释合金化能够改善延性，但合金化对断裂的影响尚未得到充分确立。在这里，我们将各向异性线弹性断裂力学与原子模拟相结合，对 I 型载荷下一组全面的裂纹构型进行研究，以考察模型 Mg-3at%Y 固溶合金的内禀断裂。合金化略微改善了 Mg 裂尖处脆性解理与延性位错发射之间的竞争，因为对于若干解理和发射临界载荷相差很小的构型，随机溶质的局部涨落使位错发射得以发生，而非解理断裂。然而，与纯 Mg 一样，基面解理仍受到强烈偏好。由于裂尖处由局部溶质诱导的变形现象，合金在所有构型中均表现出更高的断裂韧性。因此，预计 Y 合金化会改善 Mg 的断裂韧性，但基面解理的持续存在使该合金无法在所有取向上都成为内禀延性材料。

---

### 1. 引言

纯镁（Mg）质量轻且在自然界中储量丰富，因此是一种很有吸引力的结构应用金属，尤其适用于汽车和航空航天工业 [1]。然而，Mg 在低温和中温下具有较低的延性和断裂韧性，这些性质限制了其成形性，以及在断裂关键和／或吸能应用中的适用性。Mg 的低延性与有限成形性同六方密排（hcp）晶体结构的强塑性各向异性有关，尤其与锥面 ⟨c+a⟩ 滑移模式难以激活有关 [2]；这是由于 ⟨c+a⟩ 位错会通过热激活转变成为不动构型 [3]。其相对脆性的断裂行为同样复杂，特别是在低温下，可观察到多个解理面 [2]。已经证明，以低于 1at% 的含量向 Mg 中加入稀土元素（Y、Ce、Tb、Gd、Dy、Ho）及其他元素（Ca、Mn），能够获得足以对 Mg 基部件进行成形的良好延性 [4–6]。这种显著的延性提升被归因于合金元素能够大幅提高锥面交滑移速率 [7]，从而克服纯 Mg 中锥面位错的基本失动机制 [3]。延性化，即断裂应变增加，应当能够通过裂尖周围更大的塑性流动和耗散来使合金增韧，但它对于 Mg 中裂纹的内禀断裂行为没有任何直接含义。这促使我们开展本研究，考察合金化对内禀断裂行为的影响。

材料的内禀断裂行为由原子级尖锐裂尖的行为定义。如果裂纹发射位错、从而钝化，而不是发生解理并保持尖锐，则材料具有内禀延性。位错发射启动了裂尖钝化过程，使载荷能够进一步提高、远场塑性和能量耗散增加，从而提高宏观断裂韧性。在复杂晶体结构中，存在多种裂纹取向，每种取向都有特定的解理面以及相应的可发射位错滑移系。因此，内禀延性要求材料中所有或几乎所有解理／滑移几何构型均具有内禀延性并能发射位错。此前一项 Mg 原子模拟研究 [8] 表明，Mg 总体上具有内禀脆性，即多数取向表现出脆性解理行为。沿基面解理十分有利，但许多其他晶面上的解理与发射竞争非常微妙。在这里，我们使用模型 Mg-3at%Y 随机合金，研究加入 Y——一种得到特别广泛研究的延性化元素——能否相对于纯 Mg 有利地改变合金的内禀延性。

裂尖处延性位错发射与脆性解理机制之间的竞争，可以在线弹性断裂力学（LEFM）框架内评价 [9–11, 8]。如下文所述，关键材料性质是解理面和发射面的表面能、发射面上的不稳定层错能，以及各向异性弹性常数。合金化能够改变所有这些量，从而使行为在延性和脆性之间转变，尤其是对于纯金属中解理与发射竞争接近的体系。固溶合金化的随机性还可能在裂尖处产生额外局部效应，而这些效应无法直接在连续体 LEFM 理论中评价。因此，原子模拟提供了一条同时研究连续体与局部现象的途径。

如下文详细报告的结果所示，我们发现 Mg-3at%Y 的抗裂能力总体上较纯 Mg 提高；为放大溶质效应，这一成分中的 Y 含量高于实验中的典型含量。在纯 Mg 中具有内禀脆性的解理／滑移系，在合金中通常仍具有内禀脆性，但局部裂尖现象与允许发生一些位错发射的统计涨落相结合，可以使其变得更韧，即断裂时临界 I 型应力强度更高。这些效应使抗裂能力增大，从而要求更高的外加载荷并激活更多远场塑性，进而带来更大的宏观增韧；这就是所谓的“Rice 阀效应”[12]。出现局部裂尖效应时必须谨慎，因为这些效应可能是模拟所用原子间势的伪象。然而，我们发现，仅连续体趋势就预测合金中的解理比纯 Mg 更困难，而位错发射更容易。

本文其余部分安排如下。第 2 节概述裂尖解理与发射的 LEFM 分析。第 3 节描述用于计算材料性质和断裂过程的原子模型及方法。第 4 节给出各种裂纹构型的断裂结果并与 LEFM 比较，随后在第 5 节讨论局部裂尖现象。

---

### 方法

以下完整翻译原文承担理论与计算方法功能的第 2 节和第 3 节，位于原文印刷页码第 3–7 页。

#### 2. 解理与位错发射分析

在平面应变、无穷小变形假设下，各向异性介质中尖锐裂纹的 LEFM 解在文献中已得到充分确立（例如 [13]），并在 [8, 14] 中得到简明介绍。这里，我们概述基于 LEFM 的判据，用以预测图 1 所示一般裂纹几何构型在由 I 型应力强度因子 $K_I$ 表征的 I 型载荷下所发生的解理与发射事件。

对于原子级尖锐裂纹，当裂纹扩展时的能量释放率 $G$ 等于新生成表面的能量，即 $G=2\gamma_s$ 时，便达到 Griffith 解理的临界 I 型应力强度因子 $K_{Ic}$ [9]，其中 $\gamma_s$ 为裂纹面的表面能。于是，$K_{Ic}$ 为

$$
K_{Ic}=\sqrt{2\gamma_s/\Lambda_{22}}. \tag{1}
$$

这里，Λ 是在 Stroh 形式体系中定义的弹性参数 [13]。对于本文研究的各个取向，Mg 与 Mg-3at%Y 的 $\Lambda_{22}$ 具体数值见附录。

位错发射的临界 I 型应力强度因子 $K_{Ie}$ 的确定则不那么精确，已有许多近似连续体模型（例如 [15–18]）。Rice 的内聚型模型 [10] 已得到充分验证，并表明决定 $K_{Ie}$ 的主要材料参数是沿发射面滑移的不稳定层错能 $\gamma_{usf}$。完整的各向异性分析见 [19]。然而，近期工作 [11] 表明，滑移所导致的额外新表面生成可对裂尖能量变化产生不可忽略的贡献，从而使 Rice 的能量平衡概念转变为裂尖处的力学失稳。由此会出现对 Rice 理论的偏离，但无法获得以基本材料参数表示的精确理论。不过，针对多种 fcc 材料，Andric 等人 [11] 根据发射时刻的等效能量，提出了一个对 $K_{Ie}$ 的良好解析估计：

$$
\begin{aligned}
K_{Ie}&=\sqrt{G_{Ie}^{first}(\theta,\varphi_{first})\,o(\theta,\varphi)}/|F_{12}(\theta)|,\\
G_{Ie}^{first}&=\begin{cases}
0.145\gamma_s^e+0.5\gamma_{usf}^e,&\gamma_s^e>3.45\gamma_{usf}^e,\\
\gamma_{usf}^e,&\text{其他情况}.
\end{cases}
\end{aligned}\tag{2}
$$

其中，$\gamma_s^e$ 和 $\gamma_{usf}^e$ 分别为发射面的表面能与不稳定层错能；$o$ 为另一个各向异性弹性系数（见附录）；θ 和 φ 分别为滑移面与位错 Burgers 矢量的倾角（见图 1）；$F_{ij}$ 将外加 $K$ 场分解为沿位错滑移面的有效剪切，即

$$
K_{(i)}^{eff}=F_{ij}K_{(j)}.\tag{3}
$$

其中，分量 $F_{ij}=D_{i2}^{(j)}$ 将裂尖应力的角向渐近分布与加载模式联系起来：

$$
\sigma_{kl}(r,\vartheta)=\bigl(K_{(j)}/\sqrt{2\pi r}\bigr)D_{kl}^{(j)}(\vartheta).\tag{4}
$$

这里，圆括号下标，即 $(\bullet)$，表示模式 $\{1,2\}=\{II,I\}$。上述分析的任何方面都不专门依赖 fcc 晶体结构。已有研究表明，该模型能够描述纯 hcp Mg 中的发射行为 [11]。

在位错分解为两个不全位错的 fcc 和 hcp 中，首次发射事件是不全位错发射。不全位错发射后留下一个层错，从裂尖一直延伸到已发射不全位错的平衡位置。随后第二次事件可能是：（i）在相邻晶面上发射第二个不全位错，开始在裂尖形成类孪晶结构；或（ii）在与原不全位错相同的晶面上发射后随不全位错，消除层错并形成一个全位错。全位错能够滑移至远离裂尖的位置。文献 [20] 的分析将最初基于失稳的发射理论扩展到包括第二个不全位错发射。对于形成全位错的情况，后随不全位错发射应力强度的解析估计为

$$
\begin{aligned}
K_{Ie,trail}&=\sqrt{G_{Ie}^{trail}(\theta,\varphi_{trail})\,o(\theta,\varphi_{trail})}/\bigl(|F_{12}(\theta)|\cos(\varphi_{trail})\bigr),\\
G_{Ie}^{trail}&=\begin{cases}
0.0725\gamma_s^e+0.5(\gamma_{usf}^e-\gamma_{ssf}^e),&\gamma_s^e>6.9(\gamma_{usf}^e-\gamma_{ssf}^e),\\
\gamma_{usf}^e-\gamma_{ssf}^e,&\text{其他情况}.
\end{cases}
\end{aligned}\tag{5}
$$

其中，$\gamma_{ssf}^e$ 是发射面的稳定层错能，$\varphi_{trail}$ 是后随位错 Burgers 矢量相对于发射面上裂纹前缘法线的倾角。

内禀延性由 $K_{Ic}$ 与 $K_{Ie}$ 的相对数值决定，而这些数值仅取决于基本材料能量与晶体学取向。如果 $K_{Ie}<K_{Ic}$，则材料具有内禀延性：随外加载荷增加，裂尖处的外加应力强度 $K_I^{tip}$ 首先达到 $K_{Ie}$，引发发射与钝化，从而使裂尖无法达到更高的 $K_{Ic}$ 值。

注意，宏观外加应力强度因子 $K_I^{app}$ 通常并不等于裂尖局部应力强度因子 $K_I^{tip}$。裂尖应力场驱动位错运动与增殖，在裂尖周围产生位错塑性，并对 $K_I^{tip}$ 造成额外贡献。这些贡献通常为负，即在裂尖应力场作用下演化形成的位错，其应力场使裂尖受到屏蔽，免于承受完整的宏观外加载荷 $K_I^{app}$。位错／裂纹相互作用的 LEFM 分析已得到充分确立 [17, 21, 19, 22]。相对于裂尖位于 $(r_i,\phi_i)$ 的一个位错，分别产生额外的 I 型与 II 型应力强度因子 $k_I^d(r_i,\phi_i)$ 和 $k_{II}^d(r_i,\phi_i)$；依据叠加原理，一列位错的效应可相加。当位置 $(r_i,\phi_i)$ 处存在 $N^d$ 个位错时，裂尖应力强度为

$$
K_I^{tip}=K_I^{app}-\sum^{N^d}k_I^d(r_i,\phi_i).\tag{6}
$$

模拟中，我们向系统施加 $K_I^{app}$，但观察到的是由 $K_I^{tip}$ 导致的裂尖行为；其中包含已发射位错的屏蔽作用（这些原子模拟中没有引入其他位错）。裂尖行为及脆／延性竞争用以下临界应力强度定义：

$$
\begin{aligned}
K_{Ic}^{tip}&=K_{Ic}+\sum^{N^d}k_I^d,\\
K_{Ie}^{tip}&=K_{Ie}+\sum^{N^d}\left(k_I^d+\bigl[|F_{11}(\theta)|/|F_{12}(\theta)|\bigr]k_{II}^d\right),\\
K_{Ie,trail}^{tip}&=K_{Ie,trail}+\sum^{N^d}\left(k_I^d+\bigl[|F_{11}(\theta)|/|F_{12}(\theta)|\bigr]k_{II}^d\right).
\end{aligned}\tag{7}
$$

其中，每个位错的 I 型与 II 型屏蔽贡献为

$$
\begin{aligned}
k_I^d&=\bigl(1/(2\sqrt{2\pi r})\bigr)\Lambda_{2j}^{-1}b_k^I D_{k2}^{(j)},\\
k_{II}^d&=\bigl(1/(2\sqrt{2\pi r})\bigr)\Lambda_{1j}^{-1}b_k^{II}D_{k2}^{(j)}.
\end{aligned}\tag{8}
$$

其中，$\mathbf b^{(i)}$ 为 Burgers 矢量，下标 $j,k$ 从 1 到 3 求和，圆括号下标表示加载模式。

#### 3. 材料性质与模拟细节

分子静力学模拟采用大规模原子／分子并行模拟器（LAMMPS）[23] 进行。所得原子构型使用开放可视化工具（OVITO）[24] 可视化。检查裂尖几何形状时，使用带均方根优化的多面体模板匹配（PTM）算法 [25]（除非另有说明，RSMD = 0.3），以更好地容忍裂尖处存在的显著晶格畸变。

目前，在能够使 Mg 延性化的稀土元素中，Y 是唯一具有经过充分验证的原子间势的溶质。这使本研究限于 Mg–Y 体系，但与一般理论的比较使理论能够推广至其他合金。具体而言，我们采用二元 Mg–Y 体系的修正嵌入原子方法（MEAM）原子间势 [26]，该势以 [27] 中能够很好描述位错与断裂性质的纯 Mg MEAM 势为基础。Mg–Y 势能描述 Mg 中 Y 溶质的大多数关键特征，唯一显著偏差是低估了锥面 I 稳定层错能对 Y 浓度的依赖。幸运的是，稳定层错能，尤其是锥面 I 的稳定层错能，在 LEFM 分析中并不关键，因此认为该 Mg–Y 势足以用于本研究。

在断裂研究中，我们考察 hcp 基面、柱面、锥面及拉伸孪晶界上的裂纹，与 [8] 的全面研究保持一致。为有利于位错形核，选择裂纹前缘方向，使可能的位错滑移面沿整个裂纹前缘与裂纹面相交。采用大型随机合金构型实现和标准方法 [27]，对所有相关断裂面与滑移面确定纯 Mg 和 Mg-3at%Y 的平均表面能及不稳定层错能。表面能使用面内周期样品的 10 次试验确定，每个样品有 1600 个表面原子。不稳定层错能使用 24 个样品确定，每个样品在层错面两侧各有 500 个界面原子。结果见表 1。与纯 Mg 相比，$\gamma_s$ 倾向于增加约 5%，而 $\gamma_{usf}$ 倾向于降低约 3%。仅这些变化就表明内禀延性有望改善，因为 $K_{Ic}\sim\sqrt{\gamma_s}$，而 $K_{Ie}\sim\sqrt{\gamma_{usf}}$。与纯 Mg 相比，合金的平均弹性常数相对不变（见附录）。

裂纹几何构型按 [14] 所述方法建立。从一个采用 Mg 晶格参数的大型完美晶体样品出发，随机将 3% 的原子替换为 Y，得到合金的一个随机实现。为容纳 Y 的大失配体积（$\Delta V/V_0=0.593$）所导致的膨胀，在引入裂纹前，先将模拟晶胞完全弛豫至零应力。对于 $T=0\ \mathrm{K}$ 下的均匀材料，裂尖位错发射与模拟晶胞厚度无关，因此晶胞沿裂纹前缘方向（这里为 $z$ 轴）可采用最小周期长度。在这里，模拟晶胞的深度必须足够大，以确保裂纹前缘沿线的随机溶质浓度能够代表指定浓度。此外，发生位错发射时，晶胞沿位错滑移方向——通常为 $y$ 方向——的尺寸足够大以限制边界效应，这一点很重要。文献 [14] 证明，对于均匀 fcc 材料的 I 型断裂模拟，$200\times200\times10\ \text{Å}$（$x\times y\times z$）晶胞已足以获得收敛结果。因此，在预测有位错发射时，我们使用 $700\times700\times50\ \text{Å}$ 的模拟晶胞（约 $1\times10^6$ 个原子），其余情况使用 $700\times350\times50\ \text{Å}$，并沿 $z$ 方向周期。

通过施加对应初始远场载荷的各向异性 LEFM 解所给出的原子位移，在晶胞中心建立裂尖，从而构造半无限裂纹。当载荷低于／高于 Griffith 值 $K_{Ic}$ 时，原子级尖锐裂纹分别对闭合／张开不稳定。如果 $K_{Ie}<K_{Ic}$，常需通过以下方式人工稳定裂纹：（i）移除几层原子（“钝化”）；或（ii）删除相对裂纹面上原子间的相互作用（“屏蔽”）[14]。这里，$K_{Ie}\sim K_{Ic}$，因此初始尖锐裂尖对 $K_{Ic}$ 附近的小扰动相对稳定，无需这些调整。我们仅施加略低于理论临界应力强度的初始载荷（低 1%–3%）。随后用共轭梯度算法将系统弛豫至能量最小值，同时固定距模拟晶胞最外边界 $2\times r_{cut}$ 范围内的边界原子，其中 $r_{cut}$ 为 MEAM 势的截断半径。

通过向所有原子施加与小增量 $\Delta K_I^{app}=5\times10^{-4}\ \mathrm{MPa}\sqrt{\mathrm{m}}$ 相对应的额外原子位移，对裂纹进一步加载；之后固定边界原子，完全弛豫内部原子。当裂纹扩展并离开晶胞中心时，在上一裂尖位置附近利用共近邻分析 [28]，为当前弛豫构型确定更新后的裂尖位置。裂尖位置的估计精度约为 10 Å；对于大型模拟晶胞，这足以用于设置应力强度边界条件 [14]。因此，施加的边界条件始终与当前裂尖位置一致。当发生裂尖现象（解理、发射等）时，我们记录外加应力强度 $K_I^{app}$、裂尖位置和所有此前已发射位错的位置。较小的加载增量有助于限制裂纹扩展事件，并精确识别各种现象发生时的临界载荷水平。

---

### 6. 总结

我们使用原子模拟研究了随机 Mg-3at%Y 合金在一系列裂纹取向下的 I 型断裂行为，以考察溶质对断裂行为的影响。Y 合金化使若干裂纹取向的内禀延性由脆性变为延性，从而通过位错发射产生显著增韧。随机裂尖环境使同一裂纹取向的不同随机实现之间，在裂尖几何形状、裂纹行为和 R 曲线上存在差异。溶质诱导的裂尖现象随机影响解理与位错发射机制，为合金的抗裂能力提供额外增韧。然而，溶质效应并不改变给定裂纹取向的内禀行为。尽管若干系统上的解理在很大程度上受到抑制，Mg–Y 合金仍易发生脆性基面断裂及沿孪晶界的断裂，因为合金化并未从根本上改变这些取向高度内禀脆性的本质。

本文的分析与模拟均在 $T=0\ \mathrm{K}$ 下进行。进入断裂理论的材料性质（弹性常数、表面自由能和不稳定层错自由能）具有温度依赖性，通常随温度升高而降低。这些性质变化会同时降低 $K_{Ic}$ 与 $K_{Ie}$，而它们是否导致脆—延转变，需要详细了解其温度依赖关系，这超出了本文范围。位错形核也是热激活过程，因此可在低于 $K_{Ie}$ 的外加应力强度下以有限速率发生。这使解理与发射条件接近时更可能表现出内禀延性。然而，这些效应不太可能改变基面断裂的内禀行为，因为在 $T=0\ \mathrm{K}$ 时，$K_{Ic}$ 远低于 $K_{Ie}$（差距大于 30%）。我们在这里得到的总体结论很可能也适用于有限温度下的 Mg 合金。

我们表明，Y 合金化可改善抗裂能力，但不能使高度脆性的 Mg 基体充分延性化至可不受限制地作为结构材料使用。改善 Mg 断裂性质的关键在于针对脆性基面裂纹取向实现延性化。要使基面裂尖条件从脆性变为延性，需要很大的能量变化。这对低溶质浓度下的候选溶质提出了显著要求：溶质必须提高基面表面能和／或降低锥面不稳定层错能，以促进发射。然而，即将发表的工作表明，虽然某些溶质能使 Mg 转变为具有塑性延性的材料，但将溶质浓度增加到某一限度以上，可导致其重新转变为低延性。因此，仅靠提高溶质浓度，可能无法获得更好的整体性能（塑性延性与断裂韧性）。不过，其他由大失配畸变在裂尖提供适度增韧的溶质效应，仍可能通过提高实际起作用的 $K_{Ic}$ 来带来一定改善，使更多远场塑性得以发生，并通过“Rice 阀效应”获得更高韧性。

我们表明，LEFM 仅基于弹性常数、表面能及不稳定层错能来预测内禀裂尖竞争，就能很好地预测合金的裂纹行为。这些材料性质可通过第一性原理方法，例如密度泛函理论，准确且相对简单地获得。因此，LEFM 与第一性原理相结合，可以直接用于其他 Mg 基体系，尤其是目前因缺少经过充分验证的原子间势、甚至完全没有原子间势而难以研究的体系。我们的方法简化了从巨大成分空间中选择和分析潜在合金成分的过程；继续系统研究能够改善 Mg 断裂性质的可行候选溶质，将是我们未来工作的主题。

---

## 结果与讨论子标题翻译

- 4. 结果
    - 4.1. 基面
    - 4.2. 柱面
    - 4.3. 锥面
    - 4.4. 拉伸孪晶
- 5. 讨论
    - 5.1. 裂尖的结构无序
    - 5.2. LEFM 对裂尖行为的预测能力

---

## 图表题翻译

图 1：裂纹几何形状与坐标系示意图。裂纹沿其所在平面（$x$–$z$）向 $x$ 方向扩展。裂纹前缘定义为沿 $z$ 轴。位错发射发生在与裂纹面成 θ 角相交的滑移面上。位错 Burgers 矢量与滑移面上的裂纹前缘法线成 φ 角。在均匀介质中采用平面应变假设，可将三维问题简化为平面投影（$x$–$y$）。

图 2：随机 Mg–Y 合金各取向的三个随机实现（虚线）以及一个纯 Mg 参考实现（实线）中，外加载荷 $K_I$ 随裂纹扩展量 $\Delta a$ 变化的阻力曲线（R 曲线）。外加载荷按图示，以相应裂纹取向及成分的内禀临界应力强度（$K_{Ic}$ 或 $K_{Ie}$）归一化。

图 3：随机 Mg–Y 合金中 I 型载荷下的基面 I (0001)[1-210] 取向裂纹。最左侧为归一化 R 曲线，其中与（i）–（iii）对应的关注点用红色标出。在（i）–（iii）中，给出了裂尖的平面投影（上）与透视图（下）。为清楚起见，透视图中移除了体相原子。原子按成分与结构着色：hcp Mg（红色）、fcc Mg（绿色）、未配位 Mg（白色）以及所有 Y 溶质原子（蓝色）。

图 4：随机 Mg–Y 合金中 I 型载荷下的基面 II (0001)[-1010] 取向裂纹。最左侧为归一化 R 曲线，其中与（i）–（iii）对应的关注点用红色标出。在（i）–（iii）中，给出了裂尖的平面投影（上）与透视图（下）。为清楚起见，透视图中移除了体相原子。原子按成分与结构着色：hcp Mg（红色）、fcc Mg（绿色）、未配位 Mg（白色）以及所有 Y 溶质原子（蓝色）。

图 5：随机 Mg–Y 合金中 I 型载荷下的柱面 I (-1010)[1-210] 取向裂纹。最左侧为归一化 R 曲线，其中与（i）–（iii）对应的关注点用红色标出。根据各点观察到的位错／裂尖构型，计算裂尖处考虑屏蔽后的解理临界应力强度因子（$K_{Ic}^{tip}$）以及前导不全位错发射临界应力强度因子（$K_{Ie}^{tip}$）。在（i）–（iii）中，给出了裂尖的平面投影（上）与透视图（下）。为清楚起见，透视图中移除了体相原子。原子按成分与结构着色：hcp Mg（红色）、fcc Mg（绿色）、未配位 Mg（白色）以及所有 Y 溶质原子（蓝色）。

图 6：随机 Mg–Y 合金中 I 型载荷下的柱面 II (1-210)[-1010] 取向裂纹。最左侧为归一化 R 曲线，其中与（i）–（iii）对应的关注点用红色标出。根据各点观察到的位错—裂尖构型，计算裂尖处考虑屏蔽后的解理临界应力强度因子（$K_{Ic}^{tip}$）以及前导不全位错发射临界应力强度因子（$K_{Ie}^{tip}$）。在（i）–（iii）中，给出了裂尖的平面投影（上）与透视图（下）。为清楚起见，透视图中移除了体相原子。原子按成分与结构着色：hcp Mg（红色）、fcc Mg（绿色）、未配位 Mg（白色）以及所有 Y 溶质原子（蓝色）。

图 7：随机 Mg–Y 合金中 I 型载荷下的锥面 I (-1011)[1-210] 取向裂纹。最左侧为归一化 R 曲线，其中与（i）–（iii）对应的关注点用红色标出。根据各点观察到的位错—裂尖构型，计算裂尖处考虑屏蔽后的解理临界应力强度因子（$K_{Ic}^{tip}$）以及前导不全位错发射临界应力强度因子（$K_{Ie}^{tip}$）。在（i）–（iii）中，给出了裂尖的平面投影（上）与透视图（下）。为清楚起见，透视图中移除了体相原子。原子按成分与结构着色：hcp Mg（红色）、fcc Mg（绿色）、未配位 Mg（白色）以及所有 Y 溶质原子（蓝色）。

图 8：随机 Mg–Y 合金中 I 型载荷下的锥面 II (1-21-2)[-1010] 取向裂纹。最左侧为归一化 R 曲线，其中与（i）–（iii）对应的关注点用红色标出。根据各点观察到的位错—裂尖构型，计算裂尖处考虑屏蔽后的解理临界应力强度因子（$K_{Ic}^{tip}$）、前导不全位错发射临界应力强度因子（$K_{Ie}^{tip}$）以及后随不全位错发射临界应力强度因子（$K_{Ie,trail}^{tip}$）。在（i）–（iii）中，给出了模拟晶胞的平面投影（上），以及裂尖的平面投影（中）和透视图（下）。为清楚起见，透视图中移除了体相原子。原子按成分与结构着色：hcp Mg（红色）、fcc Mg（绿色）、未配位 Mg（白色）以及所有 Y 溶质原子（蓝色）。

图 9：随机 Mg–Y 合金中 I 型载荷下的拉伸孪晶 I (-101-2)[1-2-10] 取向裂纹。最左侧为归一化 R 曲线，其中与（i）–（iii）对应的关注点用红色标出。在（i）–（iii）中，给出了裂尖的平面投影（上）与透视图（下）。为清楚起见，透视图中移除了体相原子。原子按成分与结构着色（PTM = 0.1）：hcp Mg（红色）、fcc Mg（绿色）、未配位 Mg（白色）以及所有 Y 溶质原子（蓝色）。

图 10：随机 Mg–Y 合金中 I 型载荷下的拉伸孪晶 II (10-12)[1-210] 取向裂纹。最左侧为归一化 R 曲线，其中与（i）–（iii）对应的关注点用红色标出。在（i）–（iii）中，给出了裂尖的平面投影（上）与透视图（下）。为清楚起见，透视图中移除了体相原子。原子按成分与结构着色（PTM = 0.1）：hcp Mg（红色）、fcc Mg（绿色）、未配位 Mg（白色）以及所有 Y 溶质原子（蓝色）。

图 11：在内禀应力强度 $K_{Ic}$、$K_{Ie}$ 附近，Mg–Y 裂尖构型的平面投影（$x$–$y$）。箭头指示因随机溶质原子存在而发生位置偏移、使裂尖附近晶格畸变的原子位置。

图 12：Mg–Y 中柱面 I (-1010)[1-210] 取向裂纹在 $\Delta K_I=0.20K_{Ie}$（$K_{Ie}=0.255\ \mathrm{MPa}\sqrt{\mathrm{m}}$）的加载增量内，裂尖附近塑性晶格无序的增长。$y$–$z$ 平面内原子列（彩色线）的移位导致原子近邻关系改变，晶格错移因而使原子有机会沿 $x$ 方向移动。$x$–$y$ 平面中的方框区域用于指示裂纹前缘前方晶格畸变体积的增长。原子按成分与结构着色：hcp Mg（红色）、未配位 Mg（白色）以及所有溶质原子（蓝色）。

图 13：基面 I (0001)[1-210] 取向中，裂尖环境在 $\Delta K_I=0.04K_{Ic}$（$K_{Ic}=0.262\ \mathrm{MPa}\sqrt{\mathrm{m}}$）增量内的演化；以沿裂纹前缘分别以 6、18、30 和 42 Å 为中心、厚度为 12 Å 的切片表示。浅蓝色标注用于辅助观察。原子按成分与结构着色：hcp Mg（红色）、未配位 Mg（白色）以及所有溶质原子（蓝色）。

图 14：柱面 II (1-210)[-1010] 取向（$K_{Ic}=0.272\ \mathrm{MPa}\sqrt{\mathrm{m}}$）中从无序裂尖发生的位错发射。两个前导不全位错沿裂纹前缘部分被钉扎（B 区段）。为清楚起见，移除了体相原子。原子按成分与结构着色：hcp Mg（红色）、未配位 Mg（白色）、fcc Mg（绿色）以及所有溶质原子（蓝色）。

图 15：Mg–Y 合金中，从无序裂尖形核的部分钉扎位错的响应。（a）在柱面 II (1-210)[-1010] 取向（$K_{Ic}=0.272\ \mathrm{MPa}\sqrt{\mathrm{m}}$）中，位错脱钉前先发生解理。（b）在锥面 I (-1011)[1-210] 取向（$K_{Ie}=0.240\ \mathrm{MPa}\sqrt{\mathrm{m}}$）中，位错能够沿整个裂纹前缘在基面上完全发射。为清楚起见，移除了体相原子。原子按成分与结构着色：hcp Mg（红色）、fcc Mg（绿色）、未配位 Mg（白色）以及所有溶质原子（蓝色）。

---

表 1：线弹性断裂力学预测的 Mg 与 Mg-3at%Y 中裂尖解理与发射之间的竞争。(n) 为裂纹面，[l] 为裂纹前缘方向。对于存在多个可能位错滑移系的取向，列出 $K_{Ie}$ 最低的滑移系。对于观察到前导不全位错发射的取向，列出后随不全位错发射的 $K_{Ie,trail}$ 值。

表 A1：计算所得 Mg 与 Mg–Y 的弹性常数。

表 A2：Mg 与 Mg–Y 的各向异性弹性性质。Mg–Y 的数值基于平均弹性常数。

---

## 指定章节翻译

### 4. 结果

首次解理或位错发射事件反映了特定裂纹取向的内禀延性，也是 LEFM 预测的主要特征。表 1 将模拟中观察到的首次事件与 LEFM 预测进行比较，涵盖纯 Mg 和 Mg–Y 合金的全部取向。在所有情况下，预测行为均与观察到的行为一致。然而，在多数情况下，理论与模拟给出的首次事件临界应力强度相差约 10%。理论与模拟之间的这种定量差异表明，合金裂尖具有连续体理论未予考虑的潜在复杂性。

在纯 Mg 中，八种取向中的七种（除锥面 I 外的所有取向）都具有内禀脆性。在合金中，其中两种脆性取向（柱面 I 和锥面 II）变为内禀延性。柱面 II 取向仍具有内禀脆性，但会发射位错，下文将对此进行讨论。这些内禀行为变化发生在脆／延性竞争非常微妙的取向中，因此，即使相关材料性质的平均变化很小，也能改变内禀行为。尽管竞争微妙，理论（式（1）和式（2））仍能描述合金化引起的变化。对于 $K_{Ic}$ 远低于 $K_{Ie}$ 的基面和孪晶取向，合金化无法促使其行为由脆性转为延性。

与纯 Mg 不同，合金中的断裂并不完全由首次裂尖事件控制，因为裂纹前缘沿线局部条件的涨落会影响裂纹行为。因此，需要考察后续事件与裂纹生长，才能表征每种裂纹取向的整体抗裂能力。当存在稳定裂纹生长时，采用阻力曲线（R 曲线）表征断裂，该曲线定义为外加远场载荷 $K_I^{app}$ 随裂纹扩展量 $\Delta a$ 的变化。在纯 Mg 中，任何取向都没有 R 曲线。初始裂纹要么在临界外加载荷 $K_{Ic}$ 下解理并发生不稳定生长，要么在达到 $K_{Ie}$ 后连续发射位错而不发生裂纹生长（由裂尖钝化的运动学效应造成的表观裂纹扩展除外，例如锥面 I 中的情况）。

如图 2 所示，合金的 R 曲线通常具有两个阶段。在裂纹扩展早期，稳定裂尖首先出现初始增韧，随后以阶梯形式进一步增韧。这种增韧将在下文讨论，除位错屏蔽外，它还源于裂尖处溶质诱导的局部现象，使裂纹能够承受更高的外加载荷而不发生不稳定扩展。具有内禀脆性的孪晶裂纹构型在合金化后未表现出任何增韧，其行为与 Mg 相似。具有内禀延性的锥面 I 取向在合金化后，其行为同样没有明显变化。然而，其余具有内禀脆性的 Mg 取向（基面和柱面）在合金化后表现出显著增韧。在观察到增韧与稳定裂纹生长的各体系中，临界外加载荷均有所提高（$K_{I,crit}\approx1.2$–$1.6K_{Ic}$ 或 $K_{Ie}$）。达到这一载荷时，裂纹能够克服所有耗散机制而连续扩展，无需进一步增加外加载荷。

尽管合金样品的随机性使同一裂纹构型的不同随机实现之间存在一些随机差异，但由于裂尖／溶质相互作用主要由裂纹取向而非溶质位置支配，因此每种裂纹取向仍具有其特征性现象。下面，我们通过随机合金中一个代表性实现的裂纹路径，着重展示各裂纹取向的特征行为。

#### 4.1. 基面

正如 LEFM 所预测的那样，两种基面取向中的裂纹均表现出完全脆性行为，没有位错发射（图 3 和图 4）。然而，在最初 10 Å 的裂纹扩展范围内观察到了一定增韧，这源于非位错机制。随着外加载荷增加，裂纹前缘沿线的结构无序不断增强。裂纹生长并不均匀，出现了桥接裂尖的未断韧带、空洞及不平整的裂纹表面。两条裂纹最终均在约 $1.2K_{Ic}$ 下解理，并不间断地扩展穿过试样的其余部分。

#### 4.2. 柱面

在两种柱面取向中，均观察到伴随裂纹解理发生的基面 ⟨a⟩ 位错发射。在柱面 I 取向中（图 5），不全位错很容易从初始稳定裂尖发射。裂纹最终通过解理贯穿试样，仅在约 50 Å 的裂纹扩展之后，受到一段中间增韧过程（约 $20\%K_{Ie}$）的阻断。位错发射通常会因产生层错而使裂尖钝化。然而，尽管发生了多次发射事件，柱面 I 裂尖仍然十分尖锐，裂尖前方积累的结构无序极少。

相比之下，柱面 II 裂尖最初可能发生一定程度的解理，具体取决于随机裂尖环境；对于图 6 所示的特定情况，该初始解理扩展量约为 20 Å。一般而言，集中发生在裂尖处的多次发射事件会迅速使裂尖钝化，并阻止最初的裂纹继续扩展。随后，裂纹显著增韧（约 $60\%K_{Ic}$），同时发生一定裂纹扩展（部分来自裂尖发射事件的运动学效应）；当裂纹生长至约 50 Å 时，裂纹转为不稳定生长，裂尖因而重新变尖。新形成的裂纹表面粗糙，与基面裂纹表面相似（图 3 和图 4）。

在两种柱面取向中，位错均以前导不全位错的形式从当前裂尖位置发射，而不是以后随不全位错的形式从裂纹演化过程中先前的发射位置发射。这与 LEFM 所预测的 $K_{Ie,trail}\gg K_{Ie}$ 一致。由于不全位错通过层错与裂纹相连，从上、下两个裂纹表面交替发射的一系列不全位错会留在前进裂纹的尾迹中。由于这种行为不产生远场塑性，因此被认为是准脆性的。

两种柱面取向的裂纹路径沿线都积累了大量位错。然而，对屏蔽贡献最大的，是最靠近当前裂尖位置的位错；此前发射并留在裂纹尾迹中的位错所提供的增韧很小。R 曲线紧密跟随计算所得的裂尖处考虑屏蔽后的临界应力强度（$K_{Ic}^{tip}$ 和 $K_{Ie}^{tip}$），这些量根据模拟中观察到的位错／裂尖构型确定。在图示的特定柱面 II 情况中（图 6），当裂纹扩展量约为 50 Å 时，$K_I^{app}$ 短暂超过 $K_{Ic}^{tip}$，因此预测两种裂尖机制在能量上均不受限制，但裂纹仍保持稳定。这表明存在连续体理论未能定量描述的额外耗散机制，下文将对此进行讨论。

在两种取向中，屏蔽均以 I 型为主（约 $10\%K_I^{app}$），因为位错构型相对于裂纹面近似对称，使 II 型贡献很小（约 $2\%K_I^{app}$）。回顾式（7），I 型屏蔽对解理判据和发射判据的贡献相同，而 II 型屏蔽仅对发射判据作出贡献。因此，除非裂尖竞争十分接近，即其差别与 II 型屏蔽处于同一数量级（例如柱面 I），否则屏蔽不应驱使内禀行为在脆性与延性之间转变。与此对应，图 5 中柱面 I 考虑屏蔽后的应力强度之间的关系会沿裂纹路径演化：裂尖竞争关系 $K_{Ie}^{tip}<K_{Ic}^{tip}$ 先反转为 $K_{Ie}^{tip}>K_{Ic}^{tip}$，随后又反转回来。相比之下，柱面 II 的内禀裂尖竞争没有如此微妙，因此未观察到考虑屏蔽后的裂尖竞争发生这种反转。

#### 4.3. 锥面

锥面取向是本文研究的裂纹构型中延性最好的取向，会发射基面 ⟨a⟩ 位错。在锥面 I 取向中（图 7），不全位错沿相同方向、在不相邻的晶面上依次发射。这些不全位错停留在裂尖附近，形成不断增大的不全位错阵列及其相应层错，这也见于纯 Mg [8]。层错区域具有 fcc 特征，但没有跨越倾斜基面形成孪晶结构。这种行为不产生远场塑性，因此被认为是准脆性的。在最初 20 Å 的裂纹扩展过程中，每次发射事件均对应 R 曲线上的一次增韧增量（每次约为 $0.25K_{Ie}$）。与基面和柱面取向相比，裂纹前缘在整个加载过程中保持相当有序。

在锥面 I 几何构型中，沿一个滑移面取向发生位错形核所引起的裂尖钝化，会产生有利于脆性行为的楔形裂尖几何形状 [29]。图 7 中的裂纹最终在约 $1.6K_{Ie}$ 下扩展贯穿试样，新的裂纹面沿楔形表面转向，与 $c$ 轴对齐（图 7（iii））。纯 Mg 中也观察到了相同的裂纹面转向。然而，这种行为可能是一种伪象，其原因包括：（i）将尖锐裂纹的应力强度场与位移场施加到楔形几何构型上所存在的不确定性；和／或（ii）边界效应与不全位错阵列之间的相互作用，下文将对此进行讨论。尽管如此，在考虑位错相对于转向后裂纹面的屏蔽作用后，对比裂纹转向前（图 7（ii））与转向后（图 7（iii））得到的 LEFM 预测，仍能反映所观察到的由发射行为转为解理行为的变化。

在锥面 II 取向中（图 8），观察到了后随不全位错发射，这与 LEFM 预测的 $K_{Ie,trail}^{tip}<K_{Ie}^{tip}$ 一致。由此形成的全位错不再通过层错与裂纹相连，能够移动到远离裂尖的位置，并对远场塑性作出贡献（本文未对远场塑性建模）。因此，这种行为是延性的。在最初 20 Å 的裂纹扩展中，R 曲线上较大的增韧增量（每次约为 $0.5K_{Ie}$）对应于全位错发射。裂尖钝化产生了轻微的楔形裂尖几何形状。尽管 LEFM 预测会继续发生发射，裂纹却在约 $1.4K_{Ie}$ 下，从楔形下角开始不间断地扩展穿过试样的其余部分，同时裂尖结构无序显著增加。

两种锥面取向均具有内禀延性，最终解理源于边界效应。也就是说，预期这些取向会持续发射位错并钝化，但位错远离裂尖的运动受到模拟边界的人为限制。第一个位错在边界处被钉扎，因而随着发射继续进行，会形成位错塞积。塞积向裂尖方向反向延伸，通过屏蔽作用改变局部应力强度。

位错更靠近裂尖应当有利于提高内禀延性，因为锥面取向中的位错会产生强烈的 I 型屏蔽和较弱的 II 型反屏蔽，使裂尖竞争进一步倾向于发射，即 $K_{Ie}^{tip}(\text{受限})<K_{Ie}^{tip}(\text{不受限})<K_{Ic}^{tip}$。然而，被钉扎的塞积会抑制进一步的发射事件，这一过程受位错之间的排斥特性控制。与无限材料中的情况不同，在某一时刻，塞积无法再远离裂尖移动，以容纳另一个位错的加入。结果，材料被观察到转为解理断裂；由于这些取向具有内禀延性，因此这种转变是一种伪象。

这种边界效应在锥面 II 取向中更强，因为发射发生在同一滑移面上，塞积现象因而迅速累积。增加模拟晶胞尺寸，例如增大 $y$ 方向尺寸以使全位错能够移动到离裂尖更远的位置，并不会明显改变 R 曲线。在同样转为解理断裂之前，能够发射更多位错，从而形成更大的塞积，并使 R 曲线出现更多增韧。因此，要获得预期的延性行为，必须考虑本文未建模的远场塑性。这是本研究所采用原子模拟的一项局限。

#### 4.4. 拉伸孪晶

正如 LEFM 所预测的那样，两种拉伸孪晶取向中的裂纹均表现出完全脆性行为，没有位错发射（图 9 和图 10）。理论预测纯 Mg 与 Mg–Y 之间的行为没有差别。拉伸孪晶 II 取向的预测 $K_{Ie}$ 非常高，因此任何溶质能够抑制这一构型脆性断裂的可能性都很小。在模拟中，与基面取向不同，尽管裂尖存在一些结构无序，但两种孪晶取向在裂纹扩展早期均未观察到增韧。裂纹生长大体均匀。裂纹沿紧贴孪晶界的相对笔直路径扩展贯穿试样。因此，沿孪晶界的脆性断裂仍然是 Mg 合金中危害最大的断裂模式之一。

---

### 5. 讨论

#### 5.1. 裂尖的结构无序

与纯 Mg 相比，合金中的一个关键差别在于：在几乎所有研究取向中，裂纹开始生长或开始发射位错的时刻，相对于内禀临界应力强度 $K_{Ic}$ 或 $K_{Ie}$ 均有所推迟。从图 2 的 R 曲线可见，在位错活动（如果存在）之前就出现了增韧，这表明存在由非位错现象产生的额外能量耗散机制。

回顾第 3 节，系统首先进行初始弛豫，以局部调整晶格并弛豫失配场；裂纹张开后，系统再进行一次弛豫。张开裂纹表面上的随机 Y 原子通常向自由表面外侧位移，局部改变 LEFM 裂纹几何形状。相邻 Mg 原子的位置随后也发生改变，以使所有原子达到稳定的力学平衡。最大的晶格畸变出现在紧邻裂尖的位置，那里的裂纹应变场也非常大。裂尖晶格的局部畸变是合金本身固有的，因此在纯 Mg 的任何裂尖中都不存在（例如 [8] 中的情况）。

在初始张开裂纹构型中，裂纹前缘沿线的晶格畸变包括相对裂纹面上原子之间由溶质诱导的相互作用，这些相互作用侵入了构成裂尖的原子层之间原本清晰的分隔区域（图 11）。因此，裂尖的有效尖锐度降低，裂尖原子的优选脱黏路径也受到随机改变。从几何上看，降低尖锐度有利于提高抗裂能力 [29]。基面取向中裂尖的初始晶格畸变最强。相比之下，在锥面取向中，当初始裂尖在 $K_{Ie}$ 下发射一个位错时，随之产生的钝化增大了裂纹面之间的间距，使跨越裂纹面的所有此类相互作用完全脱黏。因此，位错发射通常会使裂尖处溶质诱导的结构无序降至最低。这种恢复效应在锥面 I 中体现得尤其明显（图 7），连续的发射事件使其裂尖结构无序极小。

随着外加载荷进一步增加，稳定裂尖的结构无序不断积累。在图 12 中，随着模拟中的外加载荷逐步增加，相对裂纹面原子之间由溶质诱导的相互作用周围形成了新表面。裂尖晶格中的一部分体积相对于其相邻区域发生刚性位移，类似于一个高度局域的刃位错从裂尖滑移。由此引起的原子第一近邻变化进一步改变了畸变晶格中原子的优选脱黏路径，进而改变畸变区与未畸变区边界处原子的行为。随着外加载荷逐步增加，这一过程反复发生，持续影响不断扩大的畸变晶格体积外侧紧邻的原子。结果，由于结构无序对裂纹加载作出响应，一个不可逆的结构无序区域——即原子尺度过程区——在裂纹前缘前方不断生长。该过程耗散能量，增加了形成新表面所需的总能量，从而产生增韧。

裂尖结构无序还会使解理路径难以预测。由于畸变晶格中原子的优选脱黏路径发生随机变化，在解理过程中可观察到空洞以及桥接裂尖的未断韧带（图 13）。裂尖沿裂纹前缘出现的其他解理路径前进。由此产生的裂纹生长是不均匀的，解理裂尖后方通常留下的粗糙表面就是证据。在宏观尺度上，裂纹桥接与偏折是已知的脆性材料外禀增韧来源 [30]。裂纹偏折可以产生与所得裂纹表面粗糙度成正比的显著屏蔽，并且已有研究表明，它能够使脆性陶瓷的宏观断裂韧性提高至多 3 倍 [30]。这里在原子尺度上观察到的类似行为，可以与之类比；这种行为有助于产生合金中观察到的非位错增韧，特别是在基面取向中。与周围锥面取向的体相晶体相比，孪晶界是优先解理路径，因此裂纹偏折被降至最低。虽然两种孪晶取向的裂尖均存在一些结构无序，但由于使界面无序化并探索其他解理路径的能力有限，R 曲线未表现出明显增韧。

在 $T=0\ \mathrm{K}$ 的纯 Mg 中，一个沿周期性 $z$ 方向无限延伸的单一层错会瞬时扩展，并使裂尖钝化 [8]。合金中明显存在的结构无序，会通过裂纹前缘沿线的统计涨落使已发射位错的几何形状畸变，从而影响位错发射。例如，有时观察到多个前导不全位错从无序裂尖同时发射，而不是发射一条沿整个裂纹前缘延伸的单个位错（图 14）。正在发射的位错还可能沿裂纹前缘的一段被部分钉扎（图 15），从而无法瞬时发射。在这些情况下，如果外加载荷增加得足够多，则会发生以下两种情况之一：（i）被钉扎的位错克服结构无序，从裂纹前缘完全脱钉，并离开裂尖；或（ii）结构无序通过抑制位错发射并产生脆性裂纹行为而放大边界效应（例如，图 6 中锥面 II 所示的情况）。

裂尖的结构畸变可能源于原子间势中的伪象。然而，Y 在晶格中的失配体积很大，而该势能够准确描述这一点。因此，可以预期，Y 原子在晶格内以及在表面和裂尖附近引入的大畸变，会产生使裂纹偏离理想行为的畸变和局部应力场。因此，这里的一些效应虽然在定量上不确定，但在定性上可能是真实的。

译注：上一段关于位错钉扎的括注忠实保留了原文“图 6 中锥面 II”的表述；但本文图 6 对应柱面 II，图 8 才对应锥面 II，原文此处的取向名称或图号疑有笔误。

#### 5.2. LEFM 对裂尖行为的预测能力

尽管随机溶质在裂尖引入了随机复杂性，LEFM 仍能相当好地预测 Mg–Y 的整体裂纹行为。具体而言，LEFM 预测合金化会使内禀延性总体改善，并且能够描述裂尖竞争中甚至很细微的变化（小于 5%），在所有裂纹取向上均与原子模拟符合良好（表 1）。

模拟中观察到的后续裂纹行为，也可以由外加载荷 $K_I^{app}$ 与考虑屏蔽后的应力强度 $K_{Ic}^{tip}$ 和 $K_{Ie}^{tip}$ 的相对数值得到相当好的描述。也就是说，图 3–8 中的 R 曲线通常跟随考虑屏蔽后的临界应力强度的演化，即当 $K_I^{app}$ 仍低于临界应力强度时出现增韧。

前文讨论的溶质诱导随机现象无法直接用 LEFM 评价。它们不会改变合金的内禀行为，但通常会贡献一些额外增韧。最显著的是，对于没有位错增韧的内禀脆性基面裂纹，其初始增韧使应力强度超出 LEFM 预测的临界应力强度，超出量为 $10\%$–$20\%K_{Ic}$。相比之下，内禀延性取向的初始增韧最高可达 $40\%K_{Ie}$，但这主要源于位错屏蔽，与 LEFM 预测一致。

LEFM 作为定量预测工具的表现受到裂尖特征的影响。合金裂尖的结构复杂性违背了 LEFM 理论的一项主要假设，该假设要求裂尖在原子尺度上尖锐且裂纹前缘笔直。相反，如第 4 节模拟结果所示，与理想裂纹相比，裂尖通常是无序的，裂纹生长也不均匀。此外，裂尖几何形状的大幅变化，例如锥面取向中的情况（图 7 和图 8），会通过改变裂尖奇异性而影响 LEFM 预测。尖角充当其他应力集中源，促使裂纹起裂和／或转向 [29]，正如模拟中所观察到的那样，而 LEFM 理论并未考虑这一点。尽管如此，LEFM 仍能描述裂尖行为的主要趋势，因此仍是评价合金行为的宝贵工具。
