Repository: Bit-Part-Young/Codex-Papers-Summary

# Codex 文献总结与翻译 

保存 使用 Codex 进行文献总结与翻译的输出 '文献总结 - ' md 文档。

```bash
.codex/skills/                # 用于 Codex 文献总结与翻译的 SKILL.md 文档

1-papers/                     # 要翻译的文献 pdf 文件
2-summaries/                  # Codex 直接输出的 *.md 文档
3-summaries-renamed/          # 重命名后的 *.md 文档
```

File: 3-summaries-renamed/文献总结 - NEP 开展 Al-Li 合金辐照损伤 MD 研究 - 2026.md
# 文献总结 - 利用高精度机器学习势开展 Al-Li 合金辐照损伤分子动力学研究 - 2026

## 文献信息

- 英文标题：Utilizing a high-accuracy machine learning potential for molecular dynamics studies of radiation damage in Al-Li alloys
- DOI：<https://doi.org/10.1016/j.commatsci.2026.114910>
- 作者：Zexin Jiang, Yilin Fang, Xiyao Yun, Rui Zhou, Wenli Yu, Tao Wang, Miaosen Yu, Ning Gao, Jintao Wang
- 期刊：Computational Materials Science, 273 (2026) 114910
- 投稿日期：2026-05-14
- 返修日期：2026-06-17
- 接收日期：2026-07-02
- 在线发表日期：2026-07-07
- 数据/代码链接：文中未提供公开数据仓库或代码仓库链接；数据可按作者说明在请求后提供。

## 文献总结

### 研究背景

Al-Li 合金因低密度、高比强度、良好抗疲劳裂纹扩展性能和抗应力腐蚀开裂性能，被广泛用于航空航天领域，也被用于先进研究反应堆结构材料。Li 的加入一方面降低密度、提高弹性模量，另一方面与 Al 基体形成具有 \(L1_2\) 结构的 δ′-Al3Li 亚稳析出相，这被认为是 Al-Li 合金优异性能的重要来源。考虑到其在辐照环境中的潜在应用，理解位移级联引起的辐照损伤及其对微观组织与力学性能的影响十分必要。

### 研究目标

本文旨在开发一个兼具高精度、强可迁移性和高计算效率的 Al-Li 二元体系机器学习原子间势，用于分子动力学模拟辐照损伤。作者希望该势函数不仅能准确描述平衡态晶体性质，也能可靠处理短程强排斥相互作用、阈值位移能和位移级联等极端辐照条件下的关键行为。

### 方法概述

作者基于 `GPUMD` 中的 `NEP4` 框架开发了 `NEP-AlLi` 势，并通过 `ZBL` 势修正短程相互作用。训练集共包含 `2123` 个结构、`177130` 个原子，覆盖：

- Al 和 Li 元素基态结构；
- 体积缩放、随机扰动和晶胞畸变结构；
- 表面、空位、层错等缺陷结构；
- Al、Li 和 Al3Li 的 `AIMD` 快照；
- Al3Li 缺陷结构快照；
- Al/Al3Li 界面；
- Al-Al、Li-Li、Al-Li 二聚体；
- 文献 [41] 的部分训练/测试数据。

在验证方面，作者系统比较了 `NEP` 与 `DFT` 及实验结果在如下性质上的一致性：

- 状态方程；
- 声子谱；
- 熔点；
- 弹性常数及其温度依赖性；
- 表面能、空位形成能、迁移能、自间隙形成能；
- 层错能；
- 短程排斥曲线；
- 阈值位移能。

随后，作者利用该势开展了大规模位移级联模拟，以及 `MC/MD` 混合模拟研究位错环诱导的 Li 偏聚与 Al3Li 析出。

### 核心结果

#### 1. 势函数训练与泛化能力

- `NEP-AlLi` 在训练集上的能量、力和维里 `RMSE` 分别为 `1.79 meV/atom`、`29.53 meV/Å` 和 `20.52 meV/atom`。
- 在包含多种成分、晶格和原子占位方式的外部测试集上，最大能量、力和维里 `RMSE` 分别为 `34.8 meV/atom`、`109 meV/Å` 和 `141 meV/atom`。
- 作者据此认为该模型在 Li-Al 中间相和假想相上也具有良好的鲁棒性与可迁移性。

#### 2. 基本物性描述能力

- 对 `FCC-Al`、`BCC-Li`、`L1_2-Al3Li` 和 `B32-LiAl` 的状态方程，`NEP` 与 `DFT` 在所考察体积范围内高度一致。
- 该势准确再现了多种结构的晶格常数、结合能、形成焓和结构能差。
- 对 `FCC-Al`、`BCC-Li` 和 `L1_2-Al3Li` 的声子色散，`NEP` 与 `DFT` 符合良好。
- 通过固液共存方法预测的熔点分别为：`FCC-Al` 为 `874 K`，`BCC-Li` 为 `456 K`，`L1_2-Al3Li` 为 `839 K`。
- 对弹性常数，`FCC-Al` 和 `BCC-Li` 的预测与实验误差较小；对未纳入训练集的某些相，如 `Li3Al2`，模型仍能给出与 `DFT` 和 `Materials Project` 接近的结果，表明其外推能力较好。
- `FCC-Al` 的温度相关弹性常数随温度升高而降低，这一趋势与实验和理论结果一致。

#### 3. 缺陷、界面与层错性质

- 在 `FCC-Al` 中，模型给出 `(111)` 表面为最稳定表面；在 `BCC-Li` 中，成功再现表面能次序 `(100) < (110) < (111)`。
- 对空位形成能、迁移能、自间隙形成能、反位缺陷、Al/δ′ 界面能以及 Li 在 Al 中的间隙形成能，`NEP` 与 `DFT` 或实验值吻合较好。
- 模型计算的广义层错能曲线接近 `DFT`，能够合理描述塑性变形相关的层错行为。

#### 4. 短程排斥与阈值位移能

- 通过 `NEP-ZBL` 耦合，Al-Al、Li-Li 和 Al-Li 二聚体在短距离处与 `ZBL` 曲线一致，在长距离处与 `DFT` 一致，过渡平滑连续。
- 计算得到的平均阈值位移能分别为：Al 中 Al 为 `32 eV`，Li 金属中 Li 为 `8 eV`，Al3Li 中 Al 为 `27 eV`，Al3Li 中 Li 为 `14 eV`，与已有计算和实验基本一致。

#### 5. 位移级联与辐照损伤机制

- 对纯 Al，模型得到的剩余 Frenkel 对数量与 `1/3 NRT-dpa` 和 `arc-dpa` 模型、以及既有经典势或机器学习势研究结果相符。
- 在相同 `PKA` 能量下，Al3Li 中残余 Frenkel 对多于纯 Al；但与高 Li 含量固溶体相比，Al3Li 的抗辐照能力更强。
- 作者认为，Al3Li 的 `L1_2` 有序结构保留了短程有序、提高了缺陷形成能，从而抑制缺陷迁移、聚集和长大。
- 纯 Al 在 `3`、`5` 和 `10 keV` 级联条件下形成 `1/3<111>` 间隙型 Frank 位错环，这与实验观察一致。
- Li 的加入显著抑制辐照诱导位错环形成：
  - `Al-5 at.% Li` 中 `10` 次独立模拟里有 `4` 次出现位错环；
  - `Al-15 at.% Li` 和 `Al-25 at.% Li` 中未观察到位错环。
- 作者指出，高局域 Li 浓度会破坏位错环形核所需的原子排列，使间隙团簇难以进一步演化为位错环。

#### 6. Li 偏聚与 Al3Li 析出

- `MC/MD` 混合模拟显示，辐照诱导位错环可作为 Li 偏聚汇。
- Li 优先偏聚到位错环的压缩区，并与基体中的 Al 结合形成 Al3Li 金属间化合物。
- 因而，位错环不仅是缺陷汇，也可作为 Al3Li 相的形核位置。

### 论文结论与意义

本文构建的 `NEP-AlLi` 势在保持接近经典经验势计算效率的同时，达到接近 `DFT` 的精度，适合大尺度 Al-Li 合金辐照损伤模拟。文章的主要材料学意义在于：

- 为 Al-Li 合金辐照损伤、缺陷演化和析出相-基体相互作用研究提供了统一势函数；
- 揭示了 Li 的存在形式对辐照抗损伤行为的影响；
- 指出 Li 虽会增加部分点缺陷数量，但能明显抑制辐照诱导位错环形成；
- 指出位错环可诱导 Li 偏聚并促进 Al3Li 析出，为理解辐照条件下微观组织演化提供了原子尺度依据。

### 局限与注意事项

- 作者明确说明，本文位移级联模拟的最大 `PKA` 能量仅为纯 Al 的 `10 keV`、Al-Li 合金的 `5 keV`；更高能量级联模拟需谨慎评估。
- 文中数据未公开到开放仓库，仅说明“可按请求提供”。

## 摘要翻译

基于 `NEP4` 框架，本文开发了一种新的神经进化势 `NEP-AlLi`，用于铝锂 `Al-Li` 体系的辐照损伤模拟。该模型在一个覆盖元素基态、从头算分子动力学 `AIMD` 快照、缺陷、界面和二聚体的数据库上进行训练，并通过已知和假想的 `Li-Al` 中间相验证其可迁移性。该模型在预测能量、力和维里时可达到 `DFT` 精度，同时保持与经典经验势相当的计算速度。它能够可靠地再现 `Al-Li` 体系的关键物理性质，包括状态方程、声子色散、弹性常数、表面与缺陷能量以及熔点；并且通过捕捉短程排斥、阈值位移能和级联损伤特征，能够良好描述极端辐照条件。模拟结果表明，与 `Al-Li` 固溶体相比，Al3Li 金属间化合物具有更优异的抗辐照能力；Li 的加入会抑制辐照诱导位错环的形成；同时位错环又可作为 Li 偏聚汇和 Al3Li 形核位点。本文提出的 `NEP-AlLi` 模型弥补了现有势函数在 Al-Li 体系辐照损伤模拟中的局限，可为航空航天与核工程中 Al-Li 合金设计优化提供支持。

## 引言翻译

Al-Li 合金由于具有低密度、高比强度、优异的疲劳裂纹扩展抗力以及良好的抗应力腐蚀开裂能力，被广泛应用于航空和航天工程 [1–5]。近年来，Al-Li 合金还被用作先进研究反应堆中的结构材料 [6–12]。Al-Li 合金的性能主要来源于 Li 的加入，这会影响两个关键性质：密度和弹性模量。已有研究表明 [13–15]，每加入 `1 wt.%` 的 Li，Al 合金的密度大约降低 `3%`，弹性模量大约提高 `6%`。值得注意的是，Al-Li 合金的优异性能还被认为与具有 \(L1_2\) 结构的 δ′-Al3Li 亚稳相的形成有关 [16]。该 δ′ 相与 Al-Li 固溶体基体是共格的。若采用高冷速技术制备，其体积分数可达到合金的 `50%` [16]。考虑到其在极端环境下，尤其是辐照环境下的潜在应用 [5,17]，从微观组织角度理解位移级联引起的辐照损伤以及其对力学性能的相关影响，对 Al-Li 体系而言尤其必要。

为实现上述目标，计算机模拟提供了一种可行方案，尤其是分子动力学 `MD` 方法。该方法已被广泛用于模拟多种材料中的关键原子尺度现象和动力学过程。通过该方法，可以模拟材料的力学性能、位移级联过程，以及缺陷在初始阶段的演化，包括缺陷的产生、相互作用与迁移 [18–22]。众所周知，`MD` 模拟的可靠性从根本上取决于经过严格拟合的原子间势。

在过去几十年中，已经发展出多种经验势模型 [23]，包括嵌入原子法势 [24,25]、Stillinger-Weber 势 [26]、Tersoff 势 [27]、反应型经验键级势 [28]、ReaxFF 势 [29] 等。采用经验势的经典 `MD` 可以在纳秒时间尺度上模拟含有百万至十亿原子的体系，但其精度受到经验势本身性质的固有限制。相比之下，由量子力学计算如密度泛函理论 `DFT` 驱动的从头算分子动力学 `AIMD` 能从电子尺度到原子尺度提供高精度模拟。然而，`AIMD` 的高计算成本将模拟限制在几十到几百个原子和几皮秒的时间尺度内。因此，如何解决上述困难，一直是计算材料科学领域的热点问题。

机器学习原子间势 `MLIPs` 的出现，为解决这一挑战提供了新途径 [30–36]。`MLIPs` 通常不是求解复杂的薛定谔方程，而是利用来自第一性原理计算的大规模量子力学数据进行训练，以提高计算精度。由于在精度和计算效率之间提供了理想平衡，`MLIP` 驱动的分子动力学模拟被认为是一种可靠捕捉固体和液体结构、热学和力学性质的新方式，特别适用于涉及复杂反应动力学过程的问题 [32]。

到目前为止，Al-Li 体系已经发展出经验势 [37,38] 和 `MLIP` [38–42]。尽管这些势函数能够较好描述 Al-Li 体系的某些性质，但它们并不适用于辐照损伤模拟。要做到这一点，势函数必须能够准确描述各种缺陷的行为和性质。然而，现有势函数，如 `2NN MEAM` [37]、`NNP` [39]、`NEP` [40] 和 `DP` [42]，都不能忠实再现辐照缺陷的性质，包括点缺陷、缺陷团簇和位错环。此外，这些势函数在描述一些关键力学性质时也存在局限，例如弹性常数和塑性变形 [37–41]。对于已报道的 `MLIP`，这些局限主要归因于训练集不足。具体而言，训练集中缺乏足够的表面能、层错能、熔点及其他热学性质数据，而这些数据对于理解 Al-Li 体系中的辐照效应至关重要。因此，要在极端条件下深入理解 Al-Li 合金的辐照效应，就有必要为该体系开发一种高精度、通用型原子间势。

为解决上述现有势函数在辐照缺陷描述不准确、热物性数据不足以及短程排斥相互作用模拟精度不高等问题，本文基于 `NEP` 框架 [43–45] 开发了一种先进的 `MLIP`。

本文之所以选择 `NEP` 框架，是因为它能够满足当前工作对结构性质和力学行为的描述需求，包括结构有序与无序、偏聚、化学有序、弹性性质、延性、断裂动力学、摩擦、相变、冲击压缩、结晶和材料生长等。同时，它保持了与经验势相当的计算速度 [32]。通过构建一个全面的训练集，本文成功建立了一个针对 Al-Li 二元体系的高可靠 `MLIP`。与此前的 Al-Li 势函数相比，所开发的 `NEP` 模型表现出更高精度，能够可靠再现如下性质：`(1)` 基本晶格和缺陷性质，如状态方程 `EOS` 曲线、声子色散、弹性常数张量、简单缺陷形成能、层错能、表面能和界面能；`(2)` 随温度变化的弹性常数；`(3)` 阈值位移能。此外，Al-Al、Li-Li 和 Al-Li 二聚体的短程相互作用还依据 `Ziegler-Biersack-Littmark` `ZBL` 函数 [46] 进行了修正。因此，该 `NEP` 模型既具有从头算精度，又能实现与经典势相当的 `MD` 计算速度，并可将 `MD` 模拟拓展到百万原子规模。

下文中，第 `2.1` 节简要介绍 `NEP` 训练超参数；第 `2.2`、`2.3` 和 `2.4` 节分别概述 `DFT` 计算设置、`MD` 模拟与训练数据集生成；第 `3` 节将比较 `NEP`、`DFT` 及可获得实验数据在物理性质上的结果，以验证所开发势函数的准确性。此外，本文还将该势函数应用于短程排斥与级联性质研究。最后，在第 `4` 节给出主要结论。

## 方法翻译

### 对应原文位置

原文方法部分对应第 `2` 节 `Methodologies`，包括第 `2.1` 节至第 `2.4` 节。

### 2.1 `NEP` 训练超参数

`NEP-AlLi` 模型使用 `GPUMD` 软件包 [45] 中的 `NEP4` 框架开发。径向和角向描述符的截断半径分别为 `6 Å` 和 `5 Å`，这对于大多数合金体系已足够。径向和角向描述符分量的切比雪夫多项式展开阶数均为 `8`。径向和角向描述符均使用 `8` 个基函数构建。神经网络隐藏层中的神经元数量为 `60`。损失函数中的加权因子为 \( \lambda_1 = \lambda_2 = 0.05 \)、\( \lambda_e = \lambda_f = 1.0 \)、\( \lambda_v = 0.5 \)。种群规模设为 `80`，并采用 `SNES` 算法以全批量方式训练 `200000` 代。为提高训练精度，力和剪切维里的额外加权因子分别设为 `1.0` 和 `10`。其余参数均采用默认值。这些超参数的详细说明见文献 [43,45]。

为准确表征短程排斥力，作者按照 `NEP-ZBL` 方案 [20,46] 将 `ZBL` 势与 `NEP` 模型结合。截断函数的内截断半径和外截断半径分别设为 `1.0 Å` 和 `2.0 Å`。通过这种方式，近平衡性质由 `NEP` 决定，而短程相互作用由 `ZBL` 势决定。更多细节见文献 [20]。

### 2.2 用于数据集的 `DFT` 计算

所有 `DFT` 计算均使用 `VASP` 代码 [47] 完成，采用基于广义梯度近似 `GGA` 的 `PBE` 泛函和投影缀加波 `PAW` 方法 [48]。训练集和测试集中所有结构的能量与力均采用 `4×4×4` `k` 点网格 `K4` 计算。部分占据数使用高斯展宽方法计算，即 `ISMEAR = 0`，同时展宽宽度设置为 `0.05 eV`，即 `SIGMA = 0.05`。此外，所有 `DFT` 计算均考虑自旋极化，平面波能量截断为 `520 eV`，电子弛豫收敛标准为 `10^-7 eV`。同时，还使用超胞模型进行了 `AIMD` 模拟，以提取特定训练结构。

### 2.3 分子动力学模拟

本文所有 `MD` 模拟均使用 `GPUMD` 软件包 [45] 完成。首先，阈值位移能 `TDE` 通过对 `600` 个在球面上均匀分布的随机晶向进行采样来确定。对于每个方向，都进行了持续 `5 ps` 的一系列模拟，在该方向上赋予体系中心一个原子一定的动能。随后不断提高该动能，直到形成稳定的 Frenkel 对，从而得到该方向上的 `TDE`。按照已有研究，外层和内区分别采用 `NVT` 和 `NVE` 系综。`NVT` 系综温度设为 `10 K`。Al 或 Al3Li 体系与 Li 体系的模拟晶胞尺寸分别设为 `12×13×14` 和 `15×16×17` 个晶胞，对应每个体系中分别有 `8736` 个和 `8160` 个原子。

对于位移级联模拟，采用纯 Al、Al3Li 以及 `3` 种不同 Al-Li 固溶体合金，即 `Al-5 at.% Li`、`Al-15 at.% Li` 和 `Al-25 at.% Li`。在级联模拟前，模拟晶胞先在 `300 K` 和 `0 GPa` 的等温等压 `NPT` 系综下弛豫 `15 ps`。三个维度都施加周期性边界条件。之后，通过选择一个 Al 原子作为初级碰撞原子 `PKA` 并赋予不同动能来开展级联损伤模拟。具体来说，纯 Al 中 `PKA` 能量设为 `1`、`3`、`5` 和 `10 keV`；Al3Li 中设为 `1`、`3` 和 `5 keV`；Al-Li 固溶体中设为 `5 keV`。`PKA` 方向沿 `<135>`，以避免沟道效应 [49–51]。在模拟盒最外层约 `3` 个原子层厚度范围内施加 `Nosé-Hoover` 热浴，用于耗散多余能量并调节原子速度。不同体系的 `PKA` 能量、模拟步数和原子数列于表 `1`。在级联损伤模拟过程中，为保证计算精度，积分时间步根据最快原子的位移动态调整，使其每步最大位移小于 `0.015 Å`，并设置最大时间步不超过 `1 fs`。每种情况最多进行 `10` 次模拟以获得统计可靠结果。

对于分子动力学-蒙特卡洛混合 `MC/MD` 模拟，作者构建了一个具有周期性边界条件的 `FCC Al` `25×15×10` 超胞，其中 `MD` 晶体的主轴 \(x\)、\(y\) 和 \(z\) 分别沿 `[1-12,110,111]` 正交方向取向。该超胞包含 `22500` 个原子，并随机用 Li 原子替代部分 Al 原子。随后，在该模型中构建一个 Burgers 矢量为 `1/3<111>` 的间隙型位错环，作为初始模型。时间步设为 `1 fs`。采用等温等压 `NPT` 系综进行弛豫，并在 `300 K` 下通过 `100 ps` 的 `MD` 演化加速收敛。随后采用正则系综下的 `MC/MD` 方法研究 Li 在位错环中的偏聚行为。具体而言，每进行 `100` 个 `MD` 步，就执行 `100` 次 `MC` 尝试。总共进行 `5×10^6` 个 `MD` 步以确保模拟收敛。

缺陷分析与可视化使用 `OVITO` 软件包 [52] 完成。间隙原子和空位通过 `Wigner-Seitz` 晶胞方法识别。缺陷团簇的分析中，空位采用位于第二近邻与第三近邻距离之间的截断半径，间隙原子采用位于第三近邻与第四近邻距离之间的截断半径。

### 2.4 训练与测试数据集

训练集包含 `2123` 个结构、共 `177130` 个原子，用于覆盖开发 `MLIP` 所需的弹性、热学和缺陷性质，以及表面能、熔化过程和液相结构。具体包括：

`(1)` Al 和 Li 在六方密排 `hcp`、体心立方 `bcc` 和面心立方 `fcc` 结构中的充分弛豫基态结构。  
`(2)` 通过体积缩放叠加随机微扰构造的扰动结构，以及通过改变三个夹角生成的畸变超胞。  
`(3)` 最稳定 Al、Li 和 Al3Li 晶体的表面、空位和层错缺陷结构。  
`(4)` Al、Li 和 Al3Li 的 `3×3×3` 超胞在 `NVT` 系综下进行 `AIMD` 模拟得到的构型快照。`AIMD` 以 `2 fs` 时间步运行 `4000` 步，每隔 `40 fs` 提取一次快照。  
`(5)` Al3Li 的缺陷结构快照，即在 `3×3×3` 超胞中去除 `1`、`3` 或 `5` 个 Al 或 Li 原子，或者加入 `1` 或 `2` 个 Li 或 Al 原子后，在 `NVT` 系综下进行 `AIMD` 模拟得到的构型。该 `AIMD` 运行 `1000` 步，时间步为 `2 fs`，每隔 `100 fs` 提取一次快照。  
`(6)` Al `(100)` / Al3Li `(100)`、Al `(110)` / Al3Li `(110)` 以及 Al `(111)` / Al3Li `(111)` 界面结构。  
`(7)` Al-Al、Li-Li 和 Al-Li 的二聚体结构，即模拟晶胞中仅含 `2` 个原子。  
`(8)` 文献 [41] 的训练数据集，其中测试集中也包含来自该工作的 `1391` 个构型。  

## 结果/讨论章节子标题翻译

- `3.1` 势函数训练与验证
- `3.2` 基本物理性质
- `3.2.1` 状态方程 `EOS`
- `3.2.2` 声子色散、熔化行为与弹性常数
- `3.2.3` 表面能与缺陷性质
- `3.2.4` 短程排斥与阈值位移能
- `3.3` 位移级联模拟
- `3.4` 分子动力学-蒙特卡洛混合模拟

## 结论翻译

本文基于 `NEP4` 框架为 Al-Li 二元体系开发了一种新的神经进化势 `NEP`，并与 `ZBL` 势耦合以优化短程相互作用。训练数据集经过专门设计，以覆盖多种原子环境。系统验证表明，`NEP-AlLi` 模型在精度、可迁移性和计算效率之间实现了优异平衡：在训练充分收敛后，它在预测能量、力和维里方面达到了与 `DFT` 相当的精度，同时保持了与经典经验势相当的计算速度。该模型能够良好预测 `Li-Al` 中间相和假想相的能量与受力，并能准确再现典型 Al-Li 结构的关键物理性质，如状态方程、声子色散曲线、弹性常数及其有限温度特征、表面能、空位形成能和熔点，这些结果均与 `DFT` 计算或实验参考值一致。对于极端条件，`NEP-ZBL` 耦合保证了平滑的短程排斥行为，且模型能够正确捕捉阈值位移能。

基于 `NEP-AlLi` 模型，作者开展了大尺度位移级联模拟，以研究纯 Al、Al3Li 金属间化合物以及 `3` 种 Al-Li 固溶体合金的辐照损伤特征。辐照损伤机制的主要发现如下：

`(1)` 对于纯 Al，模型计算得到的残余 Frenkel 对数量与物理上更真实的 `arc-dpa` 模型和 `1/3 NRT-dpa` 模型符合良好；同时，该模型成功再现了辐照条件下 Burgers 矢量为 `1/3<111>` 的间隙型 Frank 位错环形成，这与实验观察一致。  

`(2)` 对于 Al-Li 合金，Al3Li 金属间化合物相比固溶体表现出更优异的抗辐照能力。碰撞级联之后，`Al-15 at.% Li` 的残余 Frenkel 对略高于 Al3Li；在 `Al-25 at.% Li` 固溶体中，这一差异进一步扩大。这表明 Li 溶质的存在形式会显著影响 Al-Li 合金中的残余缺陷。这种差别来源于 Al3Li 的 `L1_2` 有序结构：该结构保留短程原子有序、提高缺陷形成能并抑制缺陷迁移与聚集，从而减少缺陷团簇的形成与生长。  

`(3)` 无论 Li 以金属间化合物形式还是固溶体形式存在，其加入都会显著抑制辐照诱导位错环的形成。在低 Li 含量的 Al-Li 合金，即 `5 at.%` 中，仍可观察到少量 Burgers 矢量为 `1/3<111>` 的间隙型 Frank 位错环。相比之下，在高 Li 含量合金，即 `15 at.%` 和 `25 at.%` 中则未形成位错环。富 Li 的间隙团簇会破坏位错环形核所需的原子排列。  

`(4)` 分子动力学/蒙特卡洛混合 `MD/MC` 模拟进一步表明，辐照诱导位错环既是 Li 偏聚汇，也是 Al3Li 相的形核位点：Li 优先偏聚到位错环的压缩区，并与基体中的 Al 原子结合形成 Al3Li 相。  

总之，本文开发的 `NEP-AlLi` 模型不仅能够忠实捕捉基本物理性质，还解决了现有经验势和 `MLIP` 在 Al-Li 合金辐照损伤模拟中的局限。它可被用于可靠研究 Al-Li 合金在极端条件下的缺陷产生与演化，以及析出相-基体相互作用，为航空航天和核工程中 Al-Li 合金设计优化提供了一种稳健而高效的计算工具。

## 图题翻译

图 1. 神经进化势 `NEP-AlLi` 模型在训练数据上的表现。`(a)` 训练过程中损失函数中各项性质的演化，包括 `L1` 正则项、`L2` 正则项、能量 `RMSE`、力 `RMSE` 和维里 `RMSE`。`(b)` 能量、`(c)` 力和 `(d)` 维里分别比较了 `NEP` 模型计算结果与训练数据。

图 2. 神经进化势 `NEP-AlLi` 模型在测试数据上的表现。`(a, b)` 能量 `RMSE`，`(c, d)` 力 `RMSE`，`(e, f)` 维里 `RMSE`，对应于不同成分范围和给定晶格结构下每个相最多 `30` 种元素占位方式。

图 3. 由神经进化势 `NEP` 与密度泛函理论 `DFT` 计算得到的 `(a)` 面心立方 `FCC-Al`、`(b)` 体心立方 `BCC-Li`、`(c)` `L1_2-Al3Li` 和 `(d)` `B32-LiAl` 的状态方程。

图 4. `0 K` 下 `(a)` `FCC-Al`、`(b)` `BCC-Li` 和 `(c)` `L1_2-Al3Li` 的声子色散曲线。`DFT` 数据取自文献 [39,59,65]。

图 5. 通过固液共存方法，利用本文 `NEP` 模型计算得到的 `(a)`–`(c)` `FCC-Al`、`(d)`–`(f)` `L1_2-Al3Li` 和 `(g)`–`(i)` `BCC-Li` 的熔点。每个子图均包含三部分：顶部为平衡固液界面结构快照，中部为温度 \(T\) 随时间 \(t\) 的变化，底部为压力 \(P\) `(`\(P_{xx}\)、\(P_{yy}\)、\(P_{zz}\)` )` 随时间 \(t\) 的变化。结构快照中，Al 原子和 Li 原子分别以蓝色和粉色表示。中部图中标出了熔点。

图 6. 本文势函数计算得到的 `FCC-Al` 弹性常数随温度 \(T\) 的变化，并与 `AIMD`、`QHA2` [81]、Pham 等 [82] 基于经验势和 `QHA1` 的分子动力学结果，以及已有实验测量值 [82–85] 进行比较。

图 7. `NEP` 与 `DFT` 计算得到的广义层错能曲线：`(a)` `FCC-Al` 在 `(111)` 面沿 `[2-11]` 方向滑移；`(b)` `BCC-Li` 在 `(110)` 面沿 `[1-11]` 方向滑移。`FCC-Al` 和 `BCC-Li` 的 `DFT` 结果分别来自文献 [97] 和 [98]。

图 8. `NEP` 模型、`ZBL` 势和 `DFT` 计算得到的 Al-Al、Li-Li 和 Al-Li 二聚体的短程排斥相互作用。

图 9. 阈值位移能 `TDE` 随 `PKA` 方向的变化：`(a)` Al，`(b)` Li，`(c)` Al3Li 中的 Al，`(d)` Al3Li 中的 Li。每张图都包含所有计算方向，并采用线性插值方法进行插值。

图 10. `(a)` Al 和 Al3Li 在位移级联完全弛豫后的残余点缺陷数量，以及用于 Al 的 `1/3 NRT-dpa` 模型和 `arc-dpa` 模型结果。`(b)` 当 \(E_{PKA} = 5\ \text{keV}\) 时，Al 与 Al-Li 合金在位移级联完全弛豫后的残余点缺陷数量。每个数据点均为 `10` 次独立级联模拟的平均值，误差棒为标准差。

图 11. Al 中 `3` 类典型级联在峰值损伤态下的快照：`(a)` 未碎裂型，`(b)` 未连通型，`(c)` 连通型。相应的损伤最终态剩余缺陷快照分别为：`(d)` 未碎裂型，`(e)` 未连通型，`(f)` 连通型。`(g)`–`(j)` 为在 `10 keV` `PKA` 能量下，采用 `NEP`、`MEAM` 和 `EAM` 势得到的、Burgers 矢量为 `1/3<111>` 的 Al 中间隙型 Frank 位错环。

图 12. 在 `5` 种金属材料中、不同 `PKA` 能量下级联模拟所得的团簇尺寸分布：`(a)`、`(c)` 和 `(e)` 为空位团簇，`(b)`、`(d)` 和 `(f)` 为间隙团簇。

图 13. `(a)` `Al-5 at.% Li` 合金中的辐照诱导位错环。`(b)` `Al-25 at.% Li` 合金中由 `24` 个间隙原子组成的间隙团簇的原子环境。紫色粒子表示 Li 原子，灰褐色粒子表示 Al 原子。

图 14. `(a)` 纯 Al 中 `1/3<111>` 位错环对应的压力分布图；`(b)` 混合 `MC/MD` 模拟后 `1/3<111>` 位错环上 Al3Li 析出的代表性示例，显示 Li 原子在位错环压缩区的显著偏聚。

## 表题翻译

表 1. Al、Al3Li 和 `3` 种不同 Al-Li 固溶体合金 `(`Al-5 at.% Li、Al-15 at.% Li、Al-25 at.% Li`)` 的模拟参数：`PKA` 能量 \(E_{PKA}\)、`MD` 积分步数以及模拟原子数。

表 2. `FCC-Al`、`BCC-Li`、`L1_2-Al3Li` 和 `B32-AlLi` 的材料性质比较，包括由本文 `NEP` 模型、`DFT` 和实验 `Expt.` 得到的晶格参数 \(a\)、内聚能 \(E_c\)、形成焓 \(E_f\) 和结构能差 \(\Delta E\)。

表 3. `FCC-Al`、`BCC-Li`、`L1_2-Al3Li`、`B32-AlLi` 和 `Li3Al2` 的弹性常数 \(C_{ij}\) 及体模量 \(B\)，分别来自 `NEP`、`DFT` 和实验；相对于实验和 `DFT` 的百分误差也一并给出。

表 4. `FCC-Al`、`BCC-Li`、`L1_2-Al3Li` 以及 Al 体相中不同 Li 间隙构型的性质比较，结果来自 `NEP`、`DFT` 和实验，包括弛豫表面能 \(\gamma_S\)、空位形成能 \(E_v^f\)、空位迁移能 \(E_v^m\) 和自间隙原子形成能 \(E_i^f\)。对于 `L1_2-Al3Li`，还包括 Al/δ′ 界面能、Al 空位形成焓、Li 空位形成焓、Al 反位形成焓和 Li 反位形成焓；同时给出相对于实验和 `DFT` 的百分误差。

表 5. 本文 `NEP` 模型得到的本征层错能 \(\gamma_{ISF}\) 和不稳定层错能 \(\gamma_{USF}\)，并与 `DFT` 和实验结果进行比较。

表 6. Al、Li、Al3Li 中 Al 和 Al3Li 中 Li 的平均阈值位移能 \(E_d\)。其中 \(E_d^{min}\) 表示最小位移能。

## 用户指定部分翻译

### `3. Results and discussion`

### 3. 结果与讨论

### 3.1 势函数训练与验证

势函数训练进行了 `2 × 10^5` 代，直到所有损失函数都达到完全收敛，如图 `1(a)` 所示。模型预测的能量、力和维里与 `DFT` 参考值的比较见图 `1(b)`–`(d)`。相应的训练与测试能量、力和维里 `RMSE` 分别为 `1.79 meV/atom`、`29.53 meV/Å` 和 `20.52 meV/atom`。当前数据集中能量、力和维里数值的分布，结合上述 `RMSE`，共同表明 `NEP` 模型在描述 Al-Li 体系的能量、力和维里方面具有较高精度和良好鲁棒性。

为评估当前 `NEP` 模型，作者构建了一个覆盖不同成分和晶格结构的测试数据集 [41]。该数据集包括 `4` 个 `BCC` 相：Li9Al4 `(C2/m:b1)`、Li9Al4 `(C2/m:b3)`、Li5Al3 `(Cmcm)`、Li3Al2 `(R-3m)`；`1` 个 `FCC` 相 Al3Li `(Pm-3m)`；以及 `1` 个 `HCP` 相 LiAl `(P63/mmc)` 和 LiAl `(Cmce)`。此外，还利用已知中间相的晶格，在较宽的 `Li-Al` 成分范围内生成了一些假想相，用于上述评估。这些假想相的成分有的与已知中间相一致 `[图 2(a, c, e)]`，有的则明显偏离这些中间相 `[图 2(b, d, f)]`。对于每一个相，作者通过在已知相中随机交换原子，以及在假想相中通过部分替代位点随机采样元素占位方式，生成了最多 `30` 个构型。因此，上述数据集中的晶格结构、成分和原子环境都不同于训练数据，可用于验证当前 `NEP` 模型是否具备描述不同 Al-Li 相性质、进而识别最稳定相和合金结构的能力。很明显，测试数据集上的能量、力和维里 `RMSE` 都处于相对较低范围内。其最大值分别为 `34.8 meV/atom`、`109 meV/Å` 和 `141 meV/atom`，而最小值则分别仅为 `1.79 meV/atom`、`19.3 meV/Å` 和 `13.2 meV/atom`。这种在多样成分、晶格结构和原子占位条件下仍能保持的高精度，突出了 `NEP` 模型的鲁棒性与广泛可推广性。

### 3.2 基本物理性质

#### 3.2.1 状态方程 `EOS`

图 `3` 展示了由 `NEP` 模型和 `DFT` 计算得到的 `4` 种典型结构的 `EOS` 曲线：`FCC-Al` `[图 3(a)]`、`BCC-Li` `[图 3(b)]`、`L1_2-Al3Li` `[图 3(c)]` 和 `B32-LiAl` `[图 3(d)]`。在 `EOS` 计算过程中，作者将一个 `3 × 3 × 3` 的超胞缩放至目标体积。为保持一致性，`NEP` 和 `DFT` 预测的单原子能量与体积都使用上述同样大小的超胞进行计算。对于这 `4` 种结构，`NEP` 与 `DFT` 得到的 `EOS` 在本文考察的整个体积范围内都吻合良好，该范围对应于 `±10%` 的体积应变。

根据计算得到的 `EOS` 曲线，作者在表 `2` 中总结了 `FCC-Al`、`BCC-Li`、`L1_2-Al3Li` 和 `B32-AlLi` 的物理性质，包括晶格常数 \(a\)、结合能 \(E_c\)、形成焓 \(E_f\) 和结构能差 \(\Delta E\)。相应的 `DFT` 和可获得的实验数据也作为参考列出。显然，`NEP` 模型准确再现了元素体系和二元体系的晶格常数、平衡体积与能量。同时，也可以清楚看到，该 `NEP` 模型捕捉到了 Li 晶体以 `FCC` 结构作为基态结构的特征，而这一点先前的一些势函数 [53–57] 无法忠实再现。

#### 3.2.2 声子色散、熔化行为与弹性常数

图 `4` 给出了由当前 `NEP` 与 `DFT` 计算得到的 `FCC-Al`、`BCC-Li` 和 `L1_2-Al3Li` 的声子色散曲线。沿布里渊区高对称方向的声子色散曲线采用 `PHONOPY` 软件包 [72] 中实现的有限位移方法计算。对于这 `3` 个体系，`NEP` 模型与 `DFT` 的符合都非常好，说明当前 `NEP` 模型能够准确捕捉 Al-Li 合金的弹性与热学性质。

在准确描述晶格振动性质的基础上，作者进一步利用当前 `NEP` 模型评估了 Al-Li 体系的熔化行为。熔点是与高温下晶格稳定性相关的关键热学性质。遵循已有研究 [73,74]，作者采用双相固液共存 `SLC` 方法评估当前 `NEP` 模型再现 Al-Li 体系熔点的能力。这里每个模拟盒都包含 `20 × 20 × 20` 个晶胞。图 `5` 展示了 `FCC-Al`、`BCC-Li` 和 `L1_2-Al3Li` 体系中，利用 `NEP` 模型计算得到的温度与压力演化，以及相应的平衡固液共存结构快照。这 `3` 个体系得到的熔点分别为 `874 K`、`456 K` 和 `839 K`。其中，本文预测的 Al 熔点低于实验值 `935 K` [75]。对于 `BCC-Li`，预测值与实验测得的 `454 K` [76] 十分接近。对于 `L1_2-Al3Li`，目前尚无相关实验报道，只有先前工作给出的预测值 `970 K` [77]，与本文结果相比相对差异为 `13.5%`。

除了熔点所反映的热稳定性，弹性常数所代表的力学性质同样关键。因此，作者使用所开发的 `NEP` 模型计算了多种结构的弹性常数 \(C_{ij}\) 和体模量 \(B\)，包括 `FCC-Al`、`BCC-Li`、`L1_2-Al3Li`、`B32-AlLi` 和 `Li3Al2`。这些预测结果与 `DFT`、`Materials Project` `(`MP`)` 数据库 [78] 和实验结果进行了比较，如表 `3` 所示。

对弹性常数的分析表明，对于 `FCC-Al` 和 `BCC-Li` 体系，`NEP` 计算值与实验之间的最大偏差约为 `8.3%`，对应于 \(C_{44}\)。对于金属间化合物体系，`NEP` 与 `DFT` 之间的最大差异在 `L1_2-Al3Li` 中约为 `22.9%`，对应 \(C_{12}\)；在 `B32-AlLi` 中约为 `5.4%`，对应 \(C_{44}\)。值得注意的是，尽管某些相 `(`例如 Li3Al2`)` 未被纳入训练集，当前 `NEP` 模型仍能准确再现其弹性常数，并与 `DFT` 计算和 `Materials Project` 数据库结果保持良好一致。这些结果说明所开发的 `NEP` 模型在预测未探索成分的弹性性质方面具有优异的可迁移性。

除上述结构在 `0 K` 下的弹性常数验证外，作者还通过与实验和理论结果 [81–85] 比较，评估了 `FCC-Al` 弹性常数的温度依赖性。图 `6` 表明，三个弹性常数都随温度升高而降低。具体而言，\(C_{11}\) 和 \(C_{44}\) 与实验值及理论值都吻合良好。尽管 \(C_{12}\) 的偏差相对较大，其最大差异仍控制在 `20%` 以内。

#### 3.2.3 表面能与缺陷性质

表 `4` 汇总了表面能、空位形成能、空位迁移能、自间隙原子 `SIA` 缺陷形成能、反位形成焓、Al / δ′ 界面能，以及 Li 在 Al 体相中的间隙形成能。对于所有这些结构，当前 `NEP` 模型得到的结果都与 `DFT` 和实验值表现出显著一致性。在 `FCC-Al` 体系中，`(111)` 面被确定为最稳定表面，这与典型断键模型 [86] 的预测一致，该模型认为原子最密排的表面具有最低能量。在 `BCC-Li` 体系中，当前 `NEP` 模型忠实再现了表面能的排序，即 `(100) < (110) < (111)` [87,88]，克服了以往势函数 [54] 中常见的局限。对于未来涉及表面性质的模拟应用，如表面吸附、表面扩散和脆性断裂，能够同时准确捕捉各个表面能的相对次序和绝对数值，具有特别重要的意义。

除了 Al 和 Li 之外，当前 `NEP` 模型还被用来计算 `L1_2-Al3Li` `(`δ′`)` 相的缺陷性质，包括空位形成能、反位缺陷以及 Li 在 `FCC-Al` 中的间隙行为。如表 `4` 所示，这些结果与 `DFT` 或实验数据高度一致，相对误差通常控制在 `10%` 以内。Al3Li 相析出物呈球形，并与 Al 基体保持立方对立方取向关系。即便粗化到较大尺寸 `(`> 300 nm`)`，它们仍与 Al 基体保持共格，已有报道给出的晶格失配位于 `0.08–0.3%` 范围内 [89]。由 `NEP` 模型计算得到的 Al / δ′ 界面能为 `42 mJ/m^2`，与 `DFT` 值 `40 mJ/m^2` 非常接近，偏差为 `5%`。

此外，作者还计算了控制位错运动和塑性变形的广义层错能 `GSFE`，用于进一步验证模型。如图 `7` 所示，`FCC-Al` 的 `GSFE` 曲线通过沿 `[2-11]` 方向位移 `(111)` 滑移面获得，而 `BCC-Li` 的 `GSFE` 曲线则通过沿 `[1-11]` 方向位移 `(110)` 滑移面获得。可以清楚看到，`NEP` 结果与 `DFT` 结果 [97,98] 非常接近。表 `5` 给出了当前 `NEP` 模型计算得到的本征层错能 `ISF` 和不稳定层错能 `USF`，并与 `DFT` 和实验报道 [37,97–100] 进行了比较。总体而言，表 `5` 和图 `7` 说明所开发的 `NEP` 模型能够准确再现这些层错能，从而证明它在模拟 Al-Li 体系中层错及相关性质方面是可靠的。

#### 3.2.4 短程排斥与阈值位移能

如引言中所述，当前 `NEP` 模型旨在模拟高能粒子引起的辐照损伤。因此，准确描述短程原子相互作用对这一新势函数至关重要。在本工作中，`NEP` 模型被拟合为在近平衡态下与 `DFT` 训练数据提供的原子间排斥相匹配，并在短距离处与重新拟合的 `ZBL` 势平滑连接。为了直观展示短程相互作用的精度，作者在图 `8` 中绘制了 Al-Al、Li-Li 和 Al-Li 二聚体的势能曲线。`NEP` 曲线在短距离处与 `ZBL` 非常接近，而在长距离处能够准确匹配 `DFT` 结果。在这两个距离区间之间，过渡是连续且平滑的，没有出现 `NEP` 及其相关导数曲线的不连续性。具体而言，连接 `ZBL` 与 `NEP` 势的内、外连接点分别为 `1 Å` 和 `2 Å`。

阈值位移能 `TDE` 是理解材料辐照损伤的一个基础因素。它表示使一个原子发生位移并形成稳定缺陷所需的最小反冲动能。`TDE` 也是实验中采用 `NRT-dpa` 和 `arc-dpa` 公式估算损伤剂量的关键参数 [101–103]。在本文中，作者利用当前 `NEP` 模型计算了纯金属和 Al3Li 相的 `TDE`，并与其他计算和实验数据进行比较，如表 `6` 所示。由 `NEP` 模型得到的 `TDE` 结果与先前报道的数值 [104–108] 接近。图 `9` 展示了 `TDE` 随 `PKA` 方向的变化关系。`TDE` 对 `PKA` 方向表现出各向异性，而采用线性插值得到的分布图直观反映了这种取向依赖性，为深入理解晶体取向对原子位移过程的调控机制提供了支持。

### 3.3 位移级联模拟

基于已经验证具备高精度和高可迁移性的 `NEP-AlLi` 模型，作者进一步开展了一系列位移级联模拟，以研究 Al-Li 合金的辐照损伤行为。模拟在 `5` 种金属材料中进行，`PKA` 能量范围为 `1` 到 `10 keV`，包括 Al、Al3Li 以及 `3` 种 Al-Li 固溶体合金。这些结构可有效探究 Li 以不同形式存在 `(`固溶体形式和金属间化合物形式`)` 时，对 Al-Li 合金辐照性质的影响。

图 `10` 给出了由 `NEP` 模型计算得到的残余点缺陷数量。对于 Al，作者同时给出了 `1/3 NRT-dpa` 和 `arc-dpa` 模型的结果，以便与当前模拟结果进行比较。之所以采用 `1/3 NRT-dpa` 模型，是因为实验观察表明，在金属材料中高能级联产生的缺陷数量大约只有 `NRT-dpa` 模型预测值的三分之一 [101]。作者还采用了 Nordlund 等人 [103] 提出的无热复合修正每原子位移 `(`arc-dpa`)` 函数进行比较。在这两个模型中，平均阈值位移能 \(E_d\) 设为 `32 eV`。按照实验研究 [109] 的报道，`arc-dpa` 模型中采用参数 \(b_{arc-dpa} = -0.36\) 和 \(c_{arc-dpa} = 0.20\)。图 `10(a)` 的结果表明，本文模拟得到的 Al 中平均 Frenkel 对 `FPs` 数量与 `arc-dpa` 和 `1/3 NRT-dpa` 模型符合良好。此外，当前模拟结果还与采用经典势和机器学习势 `MLP` 的已有研究结果 [110–112] 高度一致。特别是，剩余位移原子数和存活 Frenkel 对数量随初始 `PKA` 能量的变化关系，与先前研究 [111–113] 报道的趋势相似。

对于 Al-Li 合金，当前结果表明，在相同 `PKA` 能量下，Al3Li 体系中存活的 Frenkel 对数量多于纯 Al。如图 `10(b)` 所示，当 \(E_{PKA} = 5\ \text{keV}\) 时，Li 的加入会增加合金中残余 Frenkel 对的数量，相较纯 Al 更高，这表明 Li 的加入促进了点缺陷的产生。对于含 `25 at.%` Li 的 Al3Li 金属间化合物，其辐照行为与 Al-Li 固溶体不同。`5 at.%` Li 固溶体中的残余 Frenkel 对少于 Al3Li 体系；而 `15 at.%` Li 固溶体尽管 Li 含量更低，却表现出更高的 Frenkel 对数量；在 `25 at.%` Li 含量情况下，残余 Frenkel 对数量进一步增加。这些结果表明，Al3Li 金属间化合物比 Al-Li 固溶体具有更好的抗辐照能力，主要原因在于其对点缺陷形成和演化的抑制作用。这种增强的抗辐照能力可归因于其 `L1_2` 有序晶体结构，该结构维持了短程原子有序并提高了缺陷形成能，进而抑制缺陷的迁移和聚集能力，从而使合金表现出较低的缺陷演化特征。

图 `11` 展示了 Al 中 `PKA` 能量为 `10 keV` 时典型级联演化的快照。作者识别出 `3` 种峰值级联状态：未碎裂型、未连通型和连通型，这与文献 [113] 的结果相似。图 `11(a)`–`(c)` 给出了这 `3` 类的示例，而图 `11(d)`–`(f)` 展示了经过 `50 ps` 完全弛豫后的最终缺陷分布。结果表明，缺陷的分布与峰值损伤态的形貌相关。与未碎裂情形相比，碎裂情形中的缺陷分布更为分散，团簇尺寸更小。关于其他金属中位移级联的类似观察也已在文献 [20] 中报道。当前 `NEP` 模型通过与 `ZBL` 函数连接来修正短程相互作用，这保证了其在精确位移级联模拟中的可靠性。

对 Al 中级联模拟的分析表明，在 `3`、`5` 和 `10 keV` `PKA` 能量下会形成位错环。如图 `11` 所示，所有位错环都被识别为 Burgers 矢量为 \(b = 1/3<111>\) 的间隙型 Frank 位错环。具体来说，在位移级联之后，间隙原子在 `{111}` 密排面上聚集，形成局部插层原子层。随后该区域形成层错，从而产生一种由两层 `hcp` 夹着一层 `fcc` 的结构特征的间隙型 Frank 位错环。没有观察到空位型位错环，这与辐照 Al 的实验报道一致 [114]。空位环的缺失可能归因于其在较高温度下的热不稳定性，导致位错环解离或转变为其他类型的缺陷 [114–117]。作为对比，作者还使用 `MEAM` [111] 和 `EAM` [118] 势，在 `10 keV` `PKA` 能量下开展了模拟，以研究缺陷性质，特别是位错环。值得注意的是，如图 `11(g)` 和 `(h)` 所示，在这些模拟中也发现形成了间隙型 Frank 位错环，与本研究得到的结果一致。

图 `12` 给出了 `5` 种金属材料在不同 `PKA` 能量下的间隙团簇和空位团簇尺寸分布。点缺陷和团簇的数量在这些模拟中取平均，以减小统计不确定性。结果表明，在低损伤能量下，Al 和 Al3Li 都不倾向形成空位团簇，缺陷主要以单空位形式存在。同时，与纯 Al 相比，Al3Li 表现出更少的缺陷团簇以及更高比例的单空位或单间隙原子，说明其抑制了缺陷演化。相反，纯 Al 更容易形成更多间隙团簇，这有利于其后续演化为位错环。文献 [119] 也报道了类似结果，指出纯金属与金属间化合物在缺陷方面的差异，本质上由其有序晶体结构和金属间键合决定。具体来说，纯金属中的原子相互作用是非定向的，使得级联中的熔化-冷却过程有利于自由聚集形成位错环。相比之下，Al3Li 金属间化合物采用有序 `L1_2` 相结构。短程有序 `SRO` 的保留以及位错形成能的增大，限制了缺陷的迁移和聚集，最终导致缺陷形貌主要表现为孤立点缺陷或小团簇。

为研究 Li 溶质对缺陷团簇形成的影响，作者对 `3` 种不同 Li 含量的 Al-Li 固溶体在 \(E_{PKA} = 5\ \text{keV}\) 条件下进行了位移级联模拟。如图 `12` 所示，与纯 Al 相比，Li 的加入显著增加了单空位和单间隙原子的数量。Li 含量越高，单空位和单间隙原子的数量越多。然而，Li 的存在并不会显著影响由 `2` 个或更多点缺陷组成的团簇形成。这一现象可归因于 Li 较低的 `TDE`，这使得在相同 `PKA` 能量下有更多 Li 原子会被击出其晶格位置。

作者还在 `5 keV` `PKA` 能量下研究了 Al-Li 固溶体中位错环的生成。结果表明，在 `Al-5 at.% Li` 合金中，`10` 次独立模拟里有 `4` 次出现了 Burgers 矢量为 \(b = 1/3<111>\) 的间隙型位错环，而在 `Al-15 at.% Li` 和 `Al-25 at.% Li` 合金中则未观察到位错。该结果表明，Al-Li 合金中较高的 Li 浓度会抑制辐照诱导位错环的形成。具体来说，在低 Li 含量的 Al-Li 合金中，Al 间隙原子的聚集驱动位错环形核。即使在位错环附近出现少量 Li，那也是因为新形成的位错环充当了缺陷汇，导致 Li 溶质向其偏聚，如图 `13(a)` 所示。然而，在 Li 含量较高的 Al-Li 合金中，即使大量间隙原子聚集成团簇，高局域浓度的 Li 也会阻止这些团簇进一步演化为位错环。图 `13(b)` 展示了一个由 `24` 个间隙原子组成的间隙团簇的原子环境，其中 Li 原子的局域比例达到 `31.3%`。该团簇在充分弛豫和退火后表现出不稳定性，这进一步说明在间隙团簇区域内 Li 的富集会显著抑制位错环的形核。

需要注意的是，本文位移级联模拟中使用的最大 `PKA` 能量，对于纯 Al 限于 `10 keV`，对于 Al-Li 合金限于 `5 keV`。因此，若要进行更高能量 `PKA` `(`例如数百 `keV`)` 的级联模拟，需要采取谨慎态度。当前 `NEP` 模型在预测累积辐照损伤方面的可靠性，应当结合 `1/3 NRT-dpa` 或 `arc-dpa` 模型进行严格评估。

计算效率同样重要。为了建立定量基准，作者在完全相同的、包含 `1.37` 百万个原子的体系上，分别利用当前 `NEP` 模型和 `2` 种经验势进行了级联模拟。`EAM` 和 `MEAM` 势的计算通过 `LAMMPS` 在一台配备 `128` 个 CPU 核和 `512 GB RAM` 的 `Hygon 7185` 服务器上完成，对应的模拟速度分别为 `26.640` 和 `7.173 Matom-step/s`。相比之下，当前 `NEP` 模型通过 `GPUMD` 在同一体系上、使用 `2` 块 `RTX 4090 GPU` `(`每块显存 `24 GB`)` 运行时，取得了 `21.335 Matom-step/s` 的高度可比速度。这个性能显然与 `EAM` 经验势处于同一量级，并且显著优于 `MEAM` 势，从而允许对包含数百万原子的体系开展长时间尺度模拟。

总之，在 Al-Li 合金中加入 Li，不论其形成金属间化合物还是固溶体，虽然会在一定程度上增加辐照诱导点缺陷数量，但更重要的是，Li 能够同时抑制辐照诱导位错环的形成，从而减弱 Al-Li 合金的辐照硬化效应。

### 3.4 分子动力学-蒙特卡洛混合模拟

在位移级联模拟中，作者发现了一个显著现象，即 Li 原子优先偏聚到辐照诱导位错环上。为了进一步研究位错环对 Li 原子的吸引作用，以及这种偏聚行为对 Al-Li 合金微观组织的影响，作者采用分子动力学-蒙特卡洛混合 `MC/MD` 方法来模拟相演化特征。

将一个 `1/3<111>` 位错环插入晶体后，会在位错边缘及其习性面上产生应变场，如图 `14(a)` 所示。已有 `MC/MD` 研究表明，位错环习性面上的溶质排布会随着环境温度、溶质浓度和 Burgers 矢量而变化 [120]。本文结果揭示，Li 原子会显著偏聚在位错环处，尤其集中在压缩区，并有规律地与基体中的 Al 原子结合形成 Al3Li 金属间化合物。图 `14(b)` 给出了一个 Li 溶质偏聚并导致 Al3Li 相形成的示例。这不仅表明位错环可以作为缺陷汇吸引 Li 向其偏聚，也表明位错环能够作为 Al-Li 合金中 Al3Li 相的形核位置，促进 Al3Li 相的形成和长大。

File: 3-summaries-renamed/文献总结 - NEP89 跨 89 种元素的无机与有机材料 uMLIP - 2026.md
# 文献总结 - NEP89：跨 89 种元素的无机与有机材料通用神经进化势 - 2026

---

## 文献基本信息

- **英文标题**：NEP89: universal neuroevolution potential for inorganic and organic materials across 89 elements
- **DOI**：https://doi.org/10.1038/s43588-026-01009-6
- **作者**：Ting Liang、Ke Xu、Eric Lindgren、Zherui Chen、Rui Zhao、Jiahui Liu、Esmée Berger、Benrui Tang、Bohan Zhang、Yanzhou Wang、Keke Song、Penghua Ying、Nan Xu、Haikuan Dong、Shunda Chen、Paul Erhart、Zheyong Fan、Tapio Ala-Nissila、Jianbin Xu
- **作者单位**：
    - 1 College of Physical Science and Technology, Bohai University, Jinzhou, China.
    - 2 Department of Electronic Engineering and Materials Science and Technology Research Center, The Chinese University of Hong Kong, Hong Kong, China.
    - 3 Department of Physics and Astronomy, Chalmers University of Technology, Gothenburg, Sweden.
    - 4 Future Technology School, Shenzhen Technology University, Shenzhen, China.
    - 5 College of Applied Sciences, Shenzhen University, Shenzhen, China.
    - 6 School of Mechanical and Electrical Engineering, Xinyu University, Xinyu, China.
    - 7 Beijing Advanced Innovation Center for Materials Genome Engineering, University of Science and Technology Beijing, Beijing, China.
    - 8 MSP group, QTF Centre of Excellence, Department of Applied Physics, Aalto University, Espoo, Finland.
    - 9 College of Physics and Information Engineering, Fuzhou University, Fuzhou, China.
    - 10 Department of Physical Chemistry, School of Chemistry, Tel Aviv University, Tel Aviv, Israel.
    - 11 College of Chemical and Biological Engineering, Zhejiang University, Hangzhou, China.
    - 12 Department of Civil and Environmental Engineering, George Washington University, Washington, DC, USA.
    - 13 Wallenberg Initiative Materials Science for Sustainability, Chalmers University of Technology, Gothenburg, Sweden.
    - 14 Interdisciplinary Centre for Mathematical Modelling, Department of Mathematical Sciences, Loughborough University, Loughborough, UK.
    - 15 共同第一作者：Ting Liang、Ke Xu。
- **期刊**：Nature Computational Science，6，789–801（2026）；文章类型：Resource（研究资源论文）。
- **日期**：投稿 6 July 2025；返修 原文未提供；接收 26 May 2026；在线发表 8 July 2026。
- **数据与代码链接**：模型、训练数据、图 1 源数据及演示例子 https://doi.org/10.5281/zenodo.19440423；GPUMD 5.0 源代码 https://doi.org/10.5281/zenodo.18977569、https://github.com/brucefan1983/GPUMD/releases/tag/v5.0；微调教程 https://github.com/brucefan1983/GPUMD-Tutorials/tree/main/examples/26_fine_tune_NEP89。

---

## 论文内容详细总结

### 研究背景与目的

- 大尺度原子分子动力学（MD）依赖兼具精度与速度的原子间势。第一性原理 MD 难以承担百万原子级计算；已有通用机器学习势多偏向无机材料，计算成本也高。
- 作者提出覆盖 89 种元素、兼顾无机与有机体系的 NEP89，目标是在接近经验势的推理速度下保持有竞争力的精度，并支持用少量新数据微调为专用模型。

---

### 研究方法

- 基于神经进化势（NEP）架构：总能量按原子分解，原子中心描述符由 Chebyshev 与 Legendre 多项式构造，以可分离自然进化策略训练。不同元素对有独立的径向展开系数，每种元素有独立的神经网络权重及偏置；力和位力应力由能量解析求导。描述符局域截断使计算成本随原子数线性增长。
- 训练数据从 OMat24、MPtrj、SPICE、ANI-1xnr、两种固态电解质数据集、Protein、UNEP-v1、CH、水数据集及新建 CHONPS 数据集汇集。先对超过 1.1 亿个结构的 OMat24 抽样，再用描述符空间均匀抽样、迭代训练及针对性修正形成紧凑数据集；对部分数据补充 D3 色散，调整不同数据集之间的相对能量。
- 微调时从 NEP89 提取目标元素的参数均值和方差，保持描述符归一化；必要时冻结描述符参数，仅更新神经网络参数。以静态性质、动态性质、吞吐量和实际应用案例检验基础模型及微调模型。

---

### 主要结果

- 整体训练集能量均方根误差为 58.1 meV/原子、平均绝对误差为 39.9 meV/原子；力分别为 401.6 与 250.3 meV Å⁻¹（图 1）。在形成能、结合能、晶格能、空位形成能、声子频率及弹性模量等静态测试上，表现与 MACE-MP-0、CHGNet、M3GNet 等模型有竞争力；对超过 11,000 种材料的剪切模量测试达到所比较模型中最佳精度。
- 在 20 元合金的性能测试中，24 GB RTX 4090 上可模拟最多约 8 × 10⁶ 个原子、速度约 5 × 10⁶ 原子步/秒；80 GB H800 上约 1.5 × 10⁷ 个原子、7 × 10⁶ 原子步/秒。相对比较的基础模型，所及原子模拟时空尺度扩大至少三个数量级。
- 动态测试涵盖非晶碳的键合统计、水的密度、氧–氧径向分布函数和自扩散系数，以及 Li10GeP2S12、Li10SiP2S12、Li10SnP2S12 中的锂离子扩散；预测总体与实验或第一性原理 MD 结果吻合。
- 直接应用包括 1,221,240 原子 CuMoTaVW 合金压缩、不同离子在水中的扩散、NaCl 纳米晶溶解、3,000 K 甲烷燃烧及蛋白质–配体动力学。模型可再现屈服强度、离子扩散和溶解动力学的关键趋势；蛋白质案例主要为定性描述。
- 对 MoSi2N4 仅增加 100 个结构后微调，杨氏模量预测从 (272 ± 1) GPa 改为 (463 ± 4) GPa，拉伸强度从 (34.2 ± 0.4) GPa 改为 (45.7 ± 0.2) GPa，更接近实验值 (491 ± 139) GPa 和 (66 ± 18) GPa。其他微调案例包括 Pd42.5Cu30Ni7.5P20 金属玻璃（209 个结构）、单层 MoS2 热导率（104 个结构）、晶态苯非弹性中子散射谱（119 个结构）。

---

### 讨论与结论

- NEP89 将元素覆盖范围与接近经验势的计算效率结合，能作为多种材料的即用模型及特定任务的微调起点。作者强调数据集的描述符空间抽样、迭代修正和参考能量调整对单任务统一模型的重要性。
- 当前模型未显式描述长程相互作用、可变原子电荷和磁自由度。因此离子、水溶液、大生物分子的定量精度，以及显著电荷转移或强磁性体系的适用性受限；蛋白质复杂自由能景观仍难准确重现。作者提出扩展训练数据和引入电荷、磁性等物理描述符作为后续方向。

---

## 章节翻译

### 摘要

尽管机器学习原子间势能够以接近量子力学的精度进行原子模拟，但许多势只适用于特定材料，或者计算开销很大，因而限制了其广泛应用。本文提出 NEP89：一个基于神经进化势架构的基础模型，覆盖 89 种元素，兼具接近经验势的速度和较高精度。我们通过描述符空间抽样以及对多个数据集的迭代改进，构建了一个紧凑而全面的无机和有机材料训练数据集。与具有代表性的基础模型相比，NEP89 的精度具有竞争力，而计算效率高出三到四个数量级，从而使此前难以实现的大规模无机与有机体系原子模拟成为可能。除可直接用于各种场景，包括百万原子级复杂成分合金压缩、固态电解质与水中的离子扩散、岩盐溶解、甲烷燃烧和蛋白质–配体动力学外，NEP89 还支持微调，以迅速适应用户的特定应用，例如二维材料、金属玻璃和有机晶体的力学、热学、结构与光谱性质。

---

### 引言

大尺度原子分子动力学（MD）模拟是揭示复杂材料精细性质的重要工具。然而，模拟的可靠性关键取决于所用原子间势（或力场）的精度。第一性原理 MD（AIMD）模拟可提供所需的可靠性，但对百万及更多原子的大尺度 MD 模拟而言，其计算成本过高。

近年来，人工智能已成功用于构建准确而高效的机器学习原子间势模型 [1, 2]，显著推动了原子模拟领域的发展 [3–7]。早期模型面向特定材料，甚至面向某种材料的特定性质。近期的发展显示出构建更通用的势的趋势：从单一元素 [8]，到多种金属 [9]、数十种元素 [10, 11]，最终扩展到几乎整个元素周期表 [12–17]。最后一类势模型虽然涵盖许多元素，但仍不完整，因为它们大多以无机材料为基础构建。此外，其高昂计算成本严重限制了实际应用，尤其是大尺度或长时间尺度模拟。

为克服这些局限，本文提出 NEP89 基础模型，使跨 89 种元素的无机与有机材料均可进行高可靠性模拟，同时计算速度比此前的通用原子间势模型快数个数量级。我们的模型基于先进的神经进化势（NEP）方法 [9, 18]，结合了高精度与高效率。近期已有工作证明，该方法可为 16 种金属及其合金构建通用原子间势 [9]。

一个主要障碍是缺乏现成可用、全面涵盖无机与有机材料的训练数据集。这可能正是以往工作只针对无机材料 [12–17]、有机材料 [19–22]，或同时针对二者但采用多个训练任务而非单一统一任务 [11] 来训练通用势模型的原因。本工作的一个关键贡献是整理现有的、分别涵盖不同材料集合的数据库，确保其训练目标数据一致，以训练统一的无机与有机材料原子间势。从 OMat24 的抽样数据集 [23] 出发，我们迭代训练 NEP89 并构建相应的训练数据集，纳入许多其他公开数据集的结构 [9, 13, 19–21, 24–26]。此外，我们对部分数据集加入 D3 色散修正 [27, 28]，使所有数据集具有恰当的色散相互作用。不同数据集之间的相对能量也在训练过程中得到优化；这是构建统一单任务模型的前提。NEP89 在静态及动态性质预测方面具有竞争力。它还支持直接对无机与有机体系进行大尺度原子模拟，并能在广泛应用中快速、低成本地微调。

---
### 方法

#### 静态性质的基准计算

静态性质借助 GPUMD-WIZARD [52]、ASE [53]、CALORINE [54]、PHONOPY [34] 和 MATCALC [55] 软件包计算。详细计算过程见补充材料第 5–10 节。原子快照使用 OVITO [56] 生成。

#### 计算性能评估

为了评估不同基础模型的计算效率，我们对由 Mn、Cr、Fe、Co、Ni、Cu、Ag、W、Mo、Nb、Al、Cd、Sn、Pb、Bi、Zn、Ge、Si、Sb 和 Mg 组成的 20 元等原子比合金 [57] 进行了 1,000 步 MD 模拟。合金初始结构为原子随机分布、晶格常数 3.7 Å 的面心立方结构。采用耦合时间为 0.1 ps 的 Nosé–Hoover 链恒温器 [58] 控制温度。模拟体系从最小的晶胞开始，逐步扩大超胞，直到达到内存限制。NEP89 的基准测试使用 GPUMD（4.0 版）[59]；MACE-MP-0 使用 LAMMPS（2023 年 3 月 28 日版）；CHGNet 和 M3GNet 均使用 LAMMPS（2023 年 8 月 2 日版）[60]。

#### 非晶碳的 MD 模拟

由 512 个原子组成、具有指定密度的金刚石结构体系，先在 9,000 K 快速熔化 25 ps，再在 5,000 K 弛豫 5 ps。随后在 0.4 ps 内从 5,000 K 快速淬火至 1,000 K，接着在 1,000 K 弛豫 5 ps，再在 300 K 弛豫 5 ps。积分时间步为 0.5 fs。采用耦合时间为 0.05 ps 的 Bussi–Donadio–Parrinello 恒温器 [61] 控制温度。

#### 水的 MD 模拟

水的 MD 模拟采用初始密度为 1.0 g cm⁻³、包含 699 个原子的体系。在给定温度和 1 bar 压力下，体系先在等温等压系综中平衡 100 ps，再在正则系综中平衡 50 ps，随后在微正则系综中进行 25 ps 的正式模拟。积分时间步为 0.5 fs。分别采用耦合时间为 0.1 ps 的 Bussi–Donadio–Parrinello 恒温器 [61] 和耦合时间为 1 ps、弹性模量为 2 GPa 的随机晶胞缩放恒压器 [62] 控制温度及各向同性压力。每个温度进行五次独立模拟。

#### 固态电解质中的锂离子扩散

对 Li10GeP2S12、Li10SiP2S12 和 Li10SnP2S12 三种硫代磷酸盐固态电解质，分别在包含 900 个原子的体系上进行 MD 模拟。每个体系在给定温度和 1 bar 压力下先于等温等压系综中平衡 50 ps，再于正则系综中平衡 100 ps，随后于微正则系综中进行 200 ps 的正式模拟。积分时间步为 0.5 fs。分别采用耦合时间为 0.1 ps 的 Bussi–Donadio–Parrinello 恒温器 [61] 和耦合时间为 1 ps、弹性模量为 100 GPa 的随机晶胞缩放恒压器 [62] 控制温度及对角方向压力。每种材料、每个温度均进行三次独立模拟。

#### CuMoTaVW 合金的 MD 模拟

初始构型是包含 10 个晶粒、平均晶粒尺寸约 12 nm 的体心立方多晶结构，模拟盒尺寸为 27 nm × 27 nm × 27 nm，包含 1,221,240 个原子。采用混合蒙特卡洛/MD 方法，进行 400 万次蒙特卡洛尝试，以获得低能构型。随后在 300 K 的等温等压系综中平衡 100 ps。接着沿 x 轴施加单轴压缩，工程应变率为 2 × 10⁸ s⁻¹，最大应变为 10%。分别采用耦合时间为 0.1 ps 的 Bussi–Donadio–Parrinello 恒温器 [61] 和耦合时间为 1 ps、弹性模量为 100 GPa 的随机晶胞缩放恒压器 [62] 控制温度与横向压力。屈服强度使用常用的 0.2% 偏移法确定，即取应力–应变曲线与一条平行于线性（弹性）区、沿应变轴偏移 0.2% 的直线的交点。

#### 水中离子的扩散率

为了计算 Li⁺、Na⁺、K⁺、Ca²⁺、F⁻、Cl⁻ 和 Br⁻ 的扩散率，研究者将 14 个单价离子或 7 个二价离子，以及相应数目的 OH⁻ 或 H⁺ 离子，与 14,000 个 H2O 分子随机混合；初始密度为 1.0 g cm⁻³。体系在给定温度、0 bar 压力下的等温等压系综中平衡 200 ps，采用耦合时间为 0.02 ps 的 Bussi–Donadio–Parrinello 恒温器 [61] 控制温度，并采用耦合时间为 0.08 ps 的随机晶胞缩放恒压器 [62] 控制各向同性压力。随后在微正则系综中，以 0.2 fs 时间步进行 400 ps 的正式模拟。在后一个阶段记录均方位移，据此计算扩散率。

#### NaCl 在水中的溶解动力学

将由 32 个 NaCl 单元组成的纳米晶放入由 14,000 个 H2O 分子围绕、密度为 1.0 g cm⁻³ 的模拟盒。随后在给定温度的正则系综中，以 0.2 fs 时间步使体系演化最长 2 ns。采用耦合时间为 0.02 ps 的 Langevin 恒温器 [63] 控制温度。研究者确认，即使采用较大的 0.5 fs 时间步，溶解动力学仍保持一致（补充材料图 15）。随时间追踪最大团簇的尺寸；团簇通过连接关系定义，使用 OVITO [56] 计算的 Na–Cl 键最大截断距离为 4 Å。每个温度进行十次模拟，并对晶体尺寸取平均。通过用简单的指数定律拟合团簇尺寸的时间变化，确定各温度的溶解速率。

#### 甲烷燃烧的 MD 模拟

将 CH4 和 O2 分子混合成反应体系，其中含 100 个 CH4 和 200 个 O2 分子，封闭于尺寸为 37.5 Å × 37.5 Å × 37.5 Å 的立方盒内，对应密度为 0.25 g cm⁻³。每条轨迹先在 300 K 下进行等温平衡，随后升温以引发燃烧。积分时间步设为 0.1 fs，与 ANI-1xnr 模型 [21] 的设置一致。补充材料图 18 显示，采用较大的 0.5 fs 时间步时，燃烧产物的演化仍一致。使用耦合时间为 0.01 ps 的 Langevin 恒温器 [63] 控制温度。随时间变化的燃烧产物数量为五条独立 MD 轨迹的平均值。

#### 蛋白质动力学的 MD 模拟

使用 GROMACS [64]（对蛋白质 3HTB 采用 CHARMM36 [65]，对配体 JZ4 采用 CGenFF [66]）以及使用 NEP89 的 GPUMD，分别模拟与配体 2-丙基苯酚（JZ4）形成复合物的蛋白质 T4 溶菌酶 L99A/M102Q（3HTB）的动力学。体系包含 33,917 个原子，在等温等压系综中以 0.5 fs 时间步模拟 20 ns；最后 15 ns 用于数据分析。为分析补充材料图 19 中的自由能景观，NEP89 和 CHARMM36 的模拟从 20 ns 继续延长至 120 ns。分别使用耦合时间为 0.05 ps 的 Bussi–Donadio–Parrinello 恒温器 [61] 和耦合时间为 0.5 ps、弹性模量为 2.2 GPa 的随机晶胞缩放恒压器 [62] 控制温度与各向同性压力。

#### MoSi2N4 微调与 MD 模拟

研究者使用 NEP89 模型，在 300 K 下对含 210 个原子的正交晶胞 MoSi2N4 进行拉伸加载 MD 模拟，并从轨迹中均匀抽取 100 个结构。随后使用 VASP（6.5.1 版）、投影缀加波方法、广义梯度近似及 Perdew–Burke–Ernzerhof（PBE）泛函 [69]，进行单点 DFT-D3(BJ) 计算。用 20 Å 真空层模拟二维体系，平面波截断能为 500 eV，使用 Γ 点中心的 2 × 2 × 1 k 点网格。利用新的训练数据集训练 5,000 步，得到 MoSi2N4 微调模型。研究者使用 NEP89 及微调模型，对含 44,800 个原子的正交晶胞单层 MoSi2N4 进行拉伸加载模拟。沿人字形方向的工程应变率为 8.6 × 10⁷ s⁻¹。计算体积时按先前文献 [41] 将单层厚度取为 10.7 Å。分别采用耦合时间为 0.1 ps 的 Bussi–Donadio–Parrinello 恒温器 [61] 和耦合时间为 1 ps、弹性模量为 500 GPa 的随机晶胞缩放恒压器 [62] 控制温度和横向压力。进行五次独立拉伸加载模拟，取平均后报告应力–应变曲线与标准差。

#### PdCuNiP 金属玻璃微调与 MD 模拟

为对 Pd42.5Cu30Ni7.5P20 金属玻璃进行微调，研究者使用 NEP89 模型，对 Pd40Cu30Ni10P20、Pd40Ni40P20 和 Pd42.5Cu30Ni7.5P20 三种特定成分进行淬火模拟。模拟过程先构建 108 原子超胞，在 1,800 K 的等温等压系综中平衡 1 ns；然后以 5 × 10¹⁰ K s⁻¹ 的冷却速率快速淬火至 300 K，再于 300 K 平衡 1 ns。从所得轨迹抽取 209 个构型。使用 VASP（6.5.1 版）[67, 68] 与 PBE 泛函 [69] 进行单点计算，采用 Γ 点中心、间距为 0.2 Å⁻¹ 的 k 点网格，平面波能量截断值为 600 eV，自洽迭代阈值为 10⁻⁶ eV。在用 DFT 参考数据标记 209 个结构后，对 NEP89 微调 5,000 步。为计算 Pd42.5Cu30Ni7.5P20 的玻璃转变温度（$T_g$）并分析短程有序，先将 32,000 个原子随机放入 7.6 nm × 7.6 nm × 7.6 nm 的立方盒，在 1,800 K、零压的等温等压系综中，以 1 fs 时间步平衡 1 ns；接着以 5 × 10¹⁰ K s⁻¹ 冷却至 300 K，并于 300 K 再平衡 1 ns（势能曲线及 $T_g$ 见补充材料图 20）。分别用耦合时间为 0.1 ps 的 Bussi–Donadio–Parrinello 恒温器 [61] 和耦合时间为 1 ps、弹性模量为 100 GPa 的随机晶胞缩放恒压器 [62] 控制温度及各向同性压力。采用均方根偏差截断值为 0.12 的多面体模板匹配方法 [70]，识别二十面体团簇等局域结构基元及其他短程有序结构。报告的 $T_g$ 和二十面体团簇数均为五次独立模拟的平均值，并给出标准差。

#### MoS2 微调与热导率计算

使用 NEP89 模型，对 300 K 下正交盒内含 90 个原子的 MoS2 进行 6 ns 等温等压模拟，并采用最远点抽样法从轨迹中抽取 104 个构型。使用 VASP（6.5.1 版）[67, 68] 和 PBE 泛函 [69] 进行单点 DFT-D3(BJ) 计算；k 点间距为 0.15 Å⁻¹，自洽迭代阈值为 10⁻⁶ eV，平面波能量截断值为 520 eV。使用含 104 个结构的数据集对 NEP89 微调，得到经不同步数微调的单层 MoS2 模型。通过均匀非平衡 MD 方法 [45]，计算含 11,484 个原子的 MoS2 模型的热导率。分别使用耦合时间为 0.1 ps 的 Bussi–Donadio–Parrinello 恒温器 [61] 和耦合时间为 1 ps、弹性模量为 20 GPa 的随机晶胞缩放恒压器 [62] 控制温度和面内压力。进行十次独立的 10 ns 模拟，根据结果计算平均值的标准误差。

#### 晶态苯微调与非弹性中子散射计算

主动学习所得训练结构的能量与力，使用 vdW-DF-cx 交换相关泛函 [71] 计算。使用 NEP89 和微调模型，对 127 K 下、含 57,024 个原子的晶态苯超胞进行模拟，时间步为 0.5 fs。首先，在正则系综中用 Berendsen 恒温器 [72] 预平衡 5 ps，温度耦合时间为 0.05 ps。然后采用随机晶胞缩放法 [62]，在等温等压系综中再预平衡 500 ps；温度耦合时间为 0.05 ps，压力耦合时间为 0.1 ps，外加压力为 0 GPa，弹性模量 $C_{xx}=C_{yy}=C_{zz}=40$ GPa。最后，在与等温等压平衡步骤相同的设置下，以 32 个珠子进行 50 ps 的路径积分 MD 模拟，以确保低温下的晶胞体积准确 [73, 74]。路径积分 MD 模拟中每 50 fs 保存一次轨迹，随后提取最后 100 帧并取平均，得到用于正式模拟的平均平衡晶胞。

接着，在正则系综中使用耦合时间为 0.05 ps 的 Bussi–Donadio–Parrinello 恒温器 [61] 进行 5 ps 的短暂预正式模拟，再在微正则系综中预模拟 5 ps，确保动力学与平均模拟晶胞平衡。最后进行 1 ns 的微正则系综正式模拟，每 3 fs 保存一次位置，以避免计算动态结构因子时产生混叠。动态结构因子 $S(q,\omega)$ 按文献 [50] 从所得轨迹计算，这里简述如下：使用 DYNASOR [75, 76]，对最多达到 $|q|=14$ Å⁻¹ 的 2,116 个随机 q 点计算 $S(q,\omega)$。结果用宽度为 0.01 Å⁻¹ 的高斯函数平滑，并在球形 $|q|$ 壳层上取平均，得到 $S(q,\omega)$。随后使用不同原子种类的散射长度对 $S(q,\omega)$ 施加中子探针权重，并与英国 ISIS 中子与缪子源 TOSCA 谱仪的运动学约束及分辨率函数卷积。最后对加权后的 $S(q,\omega)$ 积分，得到谱 $S(\omega)=\int S(q,\omega)\,dq$。TOSCA 分辨率函数通过 EUPHONIC [77] 与 RESINS [78] 实现，基于 MANTID [79] 中的 ABINS 模块。

---

### 结论

原文无独立的 Conclusion 标题；以下完整翻译 Discussion（第 796 页），其内容承担总结与展望作用。

总之，我们提出了 NEP89，一个高效而准确的基础模型，可对跨 89 种元素的无机与有机材料进行大尺度原子模拟。我们的机器学习原子间势模型兼具广泛的元素与化学体系覆盖范围，并达到与典型经验势相当的推理速度。NEP89 是朝着长期目标迈出的重要一步：构建一个统一计算框架，在多样的材料体系中同时提供接近第一性原理的精度与接近经验势的计算效率。

为实现这一目标，我们采用了结合描述符空间抽样、针对性数据整理与参考能量调整的迭代训练策略。最终训练数据集在多样性与紧凑性之间取得平衡，支持对广泛静态与动态性质的可靠预测，同时保留未来扩展的灵活性。

全面的基准测试表明，NEP89 对形成能、结合能、黏附能、晶格能、空位形成能、声子频率和弹性模量等静态性质具有竞争力。NEP89 在非晶碳的键合统计、液态水的热力学性质以及固态电解质中的锂离子输运等动态性质方面，也表现出稳健的预测能力。NEP89 常能达到或超过有代表性的基础模型，与实验结果吻合良好，并在多样的应用中表现稳健。

除小体系基准测试外，我们还展示了 NEP89 在大尺度 MD 模拟中直接使用的能力；其计算效率与经验势相当，使这一应用成为可能。从复杂合金体系和溶液化学的大尺度模拟，到甲烷燃烧与蛋白质–配体动力学的建模，NEP89 在广泛的无机与有机体系中表现出多用途性。特别是，NEP89 对屈服强度和水中离子扩散率的预测与实验定量吻合，重现岩盐溶解动力学预期的 Arrhenius 行为，并在燃烧反应动力学方面与专用模型的预测一致。此外，它还定性捕捉了蛋白质体系的某些结构特征与相互作用。这些结果突显了 NEP89 即使未经特定领域优化，也能以较高保真度模拟复杂体系。

NEP89 的微调能力提供了一条实用路径：从有限训练数据快速构建专用模型。研究人员可以针对特定材料或条件高效定制 NEP89；MoSi2N4 的力学性质、Pd42.5Cu30Ni7.5P20 金属玻璃的热学与结构性质、单层 MoS2 的热导率以及晶态苯的中子散射模拟等案例均证明了这一点。微调显著改善了与量子力学计算及实验结果的一致程度，表明 NEP89 既可作为通用的即用模型，也可作为进一步适配的基础。

尽管 NEP89 具有很高的计算效率和广泛的适用性，但必须承认它目前的局限，并明确其预测最可靠的范围。当前 NEP89 基础模型未显式考虑长程相互作用，这可能影响离子体系、水溶液体系和大生物分子体系的定量精度。尽管 NEP89 可定性捕捉蛋白质构象偏好，准确重现复杂生物分子的详细自由能景观仍有困难。这一局限可能同时反映了长程静电相互作用缺乏显式处理，以及现有训练数据对蛋白质–配体构型覆盖不全。因此，进一步构建更全面的训练数据集十分重要，尤其要覆盖有机体系和大分子体系。此外，当前 NEP89 基础模型不包含与可变原子电荷或磁自由度相关的描述符，这可能限制其目前对显著电荷转移、强磁性或与外加电磁场耦合的体系的适用性。

这些局限反映的是当前 NEP89 实现的适用范围，而非其根本约束。它们也指出了未来系统扩展的明确方向。一个具体例子是，我们最近在 GPUMD 软件包中开发并发布了引入电荷的扩展 NEP 方法 [51]，该方法加入依赖环境的原子电荷和显式长程静电相互作用，证明这种可学习的物理效应能够以一致且可扩展的方式整合到模型中。纳入磁自由度或其他具有物理先验的描述符，是顺理成章的下一步。架构的可扩展性与 NEP89 基础模型接近经验势的效率相结合，为实际开发更专门化、包含更多物理信息的模型奠定了坚实基础。

这里展示的直接应用和微调应用虽然并未穷尽所有可能，但为今后探索各种应用领域提供了坚实基础。这些工作将进一步确定 NEP89 的能力，并找出可能的改进方向。我们预计，随着不断扩展与完善，NEP89 的直接应用性能将持续提高。我们还预期，未来会从 NEP89 微调出许多针对特定领域的中等规模模型，为广泛的应用提供定制化解决方案。

---
## 结果与讨论子标题翻译

- NEP89 模型的架构及其微调
- NEP89 的迭代训练
- 静态性质的基准测试
- 计算性能评估
- 动态性质的基准测试
- 直接使用模型进行大尺度 MD 模拟
- 微调应用

---

## 图表题翻译

图 1：NEP89 的数据集组成与整体训练精度。a，在前两个主成分张成的降维描述符空间中，NEP89 数据集的分布。各数据集从 UNEP-v1 [9]、OMat24 [23]、MPtrj [13]、CH [25]、ANI-1xnr [21]、SPICE [20]、SSE-ABACUS [24]、SSE-VASP [24]、水 [26] 和 Protein [19] 数据集中抽样，或者在本研究中特别构建（CHONPS）。b、c，比较 NEP89 预测值与参考值（DFT 或高水平量子化学计算值）的能量（b）和力（c）的奇偶图。颜色强度表示 NEP89 数据集的分布和密度。RMSE 为均方根误差。

图 2：用于验证基础模型的多项静态性质基准测试。对于九种评价性质，比较本工作 NEP89 与 MACE-MP-0 [16]、CHGNet [13] 和 M3GNet [12] 相对 DFT 参考数据的平均绝对误差（MAE）。a，从 Materials Project（MP-ternary）[31] 和 GNoME 数据集 [14] 抽取结构的形成能（γ），以及以 DFT（PBE+D3）结果 [16] 为参考的 S66 二聚体集合 [32] 的结合能（$E_b$）。b，以 DFT 结果 [16] 为参考的 DMC-ICE13 数据集 [33] 的晶格能（$E_{latt}$），不同尺寸铁空位团簇的形成能（$E_{vac}$），以及以 DFT（PBE+D3）为参考的铁纳米孔中氢原子的黏附能（$E_{ad}$）。c，以 PhononDB 数据库 [34] 中 DFT（PBE）数据为参考的 97 种材料的最高声子带频率（ω），以及以 Materials Project [31] 中超过 11,000 种材料的 DFT 数据为参考的体积模量（$K$）和剪切模量（$G$）。

图 3：计算性能与动态性质的基准测试。a、b，在 20 元合金中比较 NEP89 与多种基础模型的计算效率。插图是 MD 模拟所用合金模型的代表性原子快照。NEP89 的计算效率比其他基础模型提高约三个数量级。c，非晶碳的实验与预测键合统计比较。d–f，使用 NEP89 和其他基础模型模拟的液态水的实验与预测密度（d）、氧–氧径向分布函数（e）及自扩散系数（SDC）（f）。g–i，比较 NEP89、另三种基础模型、专用深度势（DP）模型和 AIMD 对固态电解质 Li10GeP2S12（g）、Li10SiP2S12（h）及 Li10SnP2S12（i）中锂离子 SDC 的计算结果与实验结果。总体而言，NEP89 的预测与实验数据或 AIMD 结果吻合良好。图例中的 Expt. 表示实验数据。

图 4：NEP89 在无机与有机体系中的应用。a，采用 NEP89 模拟 Cu0.7Mo25.0Ta29.6V17.0W27.7 合金（1,221,240 个原子）在 MD 模拟不同阶段的原子构型快照。左侧为初始构型，右侧为 10% 应变时的构型，采用公共近邻分析结果着色。深蓝、红、黄分别表示体心立方（BCC）、六方密堆积（HCP）和面心立方（FCC）环境中的原子；灰白表示非晶环境中的原子。b，NEP89 预测的应力–应变曲线及屈服强度。虚线表示确定屈服强度所用的 0.2% 偏移法。c，NEP89 预测的 300 K 下不同离子在水中的扩散率，与文献 [38] 的实验值比较。d，NEP89 计算的 NaCl 纳米晶在不同温度水中的溶解。各温度下的溶解速率 τ 由幂律拟合（直线）提取，并汇集于插图中，表明 NEP89 捕捉到预期的溶解过程 Arrhenius 行为。e，不同温度下 NaCl 在水中溶解时空间分布的原子快照。f，3,000 K 甲烷燃烧模拟中 O2、CH4 和主要产物（CO、CO2、H2O）随时间的变化。g，初始反应物、中间物种及最终产物的原子快照。h，初始蛋白质–配体模型。i、j，分别采用 NEP89（i）和 CHARMM36（j）进行 20 ns MD 模拟所得构型。k，Ramachandran 图所用主链旋转角（ϕ 和 ψ）的示意图。l、m，分别由 NEP89（l）与 CHARMM36（m）模拟得到的 ϕ 和 ψ 角分布的 Ramachandran 图。

图 5：通过微调 NEP89 实现的应用实例。a–d，单层 MoSi2N4 的力学性质：300 K 下五次独立 MD 模拟的平均应力–应变曲线（a）；微调后 16% 应变下显示断裂的原子快照（b）；微调前后杨氏模量（c）与拉伸强度（d）的比较。这里及 f 中的柱高表示五次独立模拟的平均值，误差棒表示标准差；各数据点用黑色轮廓的白色圆点表示，以展示数据分布。DFT 与实验数据取自文献 [41]。e–g，Pd42.5Cu30Ni7.5P20 金属玻璃的热学与结构性质：基于 NEP89 的微调模型生成的淬火金属玻璃结构的原子快照（e）；微调前后的玻璃转变温度 $T_g$ 比较，并附有 Zhao 等人 [43] 的 NEP 模型计算结果和实验数据 [44]（未报告不确定度）（f）；不同势预测的淬火玻璃中二十面体结构的空间分布和数目（$N_{ICO}$，中心原子以金色表示）（g）。图中数值是五次独立模拟的平均值 ± 标准差。h，单层 MoS2 的热导率。结果与专门构建的 NEP 模型 [46] 及利用 DFT 导出的力常数进行玻尔兹曼输运方程（BTE）计算 [47–49] 的预测值比较。热导率以十次独立模拟的平均值 ± 平均值标准误差表示。i，使用 NEP89 和微调模型模拟的 127 K 晶态苯非弹性中子散射谱，并与实验数据 [50] 比较。

---

## 指定章节翻译

### 结果

#### NEP89 模型的架构及其微调

NEP89 模型建立在 NEP 方法 [9, 18] 之上。我们先简要介绍 NEP 架构，再讨论使 NEP89 能够微调的扩展。NEP 方法是一种多体神经网络势，采用按原子分解的总能量，以及由 Chebyshev 和 Legendre 多项式构造的原子中心描述符；它还采用一种结合正则化与可分离自然进化策略 [29] 的先进训练算法。后一算法对可训练参数的一组均值和方差进行演化，这些值也构成微调的基础。描述符定义在指定的截断半径内，以保证计算成本随原子数线性增长。神经网络输入层的神经元与描述符对应，输出层的神经元表示中心原子 $i$ 的位点能 $U_i$。力和位力应力通过对能量解析求导计算（详见补充材料第 1 节）。原子种类编码在一组径向函数的展开系数中。对每一对原子种类，均有一组在训练期间优化的、彼此独立的 $N_{ec}$ 个展开系数。此外，每种原子都有一组独立的 $N_{nn}$ 个可训练神经网络权重与偏置参数。因此，对含 $N_{spe}$ 种原子的体系，可训练参数总数为 $N_{spe}^{2}N_{ec}+N_{spe}N_{nn}$（训练 NEP89 所用的超参数见补充材料第 2 节）。

由于 NEP 采用组合式架构，已训练的 NEP89 模型可以方便地利用新训练数据集微调为针对某些原子种类子集的较小模型。在微调过程中，保持描述符归一化至关重要。为此，从 NEP89 中提取目标原子种类的可训练参数均值和方差，并在继续训练时重复使用；这些均值和方差原本用于可分离自然进化策略。与从零开始训练相比，微调通常只需很少一部分训练步数即可取得最佳结果。此外，为防止模型不期望地遗忘已有信息，可将描述符参数的方差设为零，确保微调期间仅更新神经网络参数。

#### NEP89 的迭代训练

要训练覆盖 89 种原子种类、同时适用于无机与有机材料的通用势模型，首要任务是构建多样、可靠且一致的训练集。迄今尚无单一现成数据集能同时满足这三个条件。所幸已有许多个别数据集，我们的目标是将它们合并，以形成多样性与可靠性更高的一致数据集。一个值得关注的数据集是 OMat24 [23]，它包含超过 1.1 亿个无机块体材料结构。为补充 OMat24，我们还纳入其他重要数据集中的结构，包括：覆盖 89 种元素的无机块体材料弛豫轨迹 MPtrj [13]；药物样小分子、肽和溶剂化氨基酸数据集 SPICE [20]；反应性有机物数据集 ANI-1xnr [21]；固态电解质数据集 SSE-ABACUS 和 SSE-VASP [24]；溶剂化蛋白质片段数据集，简称 Protein [19]；16 种金属及其合金数据集 UNEP-v1 [9]；一般及反应性 CH 体系数据集 CH [25]；包含液态、气态和汽液两相的水数据集 [26]；以及我们创建的反应性 CHONPS 数据集。有关这些数据集的更多信息见补充材料表 1。NEP89 的成功训练并非通过将上述全部数据集同时提供给优化器实现，而是采用下述迭代训练策略。

首先，我们注意到这些数据集对色散相互作用的处理并不一致。SPICE、Protein 和 ANI-1xnr 等数据集已包含 D3 色散 [27, 28]；为保证一致，我们向其余数据集加入这种色散相互作用。水数据集较为特殊：其标注采用 MB-pol 方法 [30]，精度接近 CCSD(T)。尽管并非所有数据集都在相同的量子力学理论水平上计算，它们在力和应力方面的差别很小，训练 NEP89 时可以忽略。与此同时，对同一原子种类，这些数据集的能量参考值差异显著，妨碍统一模型的开发。为解决这一问题，我们最初仅考虑 OMat24 数据集中的能量，而不使用其他数据集的参考能量。

基于大量公开数据集训练统一模型时，另一个挑战是管理海量训练结构。优质训练数据集并不一定需要大量结构，更重要的是选取多样且均衡的结构。为此，我们首先从 OMat24 数据库随机抽样，建立数据集并训练初始模型。接着利用该模型，从 OMat24 数据库选出描述符值均匀分布的子集（详见补充材料第 3 节），以训练改进模型。随后，我们进行了十余轮模型训练与数据整理。每一轮中，当前模型预测所有数据集中此前未见的结构；识别力和应力误差较大的结构，再从中抽取描述符值均匀分布的子集，加入训练数据集。随后用更新后的数据集训练序列中的下一个模型。

数据集改进的一个关键方面，是识别参考数据中的不准确之处。OMat24、MPtrj 等若干数据集包含错误条目，或密度泛函理论（DFT）计算尚未收敛的条目。为减轻含噪参考数据的影响，以往研究采用 Huber 损失函数 [12–14, 16, 17]。我们则迭代地从训练数据集中去除离群点，从而逐步降低其对最终模型的影响。在补充材料图 1 中，我们展示了 MPtrj 数据集内 113 个典型结构的结果：这些结构在训练期间被判定为离群点，其原始 DFT 参考值被发现不准确，而 NEP89 的预测则与我们重新计算的参考值高度一致。

经过这样的迭代训练与改进，我们建立了多样且均衡的训练数据集；图 1a 在由两个主成分张成的降维描述符空间中展示了它的分布。不过，这一过程中所得模型在能量方面仅使用 OMat24 数据集训练，因而可能偏向该数据集。为确保不同数据集之间的训练均衡，我们相应调整了其他数据集的参考能量。这些调整使模型预测与平移后的参考能量之间的差异最小（详见补充材料第 4 节）。我们将 MPtrj 数据集的参考能量排除在训练之外，因为它们对 Hubbard U 修正的处理方式不同，与 OMat24 数据集的能量不兼容。之后又进行了数轮能量调整，并训练得到最终模型，称为 NEP89。能量的奇偶图（图 1b）表明，调整之后所考虑的参考能量确实相当一致。力的奇偶图（图 1c）也表明，对于合并后的数据集，模型训练良好（各个数据集的能量、力和应力误差指标见补充材料图 2）。

#### 静态性质的基准测试

图 2 展示了 NEP89 与多种基础模型对若干静态性质的预测基准测试；比较模型包括 MACE-MP-0（中等规模版本）[16]、CHGNet（0.3.0 版）[13] 和 M3GNet（2021.2.8-DIRECT-PES 版）[12]。计算详情见方法部分“静态性质的基准计算”、补充材料第 5–10 节及补充材料图 3–8。总体而言，相对于 DFT 数据，NEP89 在九种评价性质上的平均绝对误差显示，其精度与其他基础模型相当。对于从 Materials Project 抽取的三元结构（MP-ternary）[31] 的形成能（γ），MACE-MP-0 和 CHGNet 略为准确，NEP89 排名第三，尽管它并未使用 MPtrj 能量训练。对于 GNoME 数据集 [14] 的二元至五元结构，各模型都未在该数据集上训练；MACE-MP-0 的精度最差，而 NEP89 的表现与 CHGNet 非常接近，排名第二。对于 S66 二聚体集合 [32] 的结合能（$E_b$），NEP89 排名第二，尽管它不像其他模型那样需要另加 D3 修正。对于 DMC-ICE13 数据集 [16, 33] 的晶格能（$E_{latt}$），NEP89 的精度最佳；对于不同尺寸铁空位团簇的形成能（$E_{vac}$），其精度排名第二；对于铁纳米孔内氢原子的黏附能（$E_{ad}$），其精度与其他模型相当（铁空位团簇及纳米孔数据集详情见补充材料第 8 节）。对于 PhononDB 数据库 [34] 中 97 种材料的最高声子带频率（ω），NEP89 的表现排名第三。对于 Materials Project [31] 中超过 11,000 种材料，NEP89 对体积模量（$K$）的预测精度与其他模型相当，对剪切模量（$G$）的预测精度最佳。

#### 计算性能评估

开发机器学习原子间势的主要动机，是扩展第一性原理计算可达到的时间与空间尺度，因此，包含内存使用量和计算速度在内的计算效率是一项关键因素。如图 3a、b 所示，以 20 元高熵合金为代表性案例，NEP89 在广泛的体系规模上，速度和内存使用量均持续优于其他基础模型（详见方法部分“计算性能评估”）。在本文考察的 24 GB RTX 4090 和 80 GB H800 图形处理器（GPU）上，NEP89 分别能模拟最多 8 × 10⁶ 个原子、速度达 5 × 10⁶ 原子步/秒，以及最多 1.5 × 10⁷ 个原子、速度达 7 × 10⁶ 原子步/秒。总体上，与其他基础模型相比，NEP89 将原子模拟可达到的时间与空间尺度至少扩展了三个数量级，同时保持了对静态性质（如上所示）与动态性质（如下文所述）有竞争力的精度。此外，NEP89 表现出高效的多 GPU 扩展能力（补充材料图 9）。水体系的基准测试（补充材料图 10）显示，NEP89 的模拟速度接近经验水势，显著缩小了经验势与基础模型之间的性能差距。

#### 动态性质的基准测试

为进一步评估 NEP89 在原子 MD 模拟中的表现，我们比较了结构相态不同的三类典型体系的动态性质：非晶碳、液态水和三种固态电解质。比较使用 NEP89 与其他基础模型得到的结果（计算详情见方法部分“非晶碳的 MD 模拟”“水的 MD 模拟”和“固态电解质中的锂离子扩散”）。图 3c 展示了非晶碳的键合统计，对比实验数据 [35] 与 NEP89 及其他基础模型的预测。NEP89 的精度与其他基础模型相当，且与实验结果较为吻合。图 3d–f 对实验 [36]、NEP89 和其他基础模型得到的液态水密度、径向分布函数及自扩散系数进行了比较分析。结果表明，NEP89 的预测与实验数据非常接近，并且优于其他基础模型，尤其是在重现密度（图 3d）和氧–氧径向分布函数（图 3e）方面。补充材料图 11 进一步表明，NEP89 对水密度的预测较为均衡：在某些温度下，甚至比精度最高的水模型之一 MB-pol [36] 更接近实验数据。虽然这种表现并非在所有条件下都普遍出现，但它提示，由参考能量调整策略带来的不同数据来源之间的部分误差抵消可能发挥了作用（补充材料第 4 节和第 11 节）。在图 3e 中，$r=0.4$ nm 附近的小偏差可能源于 NEP89 全局优化时略有欠拟合；用水数据集（补充材料表 1）微调后，可以进一步减小该偏差，得到与实验吻合良好的预测（补充材料图 12）。

接下来，图 3g–i 比较了三种硫代磷酸盐固态电解质 Li10GeP2S12、Li10SiP2S12 和 Li10SnP2S12 的锂离子自扩散系数的计算值与实验值，温度范围为 300–1,100 K。值得关注的是，在整个温度范围内，NEP89 与 AIMD 模拟及专用力场 [24] 的结果高度吻合，并优于其他基础模型。

#### 直接使用模型进行大尺度 MD 模拟

在通过面向基准测试的小体系展示 NEP89 的动态模拟能力之后，我们进一步展示其直接用于无机及有机材料大尺度原子 MD 模拟的能力；其他基础模型通常难以执行此类模拟。实例包括：复杂多组元 Cu0.7Mo25.0Ta29.6V17.0W27.7（CuMoTaVW）合金的百万原子级压缩模拟、水中离子扩散率计算、岩盐溶解动力学研究、甲烷燃烧模拟及蛋白质–配体体系的动力学模拟（计算详情见方法部分从“CuMoTaVW 合金的 MD 模拟”到“蛋白质动力学的 MD 模拟”）。

对于 CuMoTaVW 合金，公共近邻分析（图 4a）显示，NEP89 在等温平衡及压缩期间成功维持了结构稳定性。整个变形过程中，多晶体心立方结构保持完整，未观察到相变。NEP89 计算所得的屈服强度与屈服应变分别为 9.2 GPa 和 5.8%（图 4b），接近实验测得的约 10.0 GPa 和约 6% [37]。这种定量一致性说明，NEP89 能准确捕捉复杂多组元合金体系中的原子相互作用。

此外，NEP89 预测的水中各种单价与二价离子的扩散率（图 4c），以及相应的活化能（补充材料图 13），与实验结果 [38, 39] 吻合良好。结合其计算效率，这使例如预测小型盐晶体在水中的溶解动力学成为可能（图 4d、e 和补充材料图 14）。NEP89 无需针对该应用微调，就捕捉到了溶解过程预期的 Arrhenius 行为（图 4d 插图）。

3,000 K 下的甲烷燃烧模拟（图 4f）表明，NEP89 生成的主要反应产物及其分布与 ANI-1xnr 模型 [21] 所得结果十分相似，说明 NEP89 有能力捕捉反应的基本物理与机制。燃烧期间的原子快照（图 4g）确认，NEP89 对反应化学过程也给出了合理预测。此外，NEP89 重现了 ANI-1xnr 模拟 [21] 最初观察到的 CH4 和 O2 浓度近指数衰减曲线，表明其在有机反应建模方面表现稳健。虽然 NEP89 与 ANI-1xnr [21] 预测的总体反应路径一致，NEP89 所得燃烧动力学却更快。在 3,000 K 下，NEP89 计算的反应速率常数 $k$ 为 2.90 × 10¹⁵ cm³ mol⁻¹ s⁻¹，约为 ANI-1xnr 所得值 4.99 × 10¹⁴ cm³ mol⁻¹ s⁻¹ 的六倍。正如补充材料第 12 节及补充材料图 16、17 所讨论的，这种动力学加速可能与 NEP89 相对于 ANI-1xnr 参考模型具有较低的 C–H 键解离能有关，从而降低了甲烷燃烧的有效活化势垒。

在蛋白质–配体案例中，我们用 NEP89 模拟与配体 2-丙基苯酚（JZ4）形成复合物的蛋白质 T4 溶菌酶 L99A/M102Q（3HTB）的动力学，并与针对蛋白质优化的专用 CHARMM36 力场结果比较。如图 4h–j 所示，两种模型在长时间模拟中都实现了配体 JZ4 与蛋白质 3HTB 的稳定结合。NEP89 计算的结合能为 −1.64 eV，而 CHARMM36 给出的参考值为 −1.24 eV，说明 NEP89 可以合理描述蛋白质–配体相互作用。此外，我们还计算了两种势得到的蛋白质 Ramachandran 图，可据此分析蛋白质模型的构象是否符合立体化学规则。如图 4l、m 所示，NEP89 与 CHARMM36 计算的总允许区域比例分别为 63.1% 和 90.47%。虽然 NEP89 的允许区域比例低于专用 CHARMM36 力场，两幅 Ramachandran 图 [40] 都显示蛋白质构型的最高概率位于（−60°，−30°）附近，并且 α 区域（图 4l、m 左下）所占比例高于 β 区域（图 4l、m 左上）。这些观察结果表明，NEP89 能定性捕捉蛋白质构象偏好，但准确重现蛋白质–配体体系 Gibbs 自由能景观的能力仍有限（补充材料图 19）。这一局限可能反映了训练数据对蛋白质–配体构型覆盖不充分，和/或当前 NEP89 框架没有显式处理长程静电相互作用，因而指出了未来发展的一个关键方向（见“讨论”）。我们还计算了蛋白质–水之间的氢键数，NEP89 得到 220 个，CHARMM36 得到 375 个，两者处于同一数量级。总体而言，这些结果表明，即使 NEP89 未专门针对这些蛋白质体系优化，它仍可定性捕捉蛋白质–配体相互作用及蛋白质结构的某些方面。通过下文介绍的微调，预计还能进一步改善。

#### 微调应用

对于某些特定应用，NEP89 的精度可能不足。在这种情况下，仍可充分利用 NEP89，通过一个简单而有效的主动学习过程，快速得到可靠模型。我们首先可以在目标条件下用 NEP89 进行原子模拟，生成大量轨迹；再从中抽取结构并进行单点 DFT 计算，创建训练数据集，将 NEP89 微调成针对相应材料和应用的专用模型。这一过程比使用 AIMD 抽样结构高效得多。下面给出四个案例：二维材料 MoSi2N4 的力学性质、Pd42.5Cu30Ni7.5P20 金属玻璃的热学与结构性质、单层 MoS2 的热导率，以及晶态苯的模拟非弹性中子散射谱（微调与模拟详情见方法部分从“MoSi2N4 微调与 MD 模拟”至“晶态苯微调与非弹性中子散射计算”）。

近年已通过化学气相沉积成功合成 MoSi2N4，并发现其具有良好的性质 [41]。这里，我们展示只增加 100 个构型，就可专门针对 MoSi2N4 微调 NEP89。NEP89 直接预测的断裂强度和杨氏模量分别为 (272 ± 1) GPa 和 (34.2 ± 0.4) GPa。相比之下，微调模型分别给出 (463 ± 4) GPa 和 (45.7 ± 0.2) GPa，与相应实验值 (491 ± 139) GPa 和 (66 ± 18) GPa 的吻合程度大幅提高（图 5a–d）。

Pd42.5Ni7.5Cu30P20 合金是最著名的块体金属玻璃之一，其玻璃形成能力尤为突出 [42]。这里，我们证明仅增加约 200 个构型微调 NEP89，就能获得优异表现。微调后，计算的玻璃转变温度 $T_g$ 与专用 NEP 模型 [43] 的预测及实验数据 [44] 均高度吻合，如图 5e、f 所示。此外，描述短程结构的二十面体配位在微调后得到定量改进，其结果与专用 NEP 模型 [43] 相当（图 5g）。

接下来，我们证明，仅增加 104 个构型对 NEP89 微调，就能准确预测单层 MoS2 的热导率。图 5h 展示了使用均匀非平衡 MD 方法 [45] 所预测热导率随微调步数的变化。随着微调步数增加，预测热导率逐渐升高，最终收敛至参考值。尤其是，在微调 10,000 步之后，模型得到的热导率与专用 NEP 势 [46] 及使用 DFT 计算所得力常数的玻尔兹曼输运方程方法 [47–49] 报告的数值非常接近。

最后，我们展示使用 NEP89 及其微调版本来预测散射实验结果；微调版本用主动学习获得的另外 119 个结构训练。NEP89 模拟的谱与实验数据 [50]（图 5i）总体上定性一致，但谱中对应声子模的峰与实验峰相差约 10 meV。微调后，预测的模态频率与实验谱更加一致，只有 100 meV 附近的宽峰整体红移；这可归因于对微调结构进行 DFT 计算时使用的 vdW-DF-cx 交换相关泛函。此外，各峰的相对强度也与实验更为吻合。

为评估 NEP89 面对不同微调任务的稳健性，我们针对四种代表性体系，采用不同随机种子分别进行了三次独立运行（补充材料图 21）。所得预测高度一致，说明微调方案稳定且可靠。

译注：MoSi2N4 段落中“断裂强度和杨氏模量”的数值顺序按正文原句保留；原文图 5c、d 的图题将杨氏模量与拉伸强度按相反顺序对应。原文在此处存在不一致。

---

## 附件内容翻译

### 43588_2026_1009_MOESM1_ESM.pdf

#### 补充章节

##### 补充第 1 节：NEP89 模型的能量、力和应力计算

在我们覆盖 89 种元素的通用神经进化势模型（NEP89）中，总势能是各原子位点能之和，$U=\sum_i U_i$。给定原子 $i$ 的位点能 $U_i$ 是抽象描述符向量 $\mathbf q^i$ 的函数；该向量包含 $q_\nu^i$（$\nu=1,2,\ldots,N_{\mathrm{des}}$）等分量。此函数表示为

$$
U_i=\sum_{\mu=1}^{N_{\mathrm{neu}}}w_\mu^{(1)}\tanh\left(\sum_{\nu=1}^{N_{\mathrm{des}}}w_{\mu\nu}^{(0)}q_\nu^i-b_\mu^{(0)}\right)-b^{(1)}.
$$

其中，$\tanh(x)$ 是激活函数；$w^{(0)}$ 是连接输入层（维度为 $N_{\mathrm{des}}$）与隐藏层（维度为 $N_{\mathrm{neu}}$）的权重参数；$w^{(1)}$ 是连接隐藏层与输出层（位点能）的权重参数；$b^{(0)}$ 是隐藏层中的偏置参数，$b^{(1)}$ 是输出层中的偏置参数。描述符向量由径向分量和角向分量构成，详情见此前工作 [1]。作用在原子 $i$ 上的力可推导为 $\mathbf F_i=\sum_{j\ne i}(\partial U_i/\partial\mathbf r_{ij}-\partial U_j/\partial\mathbf r_{ji})$，其中 $\mathbf r_{ij}=\mathbf r_j-\mathbf r_i$。整个体系的位力张量可推导为 $\mathbf W=\sum_i\sum_{j\ne i}\mathbf r_{ij}\otimes\partial U_j/\partial\mathbf r_{ji}$。应力张量定义为 $\mathbf W/V$，其中 $V$ 表示结构的体积。采用自然进化策略 [2] 优化可训练参数 $\mathbf z$，使损失函数 $L=\Delta U+\Delta F+\Delta W$ 最小；$\Delta U$、$\Delta F$ 和 $\Delta W$ 分别是预测值与参考值之间的能量、力和位力的均方根误差（RMSE）。为防止过拟合和模型参数不必要地增大，采用 $L_2$ 正则化。此外，为确保原子间距很小时具有符合物理规律的行为，将短程 Ziegler–Biersack–Littmark 势 [3] 加入为背景项 [4]。训练 NEP89 模型所用的超参数详见补充第 2 节。

##### 补充第 2 节：训练 NEP89 所用的 nep.in 输入文件

我们在 gpumd 代码的 `nep.in` 文件中使用以下输入训练 NEP89 模型：

```text
type 89 H He Li Be B C N O F Ne Na Mg Al Si P S Cl Ar K Ca
        Sc Ti V Cr Mn Fe Co Ni Cu Zn Ga Ge As Se Br Kr
        Rb Sr Y Zr Nb Mo Tc Ru Rh Pd Ag Cd In Sn Sb Te I Xe
        Cs Ba La Ce Pr Nd Pm Sm Eu Gd Tb Dy Ho Er Tm Yb Lu Hf Ta W
        Re Os Ir Pt Au Hg Tl Pb Bi Ac Th Pa U Np Pu
version     4
zbl         2
cutoff      6 5
n_max       4 4
basis_size 8 8
l_max       4 2 1
neuron      80
lambda_1    0
lambda_e    1
lambda_f    1
lambda_v    2
batch       90000
population 60
generation 1000000
```

##### 补充第 3 节：描述符空间抽样的细节

为在描述符空间中进行抽样，我们首先计算待抽样数据库中每个结构的各描述符分量。对于每个描述符分量，一个结构的取值定义为该结构全部原子对应分量值的平均值。首先从数据库中随机选取一个结构。随后遍历其余结构，只有当某结构与此前所有已选结构之间的距离都超过预设阈值 $d_{\min}$ 时，才将其加入已选集合；本研究将该阈值设为 0.05。两个描述符之间的距离，是根据其分量计算的欧氏距离。这一方法保证已选结构在描述符空间中的最小间距为 $d_{\min}$。

##### 补充第 4 节：不同数据集之间的能量平移

我们先使用一个数据集训练 NEP 模型：该数据集保留抽样后的 OMat24 数据集的参考能量，并排除其他所有参考能量。随后用模型预测其余各数据集的能量。接着采用可分离自然进化策略 [2]，确定其他数据集中相关原子种类的能量平移值。通过优化这些平移值，最小化预测能量与参考能量之间的差异。对于含 $N_{\mathrm{str}}$ 个结构的给定数据集，结构 $a$ 的预测能量与参考能量分别记为 $U_a^{\mathrm{pre}}$ 和 $U_a^{\mathrm{ref}}$。平移后的参考能量写为 $U_a^{\mathrm{ref}}+N_a^I\Delta^I$，其中 $N_a^I$ 为结构 $a$ 中种类 $I$ 的原子数，$\Delta^I$ 是待确定的该种原子的能量平移值。待最小化的损失函数定义为

$$
L=\left[\sum_a\left(U_a^{\mathrm{ref}}+N_a^I\Delta^I-U_a^{\mathrm{pre}}\right)^2\right]/N_{\mathrm{str}}.
$$

##### 补充第 5 节：各基础模型对 MP-ternary 与 GNoME 数据集的形成能计算

我们采用两个公开数据集：一是 Materials Project 数据库 [5] 中全部相关的三元结构；二是 GNoME [6] 预测的多种二元至五元体系结构，其中力分量低于 80 eV Å⁻¹。这两个数据集用于评估不同基础模型预测形成能的精度。

具体而言，我们评估了四种模型：本研究的 NEP89、MACE-MP-0 [7]、CHGNet [8] 和 M3GNet [9]。对每种模型，均以各组成元素最稳定的同素异形体为基准计算形成能。所有形成能计算都在结合 gpumd-wizard [10] 与 calorine [11] 软件包的集成环境中进行。然后将各模型预测的形成能与文献 [12] 的 DFT 参考值比较，如补充图 3 所示。各模型的平均绝对误差（MAE）汇总于正文图 2。

##### 补充第 6 节：S66 二聚体集合的结合能计算

为了对各种基础模型进行基准测试，我们评估它们对广泛使用的 S66 二聚体集合 [13] 结合能的预测。S66 包含 66 种分子复合物的参考平衡几何构型，旨在代表生物分子中最常见的非共价相互作用，同时均衡地涵盖色散与静电作用的贡献。

DFT 参考结合能取自文献 [7]，使用 Perdew–Burke–Ernzerhof（PBE）泛函，结合 D3 色散修正和 Becke–Johnson 阻尼 [14, 15] 计算；平面波能量截断值为 520 eV。使用 NEP89、MACE-MP-0、CHGNet 和 M3GNet 等基础模型计算的 S66 分子二聚体结合能见补充图 4。各模型的 MAE 汇总于正文图 2。

##### 补充第 7 节：DMC-ICE13 数据集的晶格能计算

冰是最重要且最引人关注的分子晶体之一，具有丰富而仍在不断发展的相图。这里，我们通过计算 DMC-ICE13 数据集 [16] 中的绝对和相对晶格能来评估各种基础模型的表现；相对值以六方冰 Ih 为参照。DMC-ICE13 数据集包含 13 种不同冰多晶型的晶格能，覆盖常压及高压分子冰相所呈现的全部结构复杂性。此类基准测试有助于了解不同基础模型是否能够捕捉支配冰多晶型的微妙且多样的分子间相互作用。各基础模型计算的绝对与相对晶格能见补充图 5。这里的 DFT 参考值取自文献 [7]，采用补充第 6 节所述的相同计算流程。绝对晶格能的 MAE 汇总于正文图 2。

##### 补充第 8 节：铁空位团簇形成能及铁纳米孔中氢原子黏附能的计算

理解空位团簇的结构与能量，是描述金属中缺陷演化的基础。我们利用不同基础模型计算体心立方铁中任意尺寸空位团簇的形成能。计算方法遵循文献 [17] 所述流程。补充图 6a 将 NEP89、MACE-MP-0、CHGNet 和 M3GNet 等基础模型预测的形成能，与 DFT 参考值进行比较。

此外，氢与纳米尺度空洞之间的相互作用，是结构材料氢致损伤的重要因素 [18]。我们利用不同基础模型评估铁纳米空洞中不同数量氢原子的吸附能，并在补充图 6c–d 中与 DFT 参考值比较。

所有 DFT 参考数据均使用 PBE 交换相关泛函计算。各基础模型的形成能及吸附能 MAE 汇总于正文图 2。

##### 补充第 9 节：各基础模型的声子性质计算

本节使用不同基础模型评估多种材料的声子性质。这需要准确预测力，以确保得到符合物理规律的晶格振动特征。

为便于直接比较，我们采用文献 [7] 引入的 97 种材料的基准集合；这些材料随机选自 PhononDB 数据库 [19]，此前也用于评估 MACE-MP-0 [7]。我们使用 Phonopy [19] 实现的有限位移方法，计算全部 97 种化合物的声子模，包括最高和最低声子频率，并与 PhononDB 数据库 [19] 报告的 DFT（PBE 水平）参考数据比较。文献 [7] 讨论了 PhononDB 数据库中 DFT 参考值的可靠性。为尽量减少基础模型预测与 PhononDB 结果之间的差异，我们使用数据库中相同的超胞结构，并去除由 Born 有效电荷引起的非解析修正。

补充图 7 以奇偶图比较各基础模型预测的最高和最低声子模频率与 DFT 参考值。最高声子模频率的 MAE 见正文图 2。

##### 补充第 10 节：各基础模型的体积模量与剪切模量计算

我们对不同基础模型预测的弹性性质开展系统基准测试，覆盖 Materials Project 数据库 [5] 中超过 11,000 种材料。能够准确捕捉势能面的基础模型，应能良好重现体积模量和剪切模量等弹性性质；这些性质依赖于能量对应变的二阶导数 [7]。

具体而言，我们遵循文献 [7, 21] 所述计算流程，利用不同基础模型根据应力–应变关系计算 Voigt–Reuss–Hill（VRH）平均体积模量与剪切模量 [20]。所有计算均使用 MatCalc 软件包 [22] 的弹性模块，因此全部预测仅基于平衡的块体晶体结构。

为排除可能由 DFT 误差引起、缺乏物理意义的数值，我们从 Materials Project 数据库 [5] 中滤除 VRH 平均体积模量或剪切模量 ≥ 600 GPa 或 ≤ −50 GPa 的条目，得到包含 11,626 个结构的整理后数据集。

补充图 8 给出了奇偶图，将各基础模型预测的体积模量与剪切模量同 DFT（PBE 水平）参考值比较，并标出对应的 MAE 和 RMSE。各模型的 MAE 汇总于正文图 2。

##### 补充第 11 节：训练 NEP89 时调整参考能量的理由及可能作用

合并多个公开数据集时，我们承认数据来源的异质性带来了不容忽视的挑战。我们注意到，尽管不同 DFT 泛函（如 PBE、PBEsol）或高水平方法（水体系中的 MB-pol 等）给出的绝对能量不同（见补充表 1），但对训练基础模型而言，它们给出的力和应力通常大体一致。这些泛函所得原子力之间的差异，通常与机器学习势固有的回归误差相当。

为系统处理绝对能量参考值的差异，我们采用补充第 4 节详述的逐原子种类能量平移策略，有效对齐了异质数据集的基线。我们有意选择这一方法，而未采用多输出头训练或对泛函标签进行独热编码 [23]，因为它可能使模型无需显式区分泛函，就能有效学习跨数据集的统一表征。这样便于联合处理有机与无机数据集，并可训练出跨领域泛化能力更强的单一基础模型。相比之下，多输出头训练或独热编码等方法可能依赖每个构型的可靠泛函标签，并要求用户在部署时额外选择合适的输出头；这与开发广泛适用的单一基础模型的目标较不一致。

在实际应用中，NEP89 并非要重现某一种交换相关泛函。更适合将它视为由多个 DFT 数据来源共同塑造的、类似集成模型的有效表征。以液态水为例，MB-pol（水体系精度最高的模型之一 [24]）在某些温度下往往略微高估密度，而含有带 OH 基团结构的 DFT 数据集往往低估密度 [25–27]。我们用不同模型评估多个温度下的水密度。补充图 11 显示，NEP89 的预测比较均衡，在某些温度下甚至比 MB-pol 更接近实验数据。虽然这种表现并非在所有条件下都系统地出现，但它提示，我们的训练策略可能涉及不同泛函之间的部分误差抵消，并可能在对泛函选择敏感的条件下实现有效泛化。此外，MB-pol 等水专用模型仅适用于纯水，而 NEP89 在保持良好整体性能的同时，还可对含水的复杂混合物和界面进行大尺度模拟，包括水中离子扩散、岩盐溶解、甲烷燃烧和蛋白质–配体动力学（NEP89 在多种场景下的应用见正文）。

最后，我们强调，与实验观测结果一致，并不意味着 NEP89 比 MB-pol 等高水平方法捕捉到更多底层物理规律。更合理的解释是，我们的参考能量调整策略可能使不同泛函之间发生了具有实用价值的部分误差抵消。

##### 补充第 12 节：NEP89 与 ANI-1xnr 模型预测的甲烷燃烧速率讨论

在我们的模拟中，NEP89 给出的甲烷燃烧速率比 ANI-1xnr [28] 更快。这种差异体现在氧气消耗曲线上：在 NEP89 模拟中，O2 到 0.12 ns 时几乎耗尽；而在 ANI-1xnr 轨迹中，到 0.2 ns 时仍剩余大量氧气。为探究差异来源，我们使用两种模型分析了不同温度下甲烷燃烧产物的演化（见补充图 16）。在所有测试温度下，NEP89 的反应动力学始终比 ANI-1xnr 更快。

为量化这一差异，我们确定了甲烷燃烧的反应速率常数 $k$。在 3,000 K 下，NEP89 计算的速率常数为 2.90 × 10¹⁵ cm³ mol⁻¹ s⁻¹，约为 ANI-1xnr 所得 4.99 × 10¹⁴ cm³ mol⁻¹ s⁻¹ 的六倍；本研究使用了 ANI-1xnr 数据集的一个子集。此外，NEP89 数据的 Arrhenius 分析给出活化能 $E_a=90\pm3$ kJ mol⁻¹，如补充图 17a、b 所示。

为了阐明这种加速的机理基础，我们将 NEP89 和 ANI-1xnr 预测的 CH4 中 C–H 键解离能（BDE）与 DFT 及实验参考值比较（见补充图 17c、d）。NEP89 得到的 BDE 为 84.4 kcal mol⁻¹，而 ANI-1xnr 预测为 128.0 kcal mol⁻¹。作为参照，实验值为 103.3 kcal mol⁻¹，DFT 参考值（BLYP-D3(0)/TZV2P）为 110.0 kcal mol⁻¹ [28]。BDE 较低意味着在 MD 模拟中 C–H 键更容易断裂，从而降低燃烧的有效能垒，并加快整体反应速率。因此，这一分析提示，NEP89 中观察到的较快燃烧动力学，可能源于相对 ANI-1xnr 低估了 C–H 键强度。需要指出，与实验和 DFT 标准相比，NEP89 低估 BDE，而 ANI-1xnr 则倾向于略微高估。

必须强调，反应速率对所采用的电子结构理论水平高度敏感 [28, 29]。BDE 的差异反映出训练覆盖广阔化学空间的通用势时固有的挑战。此外，由于条件不同，很难直接用实验动力学验证这些模拟：为加快采样，模拟在高温（如 3,000 K）下进行；出于安全原因，实验通常在较低温度下采用稀释燃料混合物，因此无法直接比较。在这些尺度上进行 AIMD 模拟也极为耗时。

总体而言，NEP89 虽然能捕捉合理的反应机理及产物分布，却预测出比 ANI-1xnr 更快的动力学；这一差别可能主要源于两者对 C–H 键能量的描述不同。由于缺少这些具体条件下的直接实验基准，现有证据尚不能明确判定哪一个模型更准确；解决键解离能方面的这一差异，仍是未来完善基础模型的重要方向。

#### 补充图题

补充图 1：比较 MPtrj 数据库 [36] 中典型结构重新计算的 DFT 参考值。a、b，比较不同构型重新计算的力与应力同原始 MPtrj 参考值 [36] 的奇偶图。c、d，重新计算的 DFT 结果与多种基础模型预测的力和应力奇偶图。我们使用 MACE-MP-0 模型 [7] 进行预测，并选择预测应力比 DFT 参考值高出 100 GPa 的结构。因此，选出 113 个应力离群构型。我们使用 Materials Project [5] 提供的原始计算输入，对这些结构进行 DFT 自洽计算。图中可见，原始 MPtrj 参考值不可靠，而不同基础模型的预测与重新计算的 DFT 参考值非常接近。值得注意的是，这 113 个结构已从 NEP89 训练集中排除，但模型仍给出可靠预测，凸显了数据筛选过程的有效性。

补充图 2：NEP89 模型在不同训练子集上的表现（见补充表 1）。a，均方根误差（RMSE）。b，平均绝对误差（MAE）。能量、力和应力的单位分别为 meV/原子、meV/Å 和 MPa。由于 Hubbard U 修正的处理方式不同，MPtrj 数据集 [36] 的参考能量与 OMat24 数据集 [30] 的参考能量不兼容，因此未给出 MPtrj 参考能量的 RMSE 和 MAE。对于另一些子集，由于缺少 DFT 或高水平量子化学计算的应力参考值，无法给出应力的 RMSE 和 MAE。

补充图 3：a、b，形成能（γ）的奇偶图：对于从 Materials Project（MP-ternary）[5] 和 GNoME 数据集 [6] 抽取的结构，比较 DFT 参考数据与 NEP89（本研究）、MACE-MP-0 [7]、CHGNet [8] 及 M3GNet [9] 的预测。

补充图 4：各基础模型计算的 S66 二聚体结合能与 DFT（PBE+D3）参考值 [7] 的详细比较。a，S66 二聚体集合 [13] 结合能（$E_b$）的奇偶图，比较各种基础模型的预测。此处给出的 NEP89 结果不含显式 D3 修正。b，逐一比较 S66 集合中各二聚体的不同基础模型结合能预测。

补充图 5：比较不同基础模型计算的 DMC-ICE13 数据集 [16] 的晶格能（$E_{\mathrm{latt}}$）与 DFT（PBE+D3）参考值 [7]。此处给出的 NEP89 结果不含显式 D3 修正。a，绝对晶格能，定义为各晶相相对于气相的每分子能量。b，相对晶格能，定义为相对于冰 Ih 晶格能的差值。

补充图 6：a，比较不同基础模型预测的不同尺寸铁空位团簇形成能与 DFT（PBE+D3）计算结果。此处给出的 NEP89 结果不含显式 D3 修正。b，不同基础模型与 DFT（PBE+D3）预测的铁纳米孔中氢原子黏附能奇偶图。c，铁纳米孔中氢原子数量变化时，各基础模型预测的黏附能变化。参考 DFT 计算采用 VASP 软件包及 PBE 泛函，并显式包含 D3(BJ) 色散修正。为准确模拟体心立方铁的磁性，启用自旋极化（ISPIN=2）及铁磁有序，并将每个铁原子的初始磁矩设为 3.0 $\mu_{\mathrm B}$。计算采用 500 eV 的平面波能量截断值，以及由 0.2 Å⁻¹ 的 k 点间距决定的倒空间采样分辨率。

补充图 7：比较不同基础模型与 DFT（PBE）计算的 97 种材料的声子带频率。a，最高声子带频率。b，最低声子带频率。

补充图 8：不同基础模型计算的体积模量与剪切模量的奇偶图。每个子图上方标有相对于 DFT 参考值的 MAE 和 RMSE。不同子图展示各基础模型对超过 11,000 种材料的体积模量和剪切模量的预测。颜色强度表示模量数据的分布及密度。对于每种基础模型，都从图中排除被认为不符合物理规律的预测值（≥ 600 GPa 或 ≤ −50 GPa），并据此计算 MAE 和 RMSE。图中的 VRH 指 Voigt–Reuss–Hill [20] 平均体积模量与剪切模量。

补充图 9：对于与正文相同的 20 元高熵合金体系，NEP89 模型的计算效率随 GPU 数量的变化。在 24 GB NVIDIA GeForce RTX 4090 GPU 上，基准体系含 6,912,000 个原子；在 80 GB NVIDIA H800 Tensor Core GPU 上，含 15,185,664 个原子。虚线表示随 GPU 数量增加而达到的理想线性扩展。

补充图 10：不同势模型的计算速度随水体系原子数的变化；测试使用 16 个 i5-14600K CPU 核心（通过 LAMMPS 计算经验 SPC/E 水势 [37]），以及一张 RTX 4090 GPU 配合一个 i5-14600K CPU 核心（通过 GPUMD 计算 NEP89，或通过含 KOKKOS 软件包的 GPU 加速版 LAMMPS 计算 SPC/E）。对于 SPC/E 势，短程相互作用在 10 Å 截断，长程静电相互作用由 PPPM 求解器处理，相对误差容限为 10⁻⁴。这些比较表明，NEP89 的计算效率正接近广泛使用的经验水势。

补充图 11：不同模型预测的水密度随温度变化，并与实验数据比较。实验数据来自文献 [38]，MB-pol 结果来自文献 [39, 40]。

补充图 12：各种计算模型预测的水中氧–氧原子对径向分布函数 $g_{\mathrm{OO}}(r)$，与文献 [41] 的实验数据比较。尽管相较其他基础模型，NEP89 预测的 $g_{\mathrm{OO}}(r)$ 与实验吻合良好，我们仍注意到在 $r=0.4$ nm 附近存在一个微弱但明显的次峰，实验数据及其他模型的预测中均无此峰。我们将这一细小差异归因于 NEP89 全局优化时对这一特定结构特征略有欠拟合。鉴于 NEP89 涵盖的化学空间极为广阔，要求模型无需微调就能完美捕捉每一处细微结构特征，本身具有挑战性。如这里所示，只需在水数据集上微调 NEP89，即可消除这一伪峰，使预测与实验数据良好吻合。这一结果证实，NEP89 模型已正确编码基本物理规律，而细微偏差可以通过针对性改进解决。

补充图 13：a，NEP89 计算的水中离子扩散 Arrhenius 图与文献 [42] 附录 I 中的实验值（Expt. A），显示 Arrhenius 方程的指前因子和指数项均吻合良好。b–d，水中一种单价阳离子（b）、二价阳离子（c）及一种单价阴离子（d）随机分布的原子快照。e，由 a 中斜率提取的 NEP89 及 Expt. A 水中离子扩散活化能。此外，还给出文献 [43, 44] 中 291 K 与 300 K 下随温度变化的实验活化能（Expt. B）。注意，实验数据中没有 F⁻ 的记录。

补充图 14：使用 NEP89 及其他势 [7] 预测的 400 K 下 NaCl 晶粒溶解动力学。平均团簇尺寸（蓝色实线）和各次独立模拟结果（浅蓝线）表明，由于 NEP89 的计算效率，可以方便地获得具有统计意义的热力学平均值与动力学数据。

补充图 15：比较使用 NEP89 模拟 NaCl 溶解时的不同时间步。灰线对应正文图 4d 使用 0.2 fs 时间步的模拟；彩线对应其他设置相同、但时间步改为 0.5 fs 的模拟。结果说明两种时间步所得结果一致；细小差异来自热涨落，因为这些结果是在正则系综中演化的十次独立模拟的平均值。特别是，使用 0.5 fs 得到的溶解速率 τ（插图彩线）与使用 0.2 fs 得到的结果（插图灰线）吻合。

补充图 16：使用 NEP89 与 ANI-1xnr 模型 [28] 模拟不同温度下甲烷燃烧产物的演化。浅色线表示五次独立 MD 模拟结果，深色线表示这些模拟的平均值。

补充图 17：a，使用 NEP89 在 1,800–4,500 K 下计算的反应物分子数量随时间的变化。实线表示五条独立 MD 轨迹的平均值。单位为 cm³ mol⁻¹ s⁻¹ 的反应速率常数 $k$ 通过用一阶指数函数 $N(t)=N_0\exp(-kt)$ 拟合衰减曲线确定。b，NEP89 计算的 $\ln k$ 对温度倒数（$1,000/T$）的 Arrhenius 图。模拟数据的误差棒表示五次独立模拟所得标准差。虚线是依据 Arrhenius 定律 $\ln k=\ln A-E_a/(RT)$ 作出的线性回归，其中 $R$ 是摩尔气体常数。得到的活化能 $E_a$ 为 90 ± 3 kJ mol⁻¹，误差表示标准差。c、d，分别用 NEP89（c）和 ANI-1xnr [28]（d）计算的甲烷 C–H 键解离势能曲线。灰色点划线标示计算所得键解离能（BDE）：NEP89 为 84.4 kcal mol⁻¹，ANI-1xnr 为 128.0 kcal mol⁻¹。图中还给出实验参考值（103.3 kcal mol⁻¹，黑色实线）和 DFT（BLYP-D3(0)/TZV2P）参考值（110.0 kcal mol⁻¹，浅紫色实线）[28]，供比较。

补充图 18：分别使用 NEP89（a）与 ANI-1xnr 模型 [28]（b），以 0.1 fs（实线）和 0.5 fs（虚线）时间步计算的甲烷燃烧产物随时间的演化。根据五次独立 MD 模拟的平均值，两种模型在不同时间步下均得到一致的结果。

补充图 19：a，NEP89 进行 120 ns 模拟所得蛋白质–配体体系的 Gibbs 自由能景观。b，CHARMM36 进行 120 ns 模拟所得的对应 Gibbs 自由能景观 [45]。这些景观投影到前两个主成分（PC1 和 PC2）上。色标表示以 kJ mol⁻¹ 为单位的自由能，红色区域代表较低能量。值得注意的是，NEP89 给出三个不同的低能盆，而 CHARMM36 仅显示一个占主导的极小值。该差异可能源于训练数据对蛋白质–配体构型覆盖有限，和/或 NEP89 模型缺乏对长程静电作用的显式处理，也指出了未来改进的重要方向（见正文“讨论”部分）。

补充图 20：Pd42.5Cu30Ni7.5P20 金属玻璃在未微调（a）、NEP89 微调后（b）及使用 NEP-Zhao [46]（c）时得到的势能曲线与外推玻璃转变温度（$T_g$）。每条曲线是五次独立模拟所得平均势能，误差棒表示相应的标准差。

补充图 21：通过对多种代表性材料执行独立微调任务，检验 NEP89 的稳定性。a、b，微调 5,000 步后 MoSi2N4 的预测杨氏模量与拉伸强度。c、d，微调 5,000 步后 Pd42.5Cu30Ni7.5P20 金属玻璃的玻璃转变温度（$T_g$）与二十面体结构数（$N_{\mathrm{ICO}}$）。e，微调 10,000 步后单层 MoS2 的热导率。f，微调 20,000 步后晶态苯的非弹性中子散射谱。在所有体系中，三次独立微调所得预测高度一致，表明 NEP89 在多样的微调场景下具有稳健性。对于 a–e，误差棒表示由五次独立模拟计算的标准差。
