Repository: Bit-Part-Young/Codex-Papers-Summary

# Codex 文献总结与翻译 

保存 使用 Codex 进行文献总结与翻译的输出 '文献总结 - ' md 文档。

```bash
.codex/skills/                # 用于 Codex 文献总结与翻译的 SKILL.md 文档

1-papers/                     # 要翻译的文献 pdf 文件
2-summaries/                  # Codex 直接输出的 *.md 文档
3-summaries-renamed/          # 重命名后的 *.md 文档
```

File: 3-summaries-renamed/文献总结 - PyHEA 基于 SRO 的HEAs 超快速大规模建模 - 2025.md
# 文献总结 - 基于短程有序的高熵合金超快速大规模建模 - 2025

---

## 文献基本信息

- **英文标题**：Short-range order based ultra fast large-scale modeling of high-entropy alloys
- **DOI**：https://doi.org/10.1016/j.commatsci.2025.113792
- **作者**：Caimei Niu、Lifeng Liu（通讯作者）
- **作者单位**：
    - a School of Software and Microelectronics, Peking University, Beijing, 100871, China
    - b School of Integrated Circuits, Peking University, Beijing, 100871, China
- **期刊**：Computational Materials Science，253（2025），113792；文章类型：Full length article（常规论文）
- **日期**：投稿 1 December 2024；返修 16 February 2025；接收 17 February 2025；在线发表 7 March 2025
- **数据与代码链接**：代码 https://github.com/caimeiniu/pyhea（LGPL-3.0）；数据链接原文未提供。

---

## 论文内容详细总结

### 研究背景与目的

高熵合金（HEAs）的局部原子排列，即短程有序（SRO），与力学性能和热稳定性密切相关。要按指定 SRO 构造原子模型，必须从极大的构型空间中搜索；论文举例指出，250 个原子的等原子比 CrMnFeCoNi 合金约有 $10^{170}$ 种构型。研究还强调，某些 SRO、位错和晶界问题需要超过 200,000 原子的模型。ATAT-mcsqs、SCRAPs 等方法在规模增大时计算成本高；混合蒙特卡罗–分子动力学（MC-MD）方法则依赖可靠的原子间势，并可能耗时数小时或数天。

作者开发 PyHEA，目标是在给定目标 SRO 的条件下，快速构造大规模高熵合金原子构型，并比较其结构匹配精度、计算速度和实际应用效果。PyHEA 由 Python 接口和高性能 C++ 核心构成，支持 GPU 加速。

---

### 研究方法

#### 构型搜索与目标函数

PyHEA 的全局搜索先随机生成候选构型，随后在多轮迭代中结合新构型与上一轮的优良构型；按偏差值筛选候选，对优秀候选执行局部 MC 搜索，淘汰表现最差的一部分。局部搜索通过交换两个原子的位点产生新构型；并行实现由多个任务同时尝试交换，以搜索深度限制连续没有改进的轮次。

作者用 Warren–Cowley 参数 $\alpha_{ij}^{(k)}=1-P_{ij}^{(k)}/c_j$ 表示第 $k$ 配位壳中元素 $i$、$j$ 的 SRO。负值表示优先相邻，正值表示回避，零对应随机分布。候选构型与目标 SRO 的偏差 $D(X)$ 是各配位壳、元素对的参数差平方加权求和后开方；壳层权重与目标 SRO 均由用户指定。测试对三个配位壳优化。

#### 增量更新与 GPU 实现

每次原子交换只更新受影响的局域环境及偏差，而非重新统计整个体系；作者称每步的相关复杂度由 $O(N)$ 降至 $O(1)$。GPU 实现让线程处理原子交换和局部 SRO 变化，线程块管理候选构型及其局部 MC 搜索，使用共享内存和 FP16、Uint16 等数据类型。图 6 的测试显示，增量算法使大超胞的总计算时间最多降低 99.6%。

#### 参数测试、基准与应用验证

作者考察候选解数、全局迭代数、并行任务数及搜索深度；以 ATAT-mcsqs 和 SCRAPs 为对照，对 bcc/fcc、不同元素数与原子数的模型比较偏差和运行时间。应用示例使用约 500 原子的小模型经 LAMMPS 或第一性原理计算取得目标 SRO，再生成 256,000 原子的 Fe–Mn–Cr–Co（40% Fe、40% Mn、10% Cr、10% Co）模型。LAMMPS 使用 NPT 系综、2 fs 时间步；小模型运行 200 ps，并每 0.2 ps 随机交换原子，大模型验证运行 10 ps，以径向分布函数（RDF）检查结构。

---

### 主要结果

#### 参数选择

候选解增加到约 64 个时偏差明显降低，此后收益变小而耗时增加；全局迭代约 6 轮后改善趋缓。任务数约 128 时偏差结果更稳定，再增加的收益减弱；搜索深度约 8–10 在精度和时间间取得平衡。作者给出精度优先配置（128 个解、10 轮、256 个任务、深度 10）和速度优先配置（64 个解、6 轮、64 个任务、深度 8）。

#### 精度和速度

相对于 SCRAPs，PyHEA 在 128、432 原子等小体系上的最优偏差相近；超过 2000 原子后，PyHEA 的偏差分布更集中、最优偏差更低。正文指出 SCRAPs 约到 6750 原子即难以继续计算，而 PyHEA 的 GPU 版本可处理更大体系。表 1 所列测试中，bcc 四组元 128 原子体系相对 ATAT-mcsqs 的 GPU 加速比约为 $3.33\times10^5$；bcc 五组元约 6800 原子体系相对 SCRAPs 的 GPU 加速比为 $1.39\times10^4$。这些倍数取决于表中的硬件、参数、串行基准及引用的 ATAT-mcsqs 结果。表 1 还列出 fcc 四组元 256,000 原子体系的 PyHEA GPU 时间为 0.58 min，串行 CPU 时间为约 $1.2\times10^3$ min。

#### 大规模 Fe–Mn–Cr–Co 示例

工作流中，约 500 原子的初始随机结构生成用时少于 1 s，外部 LAMMPS 求取 SRO 约 25 min，SRO 分析少于 1 s，按目标 SRO 生成 256,000 原子结构约 35 s。作者报告：从 1373 K 降至 750 K，RDF 与 SRO 呈现由近随机分布向更显著局域有序转变，与已有计算及实验工作在定性上相符。正文提及图 A.7 的温度为 1373、873 和 750 K；但图 A.7 题注将后两项均写为 873 K，属于原文内部不一致。

---

### 讨论与结论

作者将显著提速归因于交换原子后只更新局域 SRO，以及在 GPU 上并行执行局部 MC 扰动和偏差计算。论文认为，PyHEA 使大规模、指定 SRO 的原子模型构造成为可行的快速步骤，也有助于在多温度、多成分条件下开展迭代研究。其局限与后续方向按原文包括：可结合机器学习（尤其强化学习）改进全局搜索，引入更复杂的原子间势或第一性原理计算，并与实验团队合作验证不同热机械条件下的预测。本文展示的是模型生成与 RDF/SRO 层面的验证，并未报告这些模型的力学性能直接预测。

---

## 章节翻译

### 摘要

高熵合金（HEAs）具有复杂的原子相互作用，而短程有序（SRO）在决定其性能方面发挥关键作用。传统方法，例如 Alloy Theoretic Automated Toolkit 中用于生成特殊准随机结构的蒙特卡罗程序（ATAT-mcsqs）、Super-Cell Random APproximates（SCRAPs），以及混合蒙特卡罗–分子动力学（MC-MD），往往受到体系规模有限和计算成本高的制约。为此，我们提出 PyHEA：一个基于 Python、具有高性能 C++ 核心的工具包，利用全局和局部搜索算法、增量式 SRO 计算以及 GPU 加速，实现了前所未有的效率。在构建随机 HEAs 时，PyHEA 相比 ATAT-mcsqs 和 SCRAPs 分别实现超过 333,000 倍和 13,900 倍的加速，同时保持高精度。PyHEA 还提供灵活的工作流程，使用户能够纳入来自外部模拟（如 LAMMPS 或密度泛函理论（DFT））的目标 SRO 值，从而建立更真实且可定制的 HEA 模型。作为概念验证，PyHEA 在数分钟内成功复现文献中 256,000 原子 Fe–Mn–Cr–Co 体系的结果，比混合 MC-MD 方法提高了一个数量级。这种显著的加速为连接理论认识与实际应用开辟了新的可能性，并为高效设计下一代 HEAs 铺平了道路。

---

### 1. 引言

高熵合金（HEAs）由 Jien-Wei Yeh 等人于 2004 年提出 [1]，已成为材料科学中一类具有变革性的材料。HEAs 的特征是含有五种或更多种主要元素，且其比例接近等摩尔（通常各占 3%–55% 原子百分比）；它们兼具高强度、高硬度以及优异的抗氧化和耐腐蚀性能 [2–5]。这些特性使 HEAs 成为航空航天、核能和能源等极端环境应用的候选材料。此外，HEAs 的非传统特性挑战了传统合金设计理论，促使研究者广泛关注其基本原理 [6, 7]。

最近的研究进展突出了微观结构在决定 HEAs 优异性能方面的关键作用，特别是短程有序（SRO）的影响 [8-12]。SRO 指合金中的局部原子排列；在复杂浓缩合金中，即使处于快速凝固条件下，这种现象也愈发显著 [13, 14]。SRO 通过优化强度与韧性间的平衡，影响弹性模量、刚度和延性，因而对力学表现与热稳定性有深远影响 [15-17]。这些发现表明，可通过控制 SRO 调节 HEA 性能，并为开发新型高性能材料提供理论框架。

设计具有精确 SRO 控制的 HEAs 时，主要挑战在于庞大的构型空间。对于总原子数为 $N$、具有 $M$ 种不同主要元素的等原子比 HEA，构型空间大小 $\Omega$ 为：

$$
\Omega=\frac{N!}{[(N/M)!]^M}. \tag{1}
$$

这个表达式揭示了问题惊人的复杂度：即便是只有 250 个原子的较小 Cantor 合金（CrMnFeCoNi），也有约 $10^{170}$ 种可能构型 [18, 19]。

除计算复杂度外，大规模模拟（超过 200,000 原子）对于理解和预测 HEA 行为已变得十分重要。近期研究表明，短程有序模式 [20]、位错相互作用 [21] 和晶界效应 [22] 等关键性质，只有在这些更大尺度上才能准确捕捉。透射电子显微镜（TEM）和原子探针断层扫描等现代实验表征技术通常也探测类似的长度尺度，进一步证实了这一需求 [16, 23, 24]。因此，高效建立此类大规模体系的模型，对于弥合理论预测与实验观察之间的差距至关重要。

现有 HEA 建模方法在应对这一挑战时存在明显局限。Singh 等人 [25] 提出的 Super-Cell Random APproximates（SCRAPs）方法是一项开创性贡献：其布谷鸟搜索框架使用 Lévy 飞行进行全局优化，并使用蒙特卡罗方法高效搜索局部盆地。虽然 SCRAPs 相比 Alloy Theoretic Automated Toolkit 中用于生成特殊准随机结构的蒙特卡罗程序（ATAT-mcsqs）等传统方法表现出显著效率 [26-28]，但这些方法在处理更大体系时，计算成本会高到难以承受 [24]。

与此同时，混合蒙特卡罗–分子动力学（MC-MD）方法通过在较长时间的 MD 模拟中加入 MC 步骤，提供了另一种途径。尽管混合 MC-MD 在理论上可以处理数十万原子的体系 [18, 29, 30]，但实际效果高度依赖高精度原子间势是否可用。即便存在这样的势，生成可靠反映 SRO 的构型仍需大量计算资源，计算往往需要数小时或数天。

为应对这些挑战，我们提出 PyHEA：一个通过以下三项关键创新推动大规模 HEA 建模的高性能计算框架。

- **效率提升**：我们通过生成一系列随机结构，将 PyHEA 与 ATAT-mcsqs 和 SCRAPs 进行基准比较。如表 1 所示，PyHEA 相对 ATAT-mcsqs 和 SCRAPs 的加速比分别最高达 $3.33\times10^5$ 和 $1.39\times10^4$，且不牺牲生成构型的精度。这些结果凸显了 PyHEA 稳健的数值稳定性和出色的建模效率，表明它是现有方法的有力替代选择。
- **前所未有的可扩展性**：除随机结构外，PyHEA 允许用户指定来自实验或先前模拟的目标 SRO 值，从而建立具有随温度变化的有序状态等特殊情形的模型。当这些 SRO 数据不可用或难以获得时，如第 2.3 节所述，我们提出一种集成工作流，利用较小尺度的从头算（DFT）或 LAMMPS 模拟计算所需 SRO。然后，PyHEA 用这些输入构建大规模合金，从而简化传统 MC-MD 流程。例如，在 256,000 原子的 Fe–Mn–Cr–Co 体系建模中，PyHEA 使构型生成加速 1000 倍。即使计入准备目标 SRO 值所需的时间，总体上仍至少提高一个数量级，使大规模 HEA 模拟更易开展。
- **易用的软件生态**：PyHEA 基于 Python 构建，并具有高性能 C++ 核心，兼顾易用性和计算效率。该软件以 LGPL-3.0 许可证发布，提供包括结构生成、SRO 分析和数据可视化在内的端到端解决方案。模块化设计便于集成至现有工作流，并能针对具体研究需求快速定制。

在以下章节中，我们将详述 PyHEA 的方法，通过全面的基准测试展示其性能优势，并展示其在大规模 HEA 体系中的实际应用。我们的结果表明，PyHEA 是一种连接大规模 HEA 体系理论认识与实际模拟的变革性工具，为材料设计与优化开辟了新的可能性。

---

### 4. 方法

本节详细介绍该框架用于优化 HEAs 原子构型的方法。我们依次讨论第 4.1 节用于探索构型空间的全局搜索、第 4.2 节用于精细调整有前景候选构型的局部搜索、第 4.3 节用于量化原子排列的 SRO 指标、第 4.4 节用于评价构型的偏差计算、第 4.5 节用于提高计算效率的增量更新、第 4.6 节利用异构计算设备提升性能的 GPU 实现，以及第 4.7 节用于结构优化和分析的 MD 模拟。图 5 概述了 PyHEA 工作流程及其主要组成部分之间的相互作用。

**算法 1：全局搜索算法**

输入：输入参数、优化函数。输出：优化后的解。

1. 初始化解（候选构型）。
2. 当迭代次数小于全局最大次数时，执行步骤 3–10。
3. 通过随机扰动创建新解。
4. 计算所有解的偏差 $D$。
5. 选出偏差最优的一部分解（优良解）。
6. 对每个优良解执行步骤 7。
7. 通过蒙特卡罗（局部搜索）改进该解。
8. 结束对各优良解的循环。
9. 舍弃表现最差的比例为 $p_a$ 的解。
10. 对解排序并确定当前最优解。
11. 结束全局循环。
12. 返回最优解。

#### 4.1. 全局搜索

由于解空间庞大，HEAs 原子构型的优化是一项复杂挑战。如图 5(a) 所示，我们的全局搜索框架采用迭代优化策略，通过多轮探索和评价逐步改进原子构型，其主要工作流程见算法 1。该策略的效果由候选解数、全局迭代数等几个关键参数决定；这些参数显著影响探索广度与计算效率之间的平衡（详见第 2.1 节）。

搜索过程从初始化代表不同原子排列的候选解开始（图 5(b)）。初始解的数量直接影响搜索空间的覆盖程度：更大的解池可以更全面地探索，但会增加计算开销。在首次迭代中，这些构型完全随机生成，以保证充分覆盖解空间。在后续迭代中，解池由新生成的随机构型与前一轮保留下来的优秀解共同组成。关键的是，我们把保留解的数量控制在被选作局部搜索的构型总数的一半或以下，从而保证每次迭代仍有足够的随机性，并防止过早收敛于局部最优。

对每个候选解进行偏差评价（第 4.4 节），以量化其与目标 SRO 特征的符合程度。评价之后，选取预定数量、排名最好的构型，通过局部搜索加以改进（图 5(c)）。这一阶段的并行任务数以及蒙特卡罗优化的搜索深度，显著影响改进质量和计算效率。第 4.2 节详述的局部优化阶段使用蒙特卡罗扰动，有系统地探索有前景构型的邻域，从而改善其 SRO 特征。

随后，对改进后的构型进行全面排序，如图 5(d) 所示。在每次迭代结束时，淘汰固定比例 $p_a$ 的最差解，同时将表现最好的构型保留为下一轮的种子。这一选择机制与持续引入新的随机构型相结合，在保留成功的结构模式与探索庞大构型空间中的新可能性之间保持有效平衡。

如算法 1 所述，该迭代优化过程持续到达到全局最大迭代次数为止。如第 2.1 节所示，适当的迭代次数对于在保持计算效率的同时实现收敛至关重要。通过仔细调整参数，算法逐渐收敛到具有所需 SRO 特征的最优原子构型。

#### 4.2. 局部搜索

**算法 2：串行蒙特卡罗搜索算法**

输入：构型 $x$、优化函数 $D$。输出：改进后的构型。

1. 初始化当前构型 $x_{\mathrm{curr}}\leftarrow x$。
2. 当迭代次数小于局部迭代次数时，执行步骤 3–7。
3. 生成新解 $x_{\mathrm{new}}$。
4. 计算 $\delta D=D(x_{\mathrm{curr}})-D(x_{\mathrm{new}})$。
5. 若 $\delta D<0$ 或 $|\delta D|\geq\mathrm{threshold}$，执行步骤 6。
6. 更新 $x_{\mathrm{curr}}\leftarrow x_{\mathrm{new}}$。
7. 结束条件判断。
8. 结束循环。
9. 返回 $x_{\mathrm{curr}}$。

**算法 3：并行蒙特卡罗搜索算法**

输入：构型 $x$、优化函数 $D$。输出：改进后的构型。

1. 初始化当前构型 $x_{\mathrm{curr}}\leftarrow x$。
2. 对每个任务 $i$ 并行执行步骤 3–16。
3. 载入 $x_{\mathrm{curr}}$ 和 $D(x_{\mathrm{curr}})$。
4. 生成新解 $x_i$。
5. 计算 $\delta D_i=D(x_{\mathrm{curr}})-D(x_i)$。
6. 同步任务，然后对所有 $\delta D_i$ 排序。
7. 若 $\delta D_{\min}>0$ 或 $|\delta D_{\min}|\leq\mathrm{threshold}$，执行步骤 8–9；否则执行步骤 10–11。
8. $\mathrm{depth}\leftarrow0$。
9. 更新 $x_{\mathrm{curr}}\leftarrow x_i$。
10. 否则：
11. $\mathrm{depth}\leftarrow\mathrm{depth}+1$。
12. 结束条件判断。
13. 若 $\mathrm{depth}\geq\mathrm{threshold}$，执行步骤 14。
14. 退出循环。
15. 结束条件判断。
16. 结束并行任务循环。
17. 返回 $x_{\mathrm{curr}}$。

尽管全局搜索框架通过反复探索能有效识别有前景的构型，但要获得最优 SRO 特征，还需要更集中的精细调整。为此，我们设置了专门的局部搜索阶段，采用串行（算法 2）与并行（算法 3）两种蒙特卡罗方法；后者专门针对 GPU 加速优化，以高效处理大规模体系。

在串行实现中，通过迭代生成和评价解，对各构型依次进行改进。算法计算每个新解的偏差变化（$\delta D$），接受能改善构型或满足特定阈值条件的修改。虽然这种方法对较小体系有效，但随着体系规模增大，计算负担会加重，因此我们开发了并行实现。

并行蒙特卡罗搜索（算法 3）通过同时评价多个候选解，显著提高效率。对每个解，多个任务并行运行，每个任务通过随机交换两个原子的位置生成新构型。如第 2.1 节所示，并行任务数是关键参数；我们的分析发现，64–128 个任务范围内表现最佳。每轮原子交换后，所有任务同步，评价偏差变化并找出最有前景的构型。这种协调方法将计算资源集中于解空间中最有前景的区域，同时基于搜索深度的终止准则避免在难以获得显著改进的区域耗费过多计算。

我们方法的一项关键创新是引入搜索深度参数，它既作为收敛准则，也用于控制效率。如算法 3 所示，深度计数器（$\mathrm{depth}$）追踪连续没有改进的迭代次数；未找到更优解时加一，出现改进时重置为零。参数研究（第 2.1 节）表明，搜索深度阈值为 8–10 时，解的质量与计算效率达到较佳平衡。当深度计数器达到这一阈值，表明持续没有改进时，局部搜索便终止，并返回找到的最佳构型。

局部搜索的另一项关键创新是增量偏差计算。每次原子交换之后，我们只更新受交换影响的局部区域，而不是重新计算整个体系的 SRO。对于含有数千原子的大体系，与传统的完整重算方法相比，这种方法使计算开销最多降低 99.6%。第 4.5 节详细讨论该增量策略的技术细节与实现。

#### 4.3. 短程有序

短程有序（SRO）描述多组元体系中的原子相对于随机分布的聚集或相互回避倾向 [31]。我们使用 Warren–Cowley 参数 [9] 量化 SRO，以 $\alpha_{ij}^{(k)}$ 表示，描述第 $k$ 配位壳中原子种类 $i$ 与 $j$ 之间的有序程度：

$$
\alpha_{ij}^{(k)}=1-\frac{P_{ij}^{(k)}}{c_j}. \tag{2}
$$

其中，$P_{ij}^{(k)}$ 表示在 $i$ 类原子周围第 $k$ 壳层中找到 $j$ 类原子的条件概率，$c_j$ 是体系中 $j$ 类原子的总体浓度。参数 $\alpha_{ij}^{(k)}$ 的范围为 $-1$ 到 $+1$；负值表示 $i$ 与 $j$ 优先相互吸引，正值表示相互排斥，零表示随机分布。

#### 4.4. 偏差计算

为了评价给定原子构型与目标 SRO 模式的匹配程度，我们定义一个包含 Warren–Cowley 参数的偏差函数：

$$
D(X)=\sqrt{\sum_{k=1}^{N_{\mathrm{shells}}}w_k\sum_{i=1}^{N_{\mathrm{types}}}\sum_{j=1}^{N_{\mathrm{types}}}\left(\alpha_{ij}^{(k)}(X)-\alpha_{ij}^{(k),\mathrm{target}}\right)^2}. \tag{3}
$$

其中，$k$ 为配位壳层的索引（$1\leq k\leq N_{\mathrm{shells}}$），$i,j$ 为原子种类的索引（$1\leq i,j\leq N_{\mathrm{types}}$）。此处，构型 $X$ 的 $\alpha_{ij}^{(k)}(X)$ 按公式 (1) 计算。壳层权重 $w_k$ 和目标 SRO 值 $\alpha_{ij}^{(k),\mathrm{target}}$ 均为用户指定的输入参数，允许灵活控制优化过程。调整 $w_k$ 可突出特定配位壳层的重要性，而 $\alpha_{ij}^{(k),\mathrm{target}}$ 可以来自实验测量、理论计算或其他模拟结果，引导结构生成达到期望的原子有序模式。此处“按公式 (1) 计算”照原文保留；参数定义实际上见原文公式 (2)。

#### 4.5. 偏差的增量计算

在非增量方法中，每一步蒙特卡罗操作都要从头重新计算 Warren–Cowley 参数及其对应偏差（公式 (2) 和 (3)），这对于大体系会造成难以承受的计算成本。如图 6 所示，对于含数千原子的超胞，这些计算可占总运行时间的 99% 以上。

为解决这一瓶颈，我们实现了增量式偏差更新策略。每次原子交换后，我们不重新计算全部 $\alpha_{ij}^{(k)}$ 值，而只更新受被交换原子 $i$、$j$ 影响的参数。第 $k$ 壳层的 Warren–Cowley 参数变化为：

$$
\Delta\alpha_{ij}^{(k)}=\alpha_{ij}^{(k),\mathrm{new}}-\alpha_{ij}^{(k),\mathrm{old}}=\left(1-\frac{P_{ij}^{(k),\mathrm{new}}}{c_j}\right)-\left(1-\frac{P_{ij}^{(k),\mathrm{old}}}{c_j}\right). \tag{4}
$$

其中，$P_{ij}^{(k),\mathrm{new}}$ 和 $P_{ij}^{(k),\mathrm{old}}$ 是交换前后的概率。由于只有位点 $i$、$j$ 局部环境内的原子受到影响，这使得每步蒙特卡罗计算的复杂度由 $O(N)$ 降至 $O(1)$。

#### 4.6. GPU 优化

为最大化大规模体系的计算效率，我们实现了蒙特卡罗搜索的 GPU 并行加速版本。该实现采用分层并行策略：每个 GPU 线程处理一次原子交换，而线程块管理不同候选解的完整蒙特卡罗精细调整。这一设计使多个构型可以并发优化，同时高效利用 GPU 寄存器、共享内存和混合精度运算等资源。

##### 4.6.1. 并行处理架构

GPU 实现在多个层级分配计算任务：

- **线程级并行**：各线程使用低精度（FP16、Uint16）数据类型，处理特定原子对的 SRO 计算，在数值精度与内存效率之间取得平衡。
- **线程块级管理**：每个线程块按照 [32] 所述的晶格结构，将一个候选构型保存在共享内存中。这种安排减少原子位置更新过程中的全局内存访问。

##### 4.6.2. 增量偏差评价

遵循第 4.5 节详述的增量更新策略，每个线程按下式计算局部偏差变化：

$$
D_{\mathrm{new}}=D_{\mathrm{prev}}+\delta D_{\mathrm{perturb}}. \tag{5}
$$

其中，$\delta D_{\mathrm{perturb}}$ 根据原子交换影响的 Warren–Cowley 参数变化（$\Delta\alpha_{ij}^{(k)}$）计算。这种方法在利用局域更新的同时，与公式 (3) 定义的偏差函数保持一致。

##### 4.6.3. 并行选择策略

计算出偏差变化之后，每个线程块内的线程通过共享内存操作协同排序结果。按下式确定最佳构型更新：

$$
D_{\mathrm{best}}=\min_{\mathrm{updates}}D_{\mathrm{new}}. \tag{6}
$$

这保证每个线程块在整个改进过程中维持其最优构型。

##### 4.6.4. 收敛准则

GPU 加速搜索在满足以下任一条件时终止：

- 偏差值 $D_{\mathrm{best}}$ 连续不变的迭代次数超过第 4.2 节定义的搜索深度阈值；或
- 达到蒙特卡罗步数上限。

收敛后，最终原子构型及其相应偏差值从 GPU 内存传至 CPU 内存，供后续分析或进一步的改进循环使用。这一 GPU 优化实现相对于 CPU 计算显著加速（见表 1），使体系在包含数十万原子的情况下仍能高效处理，并维持 SRO 优化的精度。该方法与第 4 节描述的整体优化框架无缝集成，为大规模 HEA 建模提供可扩展的方案。

#### 4.7. 分子动力学模拟

使用 LAMMPS [33-35] 进行分子动力学（MD）模拟，目的有二：生成富含 SRO 特征的构型，以及验证 PyHEA 生成的大规模结构。

为生成具有目标 SRO 性质的构型，在特定温度和压力条件下对 500 原子体系进行 MD 模拟。采用 NPT 系综，时间步长为 2 fs，模拟运行 200 ps。为加快 SRO 形成，使用混合 MC-MD 方法，每 0.2 ps 随机交换原子。提取最终构型用于后续分析，确保其符合期望的 SRO 特征。

为进行验证，对 PyHEA 生成的最多含 256,000 个原子的构型开展 MD 模拟。模拟同样使用 NPT 系综和 2 fs 时间步长，运行 10 ps。通过计算 RDF 评价大规模构型的结构可靠性，并与已知计算及实验基准比较。这些相互补充的模拟确保在小体系中准确生成 SRO 结构，并在大规模构型中加以验证，为高熵合金建模提供稳健的框架。

总体而言，这些集成计算技术——全局和局部搜索、增量 SRO 更新、GPU 加速及相辅的 MD 模拟——构成了一套稳健的工具，可高效、准确地生成和分析大规模 HEA 模型。

---

### 结论（第 3 节 Discussion 末段）

总之，PyHEA 通过弥合理论与大规模 HEA 模拟之间的差距，代表了计算材料科学中的一项重大进展。增量 SRO 计算与 GPU 加速解释了它相对于 SCRAPs 等方法显著提速的原因。PyHEA 能以大幅缩短的时间，对数万乃至数十万原子开展全原子模拟，为更快速、更具探索性的 HEA 研究和优化铺平道路，从而为未来合金开发与发现奠定基础。

---

## 结果与讨论子标题翻译

- 2. 结果
    - 2.1. 参数优化分析
    - 2.2. 与先进方法的比较
    - 2.3. 应用
- 3. 讨论

---

## 图表题翻译

图 1：输入参数对偏差值（左轴）和运行时间（右轴）的影响：(a) 候选解数，(b) 全局迭代次数，(c) 任务数，(d) 搜索深度。

图 2：PyHEA 与 SCRAPs 在偏差精度和运行时间方面的比较。(a) 与 (b) 分别显示含 128 个和 2000 个原子的体系的偏差值分布（数值越低表示精度越高）。(c) 显示最优偏差值随体系规模的变化。(d) 显示不同体系规模下 SCRAPs、PyHEA（CPU）及 PyHEA（GPU）的运行时间。SCRAPs 与 PyHEA（CPU）均在同一 CPU 集群上测试，所用处理器为 Intel Xeon Gold 6132 @ 2.60 GHz，使用 24 个处理器；PyHEA（GPU）使用 NVIDIA 4090 GPU。

图 3：应用工作流程示意图，红色标记表示大致计算时间：(1) 在不到 1 s 内生成一个初始随机结构（约 500 个原子）；(2) 将该结构传给外部工具（如 LAMMPS 或第一性原理计算）评估 SRO（在 LAMMPS 中约需 25 min）；(3) 在不到 1 s 内分析所得结构，确定目标 SRO；(4) 根据指定的 SRO 参数，在约 35 s 内构建包含 256,000 个原子的大规模目标结构。

图 4：256,000 原子 Fe–Mn–Cr–Co 体系中，关键原子对在不同温度下的 SRO 值及径向分布函数（RDF）。(a) 雷达图展示选定原子对（如 Fe–Fe、Fe–Mn、Fe–Cr）在 750 K、873 K 和 1373 K 下的 SRO 值。(b) RDF 曲线显示相同温度下原子对密度随原子间距（Å）的变化。

图 5：PyHEA 优化原子构型的算法工作流程。(a) 全局搜索框架反复经历扰动、局部搜索和排序阶段，收敛到最优解。(b) 初始原子构型包括用于探索的随机生成结构和先前找到的最优结构。(c) 使用蒙特卡罗（MC）方法改进各候选构型并评价其偏差。(d) 根据偏差对构型排序，并舍弃排名最低的一部分解，以增强后续迭代中的选择过程。

图 6：蒙特卡罗搜索中，增量式与非增量式偏差计算及总计算的运行时间比较。柱状图显示不同超胞长度 $N$ 及对应原子数下的运行时间（单位：秒）。增量方法显著缩短了偏差评价与总计算的运行时间。对于较大超胞，增量方法使总计算时间最多降低 99.6%。

图 A.7：一种多主元合金（Fe、Mn、Cr、Co）在三个不同温度下的 Warren–Cowley SRO 参数矩阵：(a) 1373 K，(b) 873 K，(c) 873 K。颜色从蓝色（正值）到红色（负值），分别表示某些类型原子倾向于聚集（正 SRO）或相互回避（负 SRO）。在高温（1373 K）下，SRO 值接近零，反映更随机的分布；在较低温度（873 K）下，明显的 SRO 模式出现，表明更强的局部原子有序。

---

表 1：PyHEA 与现有方法（ATAT-mcsqs 和 SCRAPs）在优化 HEAs 原子结构方面的性能比较。PyHEA 和 SCRAPs 的计时结果来自我们使用相同计算资源（Intel Xeon Gold 6132 @ 2.60 GHz）开展的系统测试，而 ATAT-mcsqs 数据引自文献 [25]。PyHEA 和 SCRAPs 均使用 24 个处理器运行；PyHEA 还给出使用 GPU（NVIDIA 4090）的结果。PyHEA 的优化采用 128 个候选解、10 轮全局迭代、256 个并行 MC 任务及搜索深度 10。超胞尺寸符合 $S=A\cdot L^3$，其中 bcc 结构的 $A=2$，fcc 结构的 $A=4$。所有计算均优化三个配位壳中的 SRO。破折号（–）表示计算上不可行的情况；加速比相对于 SCRAPs 给出，方括号中为相对于 ATAT-mcsqs 的值。注：#Sp 表示元素种类数；#At 表示体系总原子数；ATAT-mcsqs 数据来自文献 [25]；所有时间均以分钟计。

表 A.2：并行计算条件下 PyHEA 与现有方法的性能比较。PyHEA 和 SCRAPs 的计时结果来自使用相同计算资源（Intel Xeon Gold 6132 @ 2.60 GHz）进行的系统并行测试，ATAT-mcsqs 数据引自文献 [25]。PyHEA 和 SCRAPs 均使用 24 个 CPU 核并行运行，PyHEA 另给出单个 NVIDIA 4090 GPU 的结果。该表列出不同规模（#At）和元素种类数（#Sp）的体心立方（bcc）及面心立方（fcc）结构的计算时间（分钟）和加速比。所有模拟采用相同参数：128 个候选解、10 轮全局迭代、256 个 MC 任务、搜索深度 10；超胞尺寸符合 $S=A\cdot L^3$，bcc 的 $A=2$，fcc 的 $A=4$。在三个配位壳中优化 SRO。破折号（–）表示计算上不可行，加速比相对于 SCRAPs 给出，方括号中为相对于 ATAT-mcsqs 的值。注：#Sp 表示元素种类数；#At 表示体系总原子数；ATAT-mcsqs 数据来自文献 [25]；所有时间均以分钟计。
