Repository: Bit-Part-Young/Codex-Papers-Summary

# Codex 文献总结与翻译 

保存 使用 Codex 进行文献总结与翻译的输出 '文献总结 - ' md 文档。

```bash
.codex/skills/                # 用于 Codex 文献总结与翻译的 SKILL.md 文档

1-papers/                     # 要翻译的文献 pdf 文件
2-summaries/                  # Codex 直接输出的 *.md 文档
3-summaries-renamed/          # 重命名后的 *.md 文档
```

File: 3-summaries-renamed/文献总结 - SRO 与晶界偏聚对添加 Al 的 CoCrFeNi HEA 剪切变形的影响 - 2022.md
# 文献总结 - 短程有序与晶界偏聚对添加 Al 的 CoCrFeNi 高熵合金剪切变形的影响 - 2022

## 文献基本信息

- 英文标题：Effect of short-range ordering and grain boundary segregation on shear deformation of CoCrFeNi high-entropy alloys with Al addition
- DOI 链接：https://doi.org/10.1016/j.commatsci.2022.111762
- 作者：Rita Babicheva；Asker Jarlöv；Han Zheng；Sergey Dmitriev；Elena Korznikova；Mui Ling Sharon Nai；Upadrasta Ramamurty；Kun Zhou
- 期刊：Computational Materials Science
- 收稿日期：2022 年 3 月 22 日
- 返修日期：2022 年 7 月 19 日
- 接收日期：2022 年 8 月 20 日
- 在线发表日期：2022 年 9 月 12 日
- 数据/代码链接：正文中未给出明确的公开数据或代码链接

## 文献总结

### 研究背景

CoCrFeNi Cantor 合金是典型的面心立方高熵合金体系。已有实验与理论研究表明，向 CoCrFeNi 中加入 Al 后，材料的相稳定性、局域化学环境、晶界行为与力学响应都会显著变化。尤其是，Al 不仅可能促进局域有序和金属间化合物形成，还可能在凝固或后续热过程里偏聚到晶界，从而改变晶界迁移、晶界滑移以及位错活动。

作者指出，以往关于 AlxCoCrFeNi 的研究已经报道了以下现象：随着 Al 含量升高，体系可能由 fcc 向 bcc 或 fcc+bcc 混合结构转变；Al、Ni、Co 之间的化学相互作用有利于形成 B2 相；晶界偏聚和局域有序会显著影响强度、塑性、裂纹形成与晶粒长大。然而，这些结构因素究竟如何共同影响剪切变形，尤其是在具有明确晶界几何的双晶模型中如何作用，仍缺乏清晰机制图景。

### 研究目标

本文围绕三个紧密相关的问题展开：

1. 在等原子比 CoCrFeNi 和 Al 含量为 8 at% 的 CoCrFeNi 高熵合金中，短程有序与晶界偏聚分别呈现什么特征。
2. 不同晶体取向与晶界失配角如何影响元素偏聚、局域有序以及晶界稳定性。
3. 晶界偏聚、Fe3Al 团簇和 AlNi B2 粒子会如何改变双晶在 300 K 下的剪切屈服强度与塑性变形机制。

### 方法概述

作者采用 LAMMPS 中的混合 MC/MD 与纯 MD 模拟。原子间相互作用由 Farkas 与 Caro 开发的 EAM 势描述。研究对象包括：

- `M1`：等原子比 CoCrFeNi
- `M2`：Al (8 at%) - CoCrFeNi
- `M3`：在 `M2` 的晶界手动引入 AlNi B2 金属间粒子后的模型

针对两种晶体学取向 `O1` 与 `O2`，以及两种失配角 `θ = 30°` 和 `70°`，作者构建了 4 组双晶模型。随后：

1. 先用混合 MC/MD 交换原子并热化，获得可能的短程有序与晶界偏聚稳态结构。
2. 通过成分分布、Warren-Cowley 参数、RDF 与晶界能分析局域有序和偏聚。
3. 对经平衡后的结构施加剪切载荷，比较不同模型的应力-应变响应与显微组织演化。
4. 进一步计算随机 HEA 与 Fe3Al 有序相的广义层错能，解释为何 Al-Fe 有序团簇会影响位错与层错形成。

### 主要结果

#### 1. 不含 Al 的 CoCrFeNi 主要表现为 Cr / Fe 晶界偏聚，而含 Al 合金表现为 Al / Fe 偏聚

在 `M1` 中，混合 MC/MD 后最显著的偏聚元素是 Cr，Fe 在晶界两侧呈双峰分布，Ni 则被晶界排斥。该现象在 `O1` 取向中最明显，在 `O2_70` 中几乎消失。

在 `M2` 中，Cr 的晶界偏聚被完全抑制，Al 在所有双晶中都强烈偏聚到晶界，Fe 同时参与局域富集并与 Al 形成有序团簇。Co 和 Cr 则倾向于从晶界区域排斥出去。

#### 2. Al 的加入显著增强局域有序，形成 Fe3Al 团簇

对于 `M1`，不同元素对的一近邻 Warren-Cowley 参数接近 0，说明原子整体仍近似随机分布。

对于 `M2`，Al-Fe 表现出明显负的 WCP，Al-Al、Al-Ni、Al-Cr、Al-Co 以及 Fe-Co、Fe-Cr、Fe-Ni 等则表现为正值，说明 Al 与 Fe 有明显趋近倾向，其他若干配对则更不利。这一结果与成分剖面和 RDF 一致，表明体系中形成了 Fe3Al 型短程有序团簇。

#### 3. 晶界偏聚与局域有序高度依赖晶体学取向和晶界自由体积

作者发现，`O2_70` 的初始能量较低、原子密度较高、晶界自由体积较小，因此不利于 Cr 偏聚。相反，`O1_70` 具有更高自由体积，特别容易形成 Al 偏聚和 Fe3Al 团簇。

这说明高熵合金中元素偏聚不仅由原子尺寸和混合焓控制，也受到晶界几何与晶体取向的强烈调节。

#### 4. 含 Al 且发生 Al / Fe 偏聚的模型通常具有更高的剪切屈服强度

表 1 显示，对于 `O1_30`、`O1_70` 和 `O2_70` 三类双晶，`M2` 的屈服强度在三种材料中最高；仅在 `O2_30` 中，`M1` 略高于 `M2`。对应的屈服强度如下：

- `O1_30`：`M1 = 2.753 GPa`，`M2 = 3.739 GPa`，`M3 = 2.236 GPa`
- `O2_30`：`M1 = 1.961 GPa`，`M2 = 1.805 GPa`，`M3 = 0.957 GPa`
- `O1_70`：`M1 = 2.267 GPa`，`M2 = 3.953 GPa`，`M3 = 2.839 GPa`
- `O2_70`：`M1 = 4.827 GPa`，`M2 = 5.349 GPa`，`M3 = 2.132 GPa`

同时，和未进行 MC 交换、即无短程有序与无晶界偏聚的随机模型 `M1r`、`M2r` 相比，经过平衡后的 `M1`、`M2` 屈服强度整体更高，说明晶界偏聚与局域有序具有强化作用。

#### 5. 晶界偏聚会稳定晶界并抑制晶界迁移或滑移，但 B2 粒子反而会软化

在 `O1_30` 中，塑性主要通过晶界滑移发生。相比 Cr 偏聚，Al 偏聚更能延后滑移起始，应力也更高。

在 `O1_70` 中，`M1` 主要通过剪切耦合晶界迁移与位错活动变形，而 `M2` 中这种迁移被抑制，说明 Al 偏聚比 Cr 偏聚更能稳定晶界。

在 `O2` 系列中，若晶界偏聚存在，位错与本征层错的传播更容易被限制在晶粒内部；若晶界偏聚缺失，则晶界逐步迁移，晶粒取向发生重构。

`M3` 中由于 B2 / fcc 界面局部非晶化，晶界滑移更容易发生，因而屈服强度最低。也就是说，晶界上的 AlNi 金属间粒子在本文所用纳米尺度模型下并没有强化，反而促进了塑性流动。

#### 6. Fe3Al 有序团簇会提高层错能，从而抑制 Shockley 不全位错形核

作者对随机 CoCrFeNi、随机 Al (8 at%) - CoCrFeNi，以及 `L1_2` 和 `D0_22` 两类 Fe3Al 结构计算了 GSFE。得到的本征层错能 `γ_ISF` 为：

- 随机 CoCrFeNi：`55.94 mJ/m^2`
- 随机 Al (8 at%) - CoCrFeNi：`69.26 mJ/m^2`
- `D0_22-Fe3Al`：`164.93 mJ/m^2`
- `L1_2-Fe3Al`：`298.74 mJ/m^2`

这表明局域有序，特别是 Fe3Al 团簇，会显著提高层错能，增加 Shockley 不全位错形核所需应力，因此强化材料。

### 结论与意义

本文建立了“元素尺寸与混合焓差异 → 晶界偏聚 / 短程有序 → 晶界稳定性与层错能变化 → 剪切变形机制变化 → 强度变化”的完整原子尺度链条。核心结论是：

- 不含 Al 的 CoCrFeNi 倾向形成 Cr / Fe 晶界偏聚；
- 含 Al 后，体系更倾向形成 Al / Fe 晶界共偏聚与 Fe3Al 短程有序团簇；
- Al 偏聚比 Cr 偏聚更能稳定晶界，因此通常带来更高的剪切屈服强度；
- 但若晶界上形成小尺度 AlNi B2 粒子，其界面非晶化会促进晶界滑移，反而降低屈服强度。

这项工作对于通过晶界工程和局域化学有序设计高熵合金力学性能，尤其是调控含 Al CoCrFeNi 系高熵合金的剪切强度与塑性机制，提供了具体的原子尺度依据。

## 摘要翻译

我们采用一种结合分子动力学（MD）与 Monte Carlo（MC）模拟的方法，分析等原子比 CoCrFeNi 和 Al（8 at %）-CoCrFeNi 高熵合金（HEA）双晶中的短程有序与晶界（GB）偏聚。基于通过联合 MC/MD 方法获得的这两种高熵合金结构，我们研究了它们在 300 K 剪切变形过程中的缺陷演化和变形机制。此外，我们还考虑了在晶界处包含 B2 金属间 AlNi 粒子的 Al（8 at%）-CoCrFeNi 高熵合金双晶。对于 CoCrFeNi 高熵合金，结果显示 Cr 和 Fe 原子会偏聚到晶界。相比之下，在 Al（8 at%）-CoCrFeNi 高熵合金中，观察到 Al 和 Fe 具有强烈的晶界偏聚倾向，而局域有序会导致 Fe3Al 团簇形成，进而提高合金的层错能。晶界偏聚以及合金的变形行为都被发现对双晶的晶体学取向高度敏感。晶界偏聚，尤其是 Al 原子的偏聚，会稳定晶界，并通过抵抗晶界滑移和晶界迁移来抑制塑性变形。总体而言，与未添加 Al 的材料相比，晶界存在 Al 原子偏聚的 Al（8 at%）-CoCrFeNi 高熵合金表现出更高的剪切屈服强度。另一方面，由于面心立方 / B2 界面处非晶结构的形成会促进晶界滑移，AlNi 粒子会降低该高熵合金的屈服强度。所得结果为通过晶界工程设计具有改进力学性能的高熵合金提供了认识。

## 引言翻译

自 2004 年提出以来，多主元高熵合金（HEAs）已日益受到研究关注。[1,2] 它们的独特特征，例如高混合熵、缓慢扩散以及强晶格畸变 [2,3]，能够带来增强的物理性质（例如导热性、导电性和抗辐照性）以及力学性质（例如抗裂性、硬度、弹性模量、强度和延性）[4–6]，这些性质对先进工程应用至关重要。

已有若干 CoCrFeNi 基高熵合金在添加 Al 后表现出改进力学性能的典型实例。例如，Al0.5CoCrCuFeNi 合金表现出高抗疲劳性能 [7]，而 AlCoCrFeNiTi 基合金则表现出高耐磨性 [8]。文献 [9] 表明，Al 掺杂能够显著降低通过增材制造获得的凝固材料中的裂纹密度，而文献 [10] 的作者报道了纳米层片 AlCoCrFeNi2.1 合金强度和延性的同步提升。

等原子比 CoCrFeNi Cantor 合金具有面心立方（fcc）结构。然而，实验和理论研究都已表明，取决于 Al 含量和温度，AlxCoCrFeNi 高熵合金的晶体结构可以是 fcc、体心立方（bcc），也可以是二者并存。文献 [11] 的作者评估了不同 Al 浓度下多种高熵合金的相稳定性，并指出当 Al 含量增加到 13.4 at% 以上（$x \sim 0.62$）时，会发生 fcc 到 bcc 的相变。文献 [12] 也得出了类似结论：当 $x < 0.5$ 时可观察到 fcc 结构；当 Al 含量位于 0.5–0.9 范围内时形成 fcc 与 bcc 混合相；当 $x > 0.9$ 时则形成单一 bcc 相。然而，文献 [13] 的作者发现，当 $0.6 < x < 1.23$ 时可以观察到 fcc-bcc 混合组织。

通常人们假定高熵合金内部元素分布是随机的，以最大化熵 [14]。然而，近年来的研究有力地表明，这一假设并不完全成立。高熵合金能够表现出局域有序，形成各种金属间化合物，并向晶格缺陷发生元素偏聚，而这些现象会强烈影响材料性能。人们认为，AlxCoCrFeNi 合金中 Al、Ni 和 Co 原子的偏聚可能导致 B2 相形成，这是因为 Al-Co 和 Al-Ni 键的形成焓为负，且数值接近 `-60 kJ mol^-1` [15,16]。文献 [13] 的实验表明，在 Al0.75CoCrFeNi 高熵合金中，fcc 基体相富集 Fe、Cr 和 Co 原子，而 B2 相富集 Al 和 Ni 原子，同时分别观察到了 Cr 向 fcc 相以及 Al 向已形成 B2 相的显著偏聚。文献 [9] 还揭示了在激光粉床熔融后的凝固过程中形成具有 B2 晶格的 AlNi 化合物倾向。作者发现，Al 原子向枝间区域分配并偏聚到 Al0.5CoCrFeNi 高熵合金的晶界，导致有序 AlNi 化合物和富 Cr 无序 bcc 相通过 spinodal 分解形成。

由于热力学过程和动力学过程，分别可能发生平衡偏聚和非平衡偏聚。前述例子属于平衡偏聚。文献 [17] 的作者发现，在 Al0.3CoCrNi 高熵合金于 `800 °C`、应变率为 `5 × 10^-2 s^-1` 的超塑性变形过程中，Al 会在晶界和界面处发生由变形诱导的非平衡偏聚。超塑性变形导致形成一层很薄的液态 Al 膜，其原因被解释为过饱和空位复合体过量以及溶质原子形成第二相的倾向。

人们普遍认为，晶界偏聚以及通过局域有序形成金属间相，会改变高熵合金的力学性能和变形机制。通过原子探针断层分析，已有研究发现，位于 CoCrFeMnNi 高熵合金晶界处的 Cr、Ni 和 Mn 纳米团簇会降低晶界结合力并促进裂纹萌生，从而降低延性 [18]。文献 [19,20] 研究了经历变形后再退火的 CoCrFeMnNi 高熵合金，发现 Cr 原子偏聚到单个位错处，同时富 Cr 的 σ 相在晶界和剪切带处析出。这种偏聚和析出通过晶界钉扎有效抑制晶粒长大，得到细晶组织。作者将材料的高强度归因于析出强化。由于富 Al 和富 Ni 的 B2 相延性较差，AlxCoCrFeNi 高熵合金的延性可能显著降低 [13]。不过，文献 [9] 报道，包含 AlNi 相的枝间 / 晶界显微组织有助于降低 Al0.5CoCrFeNi 高熵合金中的裂纹密度。

除了实验研究外，还有若干工作从理论角度研究高熵合金中的局域有序和偏聚。由于这类结构单元形成于原子尺度，利用分子动力学（MD）与 Monte Carlo（MC）模拟研究金属材料中的短程有序和团簇现象，正变得日益普遍。文献 [21] 对比了随机 CoCuFeNi 高熵合金与通过 MC 和 MD 原子模拟获得的、具有局域有序的平衡高熵合金，考察了间隙原子与晶格缺陷之间的相互作用。结果表明，平衡高熵合金中的短程有序会导致 Cu 原子在晶界附近显著偏聚，并在所研究双晶中形成非 fcc 区域。这种偏聚会增强晶界对空位的汇吸能力，并降低其对间隙原子的汇吸能力。文献 [22] 也利用混合 MC/MD 方法检测到了 CoCuNiFe 高熵合金晶界附近 Cu 原子的积累。高熵合金中的溶质晶界偏聚会抑制晶界迁移，并可能阻碍 fcc 高熵合金中的晶粒长大。文献 [23] 结合 MC、MD 和晶格静力学方法研究了等原子比 CoCrFeMnNi 高熵合金中表面与晶界偏聚的形成，发现 Cr 原子是晶界处的主要偏聚元素，而 Mn 原子在表面处偏聚更强。利用混合 MC/MD 方法，文献 [24] 还揭示了 AlxCoCrFeNi 高熵合金中 Al 和 Fe 原子的强局域有序。

元素种类以及晶界特征，例如晶粒间失配角、Σ 值、晶界能和自由体积，都会强烈影响晶界处元素之间的相互作用 [25–27] 以及材料的变形行为 [28–30]。然而，由于高熵合金成分复杂，当前实验和理论研究尚未清楚说明：在加入 Al 的高熵合金中，晶界偏聚和金属间相究竟如何影响变形机制和力学行为。因此，本文的主要目标是：基于混合 MC/MD 模拟，理解等原子比 CoCrFeNi 高熵合金在不含 Al 和含 Al 两种情况下，各组元之间以及它们与晶界之间的相互作用，重点关注它们形成局域有序和 / 或晶界偏聚的倾向；此外，还利用 MD 模拟分析形成的显微组织在 300 K 剪切加载下、含和不含 B2 析出物时，对变形机制的影响。

## 方法翻译

### 方法说明

本文没有独立命名为 “Methods” 的摘要式章节，而是采用 `2. Methodology`。以下翻译对应论文第 2 节及其两个子节 `2.1` 与 `2.2`。

### 2. Methodology

在实际情况下，金属合金中的晶界偏聚通常会在材料从高温冷却并随后在较低温度保持一段时间时形成。对于例如采用激光粉床熔融技术制备的高熵合金而言，这种偏聚形成于凝固过程中。因此，人们认为，在凝固过程中随着温度降低，Al 在 CoCrFeNi 高熵合金 fcc 基体中的固溶度降低，从而导致其向枝间区域分配并形成晶界偏聚 [9]。遗憾的是，由于原子尺度模拟在空间和时间尺度上受限，无法直接捕捉高熵合金的凝固过程。因此，MC 模拟被广泛用于模拟某一温度下结构中原子的最终分布 [21,23,24]。

为了获得具有可能晶界偏聚的稳态结构，作者对两类高熵合金进行了混合 MC/MD 建模，即四元等原子比 CoCrFeNi 高熵合金，以及含和不含 Al 添加的五元 Al (8 at%) - CoCrFeNi 高熵合金，并分别记作 `M1` 和 `M2`。由于研究目标是保持 fcc 结构，因此 Al 含量被设置为 `8 at%`（`Al0.45CoCrFeNi`），在这一成分下可观察到稳定的 fcc 基体 [11–13]。作者认为，所选成分的高熵合金兼具较好的塑性 [34] 与较强的激光粉床熔融抗开裂能力 [9,35]。为模拟短程有序并得到具有晶界偏聚的不同高熵合金，本文采用了与若干近期工作相似的 MC 程序 [21,23,24]。随后，为模拟室温下的剪切变形过程，作者基于交换后的结构构建计算单元，并进行 MD 模拟。

MD 与混合 MC/MD 模拟都采用 LAMMPS 程序包 [31]。体系中的原子间作用力由 D. Farkas 和 A. Caro 开发的多体嵌入原子法（EAM）势 [24] 描述，该势建立在他们之前的工作 [32] 基础上。该 EAM 势能够捕捉 Al 加入对 CoCrFeNi 高熵合金的影响。例如，随着 Al 含量升高，平均晶格常数增大，有序 B2 相变得更稳定。原作者认为，该势对 fcc 五元混合物以及有序 `L1_2` 和 B2 相稳定性的预测，在定性上与实验一致。

由于多晶材料中晶界偏聚及其对变形机制的影响难以直接明确解释，因此作者选择在具有确定几何构型的平面倾斜晶界双晶中研究该问题。结构可视化采用 OVITO 软件 [33]。

### 2.1. Hybrid MC/MD simulation

为了达到稳态并揭示元素晶界偏聚倾向，作者对 `M1` 与 `M2` 两种材料进行混合 MC/MD 建模。研究对象分别是四元等原子比 CoCrFeNi 和五元 Al (8 at%) - CoCrFeNi 高熵合金。由于目标是研究 fcc 结构高熵合金，Al 含量固定为 `8 at%`。

作者使用 Atomsk [36] 和 OVITO 构建了 4 个约为 `17.0 nm × 22.0 nm × 0.7 nm` 的计算单元，每个单元约含 `20,000` 个原子。四元模型中 4 种元素、五元模型中 5 种元素均随机分布在 fcc 晶格点位上。

每个计算单元中都包含两个平行于 `xz` 面的倾斜晶界。一个晶界位于单元中部，另一个由上下边界通过周期性拼接形成。对于 `O1`，`z` 轴平行于 `[001]`；对于 `O2`，`z` 轴平行于 `[11̄0]`。作者对晶粒 1 和晶粒 2 分别施加大小相等、方向相反的旋转角 `α1` 和 `α2`，从而构造对称或非对称倾斜晶界。每种取向下考虑两种失配角：`θ = 30°`（`α1 = +15°`，`α2 = -15°`）和 `θ = 70°`（`α1 = +35°`，`α2 = -35°`）。因此总共得到 4 类双晶：`O1_30`、`O2_30`、`O1_70` 与 `O2_70`。

在进行 MC 交换之前，所有双晶先通过共轭梯度法进行能量最小化，然后在 300 K 下于 NPT 系综中平衡 `50 ps`，三个正交方向均施加周期性边界条件，时间步长设为 `1 fs`。

作者特别指出，本文并未进一步使用刚体平移方法 [37] 去寻找全局最低能晶界结构。作者认为，为得到更真实的晶界结构，应在能量最小化前使用刚体平移法寻找全局最低能构型；但预备测试显示，对于 `M1` 而言，在具有局域与全局能量极小值的双晶中，MC 建模前的力学响应具有一致性，并由相同变形机制主导。

MC 交换过程与常规 MD 热化同时进行，在 300 K、无法向应力和无剪应力的 NPT 系综中进行，以使结构达到低能稳态。不同元素原子之间的交换遵循 Metropolis 接受准则 [38]。第 `i + 1` 次交换后，若能量 `E(i + 1)` 低于前一步能量 `E(i)`，则交换被接受；否则以如下概率接受：

$$
P = e^{- \frac{E(i+1)-E(i)}{kT}}
$$

其中，$k$ 为玻尔兹曼常数，$T$ 为温度。当在区间 `(0, 1)` 上均匀生成的随机数 `R` 小于或等于 $P$ 时，交换被接受。交换前后每个原子的动能保持不变。每个时间步中进行 3 次原子交换。对于不含 Al 的 `M1`，总交换次数为 `210,000`；对于含 Al 的 `M2`，由于大尺寸 Al 原子带来显著晶格畸变，初始能量较高，因此交换次数增加到 `600,000`。同步的 MD 模拟时长分别为 `70 ps` 和 `200 ps`。

为评估组元之间的化学亲和性，作者计算第一近邻壳层的 Warren-Cowley 参数：

$$
\mathrm{WCP}_{mn} = 1 - \frac{Z_{mn}}{\chi_n Z_m}
$$

其中，$Z_{mn}$ 为 $m$ 型原子周围的 $n$ 型原子数，$Z_m$ 为 $m$ 型原子周围总近邻数，$\chi_n$ 为体系中 $n$ 型原子的原子分数。当 $\mathrm{WCP}_{mn} = 0$ 时，表示该原子对随机分布；当其大于 0 时，说明该原子对出现频率低于随机情形；当其小于 0 时，说明两种原子之间的化学结合更有利。作者指出，近期多项高熵合金研究都采用了类似分析 [40,41]。

### 2.2. Shear deformation modeling setup

与只针对两种化学成分进行交换平衡的混合 MC/MD 建模不同，剪切变形模拟中共考虑 3 种材料：四元等原子比 CoCrFeNi、五元 Al (8 at%) - CoCrFeNi，以及在 `M2` 晶界处引入 AlNi B2 金属间夹杂的材料。在后者中，fcc 基体与 B2 金属间相中的 Al 含量分别从初始的 `8 at%` 调整为 `6 at%` 和 `5 at%`，即 `Al (6 at%) - CoCrFeNi - AlNi (10 at%)`。这 3 种材料分别记作 `M1`、`M2` 和 `M3`。

剪切变形所用计算单元由交换后的结构沿 `z` 方向复制得到，以增大单元尺寸，约为 `22.0 nm × 17.0 nm × 3.0 nm`。复制后，每个模拟单元约包含 `75,000` 个原子。

应变控制的剪切加载在 300 K 下于 NPT 系综中进行，样品在 `xy` 平面内变形，剪切应变 `γ` 最高达到 `0.5`，恒定应变率为 `5 × 10^8 s^-1`。考虑到 MD 模拟的时间尺度有限，这样的高应变率是可接受的 [42–44]。作者还使用 `10^8–10^9 s^-1` 的不同应变率对 `M1_O1_30` 和 `M2_O1_30` 做了预备测试，结果表明，在所考察范围内，应变率对应力-应变关系只产生轻微影响。变形过程中，除 `τ_xy` 外，其余法向和剪切应力分量都控制为 0。三个正交方向均施加周期性边界条件。

## 结果/讨论章节子标题翻译

- `3.1` 混合 MC / MD 模拟
- `3.1.1` 混合 MC / MD 模拟中的能量最小化
- `3.1.2` 短程有序
- `3.2` 剪切变形行为
- `3.2.1` 用于剪切变形模拟的模型
- `3.2.2` 剪切变形应力-应变曲线
- `3.2.3` 剪切变形过程中的显微组织演化
- `4` 讨论
- `5` 总结

## 结论翻译

本文没有单独使用 “Conclusion” 作为章节标题，结论内容集中在 `5. Summary`。以下为该节完整翻译。

在本工作中，我们利用混合 MC / MD 模拟，在 4 种不同双晶模型中研究了等原子比 CoCrFeNi 以及五元 Al（8 at%）-CoCrFeNi 高熵合金中的短程有序和晶界偏聚。随后，我们进一步利用 MD 建模考察了这种平衡过程，以及位于晶界处、具有 B2 晶格结构的 AlNi 金属间化合物，对这些双晶在 300 K 下剪切变形行为的影响。主要结论如下。

通过 MC / MD 模拟实现的平衡过程和局域有序，会使不含 Al 的材料中 Cr 和 Fe 偏聚到晶界。在含 Al 的合金中，该过程则会导致 Al 和 Fe 偏聚到晶界，并形成具有 `D0_22` 结构的 Fe3Al 金属间化合物团簇。

Fe3Al 团簇的形成以及元素向晶界的共偏聚，由组元原子尺寸差异所造成的晶格畸变以及它们之间的混合焓共同决定。另一个重要因素是晶体学取向。因此，由于初始构型能量较低、晶界自由体积小，Cr 向 `O2` 双晶，尤其是 `θ = 70°` 的双晶中晶界偏聚的现象受到抑制。`M2` 中较大的 Al 原子造成显著晶格畸变，并使材料能量升高，因此所有研究情形中都可以观察到 Al 的晶界偏聚。然而，对于 `O2` 而言，Al 的偏聚能力略有降低，体系的能量最小化更多通过 Fe3Al 团簇形成来实现。

研究表明，与本文考虑的无短程有序高熵合金相比，Fe3Al 化合物具有更高的层错能。在含有这类化合物的高熵合金中，形核 Shockley 不全位错所需的应力更高，因此材料强度得到提高。

在不存在晶界偏聚时，晶界并不稳定。由于晶格缺陷之间的活跃相互作用，晶界会在剪切变形过程中逐渐迁移，其中一个晶粒会以另一个晶粒为代价逐渐长大。总体而言，Al 稳定晶界的能力高于 Cr。因此，与 `M1_O1_70` 的情况不同，在对应的晶界区域存在 Al 的双晶中，并未观察到晶界迁移，这会导致剪切屈服强度升高。

由于晶界稳定化效应，晶界偏聚会抑制晶界运动，并抵抗晶界滑移。与此同时，位于 `M3` 双晶晶界处、具有 B2 结构的 AlNi 金属间粒子，则会由于从 B2 / fcc 界面区域开始发生的局部非晶化，而通过活跃的晶界滑移促进塑性变形过程，这使其与 `M1` 和 `M2` 相比表现出更低的剪切屈服强度。

## 图题翻译

- 图 1. 用于混合 MC / MD 模拟的 `O1_30` 和 `O2_30` 计算单元。
- 图 2. 所研究模型在混合 MC / MD 模拟过程中平均单原子能量的降低。MC 交换在 300 K 下进行。图 `a` 给出 `M1` 双晶的能量变化，图 `b` 给出 `M2` 的对应变化。
- 图 3. `M1` 在 300 K 经过 MC / MD 交换后，沿 `y` 轴方向的成分分布：`(a) O1_30`、`(b) O2_30`、`(c) O1_70` 和 `d) O2_70`。中间晶界的位置（`y = 0 Å`）由竖直虚线表示。每条成分分布曲线上方给出了对应中心晶界附近的原子结构。
- 图 4. `M2` 在 300 K 经过 MC / MD 交换后，沿 `y` 轴方向的成分分布：`(a) O1_30`、`(b) O2_30`、`(c) O1_70` 和 `d) O2_70`。中间晶界的位置（`y = 0 Å`）由竖直虚线表示。每条成分分布曲线上方给出了对应中心晶界附近的原子结构。
- 图 5. 双晶 `O1_30` 中高熵合金各元素对第一近邻壳层的 Warren-Cowley 参数：`(a) M1`，`(b) M2`。
- 图 6. 用于剪切变形模拟的 12 个 MD 模型。顶排 `a` 中的结构不含 Al（`M1`），中排 `b` 中的结构含 Al（`M2`），底排 `c` 中的结构对应于基体中含 Al、且晶界处含 AlNi B2 金属间粒子的材料（`M3`）。`O1` 双晶的失配轴为 `[001]`，`O2` 双晶的失配轴为 `[11̄0]`。每个结构都标注了失配角 `θ`（`30°` 或 `70°`）。
- 图 7. 双晶 `O1_30 (a)`、`O2_30 (b)`、`O1_70 (c)` 和 `O2_70 (d)` 的剪切变形应力-应变曲线。
- 图 8. `O1_30 (a)` 和 `O1_70 (b)` 在剪切变形过程中的显微组织演化。原子按照 CNA 着色，其中 fcc、hcp 和 bcc / B2 结构分别以绿色、红色和蓝色表示，位于晶格缺陷处的无序结构以浅灰色表示。
- 图 9. 双晶 `O1_70 (a)`、`O2_30 (b)` 和 `O2_70 (c)` 在 `γ_xy = 0.1` 时的位错结构。每个快照顶部标注了对应材料。深蓝色、绿色、黄色、洋红色和浅蓝色分别表示 `1/2<110>` 全位错、`1/6<112>` Shockley 不全位错、`1/3<100>` Hirth 位错、`1/6<110>` stair-rod 位错和 `1/3<111>` Frank 位错，红色箭头表示它们的 Burgers 矢量。
- 图 10. `O2_30 (a)` 和 `O2_70 (b)` 在剪切变形过程中的显微组织演化。原子按照 CNA 着色，其中 fcc、hcp 和 bcc / B2 结构分别以绿色、红色和蓝色表示，位于晶格缺陷处的无序结构以浅灰色表示。
- 图 11. `M1_O1_30 (a, b)` 和 `M2_O1_30 (c, d)` 的 RDF 曲线，其中 `(a, c)` 为晶粒内部原子，`(b, d)` 为晶界区域原子。
- 图 12. `(a)` 用于 GSFE 计算的 `L1_2` 型和 `D0_22` 型 Fe3Al 的 RDF 及对应晶格（上图），以及初始原子结构（下图）。Al 和 Fe 原子分别以红色和蓝色表示，黄色线用于更清楚地显示原子位移。`(b)` 沿 `[112̄]` 方向位移原子层过程中得到的 `L1_2` 型和 `D0_22` 型 Fe3Al 的初始与缺陷结构 CNA 结果（上图）。为区分原子类型，Al 原子绘制得更大。USF、ISF 和 ASF 分别表示不稳定层错、本征层错和对齐层错。下图给出 Fe3Al 结构以及随机 CoCrFeNi 与 Al（8 at%）-CoCrFeNi 高熵合金的 GSFE `γ_GSF` 随位移 `d_x / B_v` 变化的关系，其中 `B_v` 为 Shockley 不全位错的 Burgers 矢量。

## 表题翻译

- 表 1. 所研究模型的剪切变形屈服强度与屈服应变。
- 表 2. 各组成元素的原子半径。
- 表 3. 经过 MC 交换（`M1` 与 `M2`）和未经过 MC 交换（`M1r` 与 `M2r`）样品的晶界能，单位为 `mJ/m^2`。

File: 3-summaries-renamed/文献总结 - Ti-Al 合金力学行为原子间势的系统研究 - 2021.md
# 文献总结 - Ti-Al 合金力学行为原子间势的系统研究 - 2021

---

## 文献基本信息

- **英文标题**：A systematic study of interatomic potentials for mechanical behaviours of Ti-Al alloys
- **DOI**：https://doi.org/10.1016/j.commatsci.2020.110239
- **作者**：Qing-Xiang Peiᵃ、M.H. Jhonᵃ、Siu Sin Quekᵃ、Zhaoxuan Wuᵇ（通讯作者）。
- **作者单位**：
    - a：Institute of High Performance Computing, A*STAR, Singapore 138632, Singapore（新加坡科技研究局高性能计算研究所）。
    - b：Department of Materials Science and Engineering, City University of Hong Kong, Tat Chee Avenue, Kowloon, Hong Kong, China（香港城市大学材料科学与工程系）。
- **期刊**：Computational Materials Science，188（2021），110239；首页标注 Editor’s Choice。本文为原创研究论文，非综述。
- **日期**：投稿 2020-08-28；返修 2020-12-04；接收 2020-12-05；在线发表 2020-12-25；卷年 2021。
- **数据与代码链接**：原文未提供。

---

## 论文内容详细总结

### 研究背景与目的

Ti-Al 金属间化合物兼具低密度、高比强度与比刚度，以及抗氧化、抗腐蚀和抗蠕变能力，适用于高温旋转承载部件。由多数 γ-TiAl 和少数 α₂-Ti₃Al 构成的片层或近片层组织在 600–800 °C 具有应用优势，但室温拉伸延性和断裂韧性低，限制其结构应用。

γ-TiAl 为有序面心四方 L1₀ 结构，α₂-Ti₃Al 为有序六方 D0₁₉ 结构。其位错滑移、交滑移、解离以及与相界和晶界的相互作用共同控制塑性与断裂。Ti-Al 中的方向性 pd 成键使经典势的描述尤其困难：仅能较好拟合晶格常数或内聚能，并不意味着能准确预测位错或裂纹行为。

本文系统比较 EAM-Zope、EAM-Farkas、MEAM-Kim、MEAM-Sun 四种势，以实验和密度泛函理论（DFT）结果为参照，评估其适用范围和局限。重点是两相的晶格参数、热膨胀、内聚能、弹性常数、广义层错能、表面能及退黏聚行为，并用两种代表性势开展拉伸模拟。

---

### 研究方法

#### 势函数与晶体结构

- 嵌入原子法（EAM）：EAM-Zope [35,42]、EAM-Farkas [34,43]。
- 修正嵌入原子法（MEAM）：MEAM-Kim [39,44]、MEAM-Sun [40,45]。
- γ 相主要滑移面为 {111}；普通位错的 Burgers 矢量为 1/2〈110]，超位错为 〈101] 和 1/2〈112]。
- α₂ 相的常见位错包括基面 {0001}、柱面 {10-10} 上的 a 位错，以及第一类和第二类锥面上的 2c+a 位错。

#### 计算条件与分析

全部模拟使用 LAMMPS。0 K 分子静力学计算采用共轭梯度法最小化能量；有限温度分子动力学（MD）模型的各方向尺寸约为 10 nm，以减小声子截断效应。时间步长为 1 fs，使用 velocity-Verlet 积分器。

热膨胀与弹性常数计算的模型各方向至少为 6 nm。热膨胀计算先平衡 20 ps，再采样晶格尺寸 20 ps。弹性常数采用 ±2% 应变：目标温度下平衡 20 ps，施加应变后再平衡 20 ps，随后采样 6 ps（6000 步）的全局应力；正、负应变结果取平均。上述两类计算采用 Langevin 恒温器；方法中同时说明一般 MD 的温压控制使用 Nosé–Hoover 恒温器和恒压器。

拉伸模型约含 300000 个原子，应变率为 $5\times10^8\ \mathrm{s}^{-1}$。选择 EAM-Zope 和 MEAM-Kim，对无预存位错的两相单晶沿 c 轴施加单轴拉伸。图 15 的 γ 相温度为 100、300、500、700、1000、1300 K；图 16 的 α₂ 相为 150、300、500、700、1000、1300 K。通过 OVITO 可视化，用共同近邻分析（CNA）识别晶体局域结构，用位错提取算法（DXA）识别位错。

利用弹性常数、表面能及不稳定层错能，分别根据 Griffith 劈裂判据和 Rice 位错发射判据计算尖锐裂纹的临界应力强度因子。本文未提供独立的广义层错能计算约束、表面模型厚度或裂纹原子模拟步骤，不能据此补充这些细节。

---

### 主要结果

#### 晶格常数：MEAM-Kim 整体最接近参照值

表 1 中四种势的顺序均为 EAM-Zope、EAM-Farkas、MEAM-Kim、MEAM-Sun。

- γ 相 0 K 的 a 为 3.998、3.906、4.018、3.999 Å，c 为 4.187、4.152、4.099、3.789 Å，c/a 为 1.047、1.063、1.020、0.947；对应外推至 0 K 的实验值为 a=3.988 Å、c=4.067 Å、c/a=1.020。
- α₂ 相 0 K 的 a 为 5.784、5.730、5.805、5.733 Å，c 为 4.750、4.662、4.655、4.588 Å，c/a 为 0.821、0.813、0.802、0.800；300 K 实验值为 5.81 Å、4.65 Å、0.801，0 K 实验值未提供。
- EAM-Zope 的 a 与实验相差小于 0.5%，但 c/a 约偏高 3%；EAM-Farkas 的 a 偏低约 1–2%；MEAM-Sun 的 γ 相 c/a 偏低约 7%。作者认为 MEAM-Kim 的晶格参数整体最优，偏差在 0.5% 以内，适合对晶格参数精度要求高的研究。

#### 热膨胀：相别与温区依赖明显

EAM-Zope 在 γ 相 300 K 以上的 a、c 方向热膨胀系数接近实验；MEAM-Kim 在 α₂ 相 350 K 以上接近准谐近似 DFT 结果。其余两种势的偏差可达约 100%。所有势在 300 K 以下均不准确，作者将其归因于经典势未显式描述低温量子效应。

α₂ 相的 DFT 热膨胀系数本身至少为实验的两倍；因此，接近 DFT 并不等于接近实验。作者认为本文比较的计算模型均严重高估 α₂ 相的热膨胀系数。

#### 内聚能：整体较好，但大幅拉伸下出现势形式相关异常

实验参照内聚能为 FCC Al 3.36 eV/atom、HCP Ti 4.87 eV/atom、γ-TiAl 4.51 eV/atom、α₂-Ti₃Al 4.78 eV/atom。四种势均较好再现内聚能及混合热，其中 EAM-Zope 和 MEAM-Kim 最接近实验。四种势的 γ 相内聚能依次为 4.51、4.40、4.50、4.47 eV/atom，α₂ 相为 4.77、4.68、4.78、4.72 eV/atom。

EAM-Farkas、EAM-Zope 与 MEAM-Kim 的晶格压缩/膨胀能量变化相似，MEAM-Sun 差别较大。MEAM-Sun 和 MEAM-Kim 在晶格尺度约 1.4–1.6a、1.7–1.9a 区间出现较陡的能量升高。作者将其与较短截断距离联系起来，认为可能影响表面分离与断裂模拟。

#### 弹性：没有一种势全面准确；MEAM-Sun 可再现 γ 相负 Cauchy 压力

γ 相有 6 个独立弹性常数，α₂ 相有 5 个。四种势对弹性常数的描述差异显著，部分偏差超过 100%。γ 相实验 Cauchy 压力为 $C_{12}-C_{66}=-6.4\ \mathrm{GPa}$、$C_{13}-C_{44}=-34.2\ \mathrm{GPa}$。

- EAM-Zope 对应为 22、22 GPa；EAM-Farkas 为 45、44 GPa；MEAM-Kim 为 14、48 GPa，均未再现负值。
- MEAM-Sun 为 −6、−40 GPa，能再现 γ 相两项 Cauchy 压力的负号与近似量级，但其其他性质存在较大误差，例如 γ 相 c/a=0.947、$C_{33}=107\ \mathrm{GPa}$，而对应实验值为 1.02、182 GPa。
- α₂ 相所有势的 Cauchy 压力均与实验明显不符。不同 DFT 工作之间的弹性常数也存在较大分散。
- 有限温度下，MEAM-Kim 对 γ 相 $C_{11}$、$C_{12}$ 较好，EAM-Zope 对 α₂ 相整体较好；这些局部优点不足以支持对全部弹性性质的准确预测。

#### 广义层错能：稳定层错能、能量排序与不稳定能垒必须同时检查

反相畴界（APB）、复杂层错（CSF）和超晶格本征层错（SISF）的能量及相对排序影响超位错解离、部分位错 Burgers 矢量和交滑移。

γ 相 (111) 面的稳定层错能，单位均为 J/m²：

- EAM-Zope：APB 0.216、CSF 0.262、SISF 0.088。
- EAM-Farkas：APB 0.395、CSF 0.340、SISF 0.093。
- MEAM-Kim：APB 0.149、CSF 0.108、SISF 0.0。
- MEAM-Sun：APB 0.585、CSF 0.418、SISF 0.135。

MEAM-Sun 的 γ 相三类稳定层错能最接近 DFT，但 APB 与 CSF 之间的不稳定层错能显著高于 DFT。MEAM-Kim 的 APB 能仅约为 DFT 的 1/4、实验的 2/3，且 SISF 能为零，表明其稳定缺陷描述存在显著不足。

α₂ 相 (0001) 面的 APB、CSF、SISF 能，单位均为 J/m²：

- EAM-Zope：0.093、0.098、0.096。
- EAM-Farkas：0.108、0.163、0.163。
- MEAM-Kim：0.163、0.326、0.324。
- MEAM-Sun：0.095、−0.089、−0.092。

各势的广义层错能面差别超过 300%，各类层错能的排序与实验不一致。MEAM-Sun 在 α₂ 基面给出负 CSF、SISF 能，说明其在 γ 相稳定层错能上的优势不能推广到 α₂ 相。表 6 的 APB 实验值为 0.063 J/m²、DFT 为 0.257 J/m²；SISF 实验值为 0.069 J/m²、DFT 为 0.117 J/m²，参照数据之间也有明显差异，其起因尚不完全清楚。

#### 表面退黏聚与裂尖竞争

相对于 DFT，两种 EAM 势低估退黏聚能：γ 相约 30%，α₂ 相最高达 50%；低估表面牵引力：γ 相约 20%，α₂ 相最高达 33%。两种 MEAM 的表面能接近 DFT；MEAM-Kim 的牵引力–分离曲线也较接近 DFT，而 MEAM-Sun 的最大牵引力偏高约 40%。

两种 MEAM 在原子距离接近势截断距离时均出现退黏聚能梯度不连续，即退黏聚应力突跳。作者指出可通过延长截断距离、增大平滑距离修正；MEAM-Kim 在完成这些修正并验证其他晶面后，才可能适合断裂研究。

表 7 针对两种指定裂纹取向给出如下结果，单位为 MPa m¹ᐟ²，数值按四种势的既定顺序排列：

- γ 相 (111)〈1-10] 裂纹：劈裂阈值 $K_{Ic}$ 为 0.682、0.763、0.723、0.771；部分位错发射阈值 $K_{Ie}$ 为 0.506、0.519、0.475、0.567。四种势均满足 $K_{Ic}>K_{Ie}$，预测裂尖优先发射位错。
- α₂ 相 (0001)〈10-10] 裂纹，考虑 (1-211) 面部分位错发射：$K_{Ic}$ 为 0.657、0.646、0.804、0.804；$K_{Ie}$ 为 0.846、0.854、0.936、0.835。四种势均满足 $K_{Ic}<K_{Ie}$，预测劈裂优先。

这只是基于各势性质与所选裂纹取向的判据分析。作者明确指出，预测真实体系的断裂行为仍需两相各晶面不稳定层错能的准确 DFT 数据，本文未完成该工作。

#### 拉伸：高形核应力与势函数相关的缺陷演化

300 K 下，EAM-Zope 与 MEAM-Kim 的两相拉伸曲线均呈近线性弹性响应，约至 10% 应变后屈服并迅速降应力。峰值应力均超过 14 GPa，比实验高一个数量级以上，原因是模型无预存位错、屈服由完美晶体内位错形核控制，以及 MD 应变率比典型实验高约 10 个数量级。

作者正文给出的 150 K 杨氏模量近似值为 γ 相 125 GPa、α₂ 相 160 GPa，并指出总体随温度升高而下降。MEAM-Kim 的 γ 相杨氏模量温度依赖很弱，与实验一致。两种势的屈服应力均随温度升高而下降，体现正常热软化；这些模拟未再现引言提到的实验反常硬化。

两相塑性均以部分位错及伴生层错的形核、扩展为主。在相同应变下，MEAM-Kim 的 γ 相非面心四方原子比例更高，表现为更多层错和位错；α₂ 相则由 EAM-Zope 产生更多层错。沿 c 轴拉伸时基面分解剪应力为零，因此 EAM-Zope 模型中的基面层错来自非基面位错的解离。

γ 相主要位错为 {111} 面上的 1/6〈11-2] 超部分位错，滑移生成 SISF；还存在少量 1/6〈-110] 普通部分位错和 1/3〈100] 超部分位错。α₂ 相主要识别到 1/6〈1-100〉 基面超部分位错，以及 1/6〈1-210〉、1/6〈1-216〉 等位错；细查发现滑移从锥面启动，但未能清楚辨别其位错芯/线。相同载荷下两种势给出明显不同的缺陷结构，凸显势函数选择的重要性。

---

### 讨论与结论

1. **不存在覆盖两相全部性质的通用优胜势。** 内聚能及部分稳定层错能可较好拟合，但弹性、热膨胀、层错能排序及不稳定能垒仍有明显问题；针对目标性质逐项核查比单项拟合优度更重要。
2. **MEAM-Kim 与 EAM-Zope 各有局部优势。** 前者晶格参数整体较准，表面退黏聚曲线较接近 DFT，但 γ 相 SISF 为零、负 Cauchy 压力未再现且退黏聚应力存在截断突跳；后者 γ 相较高温热膨胀和 α₂ 相弹性较好，但表面分离能与牵引力偏低。
3. **MEAM-Sun 展示 MEAM 形式的潜力，但不能直接视为可靠的两相塑性势。** 它可再现 γ 相负 Cauchy 压力和部分稳定层错能，但 γ 相晶格参数、部分弹性性质及 α₂ 相层错能均存在问题。
4. **塑性与断裂模拟需更严格的基准。** 稳定/不稳定层错能控制解离、滑移和形核，其误差会影响位错芯、交滑移与裂尖竞争，并进一步影响片层双相组织的预测。作者认为，继续用这些势深入计算缺陷行为，对真实材料所能提供的信息仍有限。
5. **未来方向是优化 MEAM 或发展更灵活的势。** 可进一步优化 MEAM 参数、扩展电子密度函数或采用神经网络等机器学习形式。但 DFT 与实验、不同 DFT 数据之间的分歧仍需面对；本文可作为新势开发的基准。

---

## 章节翻译

### 摘要

金属间 Ti-Al 合金在与涡轮机械应用相关的高温下表现出优异的物理和力学性能。然而，TiAl 和 Ti₃Al 合金具有低延性、低断裂韧性，以及高温下的反常硬化行为。分子动力学（MD）模拟能够直接模拟导致这些引人关注的性质的关键原子机制，但用于此类复杂合金的底层经验/半经验原子间势的有效性尚不明确。本文考察为 Ti-Al 材料体系开发的四种原子间势（两种 EAM 和两种 MEAM），并确定它们在模拟 L1₀ γ-TiAl 和 D0₁₉ α₂-Ti₃Al 晶体结构的塑性与断裂性质方面各自的优势和不足。我们将晶格常数、弹性常数及其温度依赖性、内聚能、层错能、表面退黏聚和热膨胀系数与已有实验及密度泛函理论数据进行了比较。此外，我们还在宽温度范围内测试了这些势在单轴拉伸载荷条件下的变形行为。结果表明，这些原子间势能够准确再现 γ 和 α₂ 晶体结构的部分材料性质，但无法覆盖其全部性质。特别是，一种 MEAM 势能够再现某些性质（部分负 Cauchy 压力和层错能），其结果可与 DFT 计算数据相媲美。本文结果为针对特定应用选择合适的原子间势提供了指导。我们的研究还表明，进一步优化 MEAM 形式中的参数可能得到更好的 Ti-Al 体系原子间势。

---

### 1. 引言

钛（Ti）和铝（Al）是广泛应用于各种结构用途的两种轻金属。在接近等比例的成分范围内（Ti-42–48 at.% Al [1]），Ti 和 Al 形成多相金属间化合物钛铝化物（γ-TiAl 和 α₂-Ti₃Al）。TiAl 不仅继承了轻质的特点，还具有高熔点、高比强度和比刚度，以及良好的抗氧化、抗腐蚀和抗蠕变能力 [2]。这些综合性质使 TiAl 在高温下工作的承载旋转部件中具有与 Ni 基高温合金竞争的能力，例如低压涡轮叶片和涡轮增压器叶轮 [3–5]。特别是，由多数 γ 相和少数 α₂ 相组成的片层或近片层 γ-TiAl，在 600–800 °C 下相对于传统 Ni 基高温合金可表现出更优异的性能 [1,2]。尽管具有优异的高温性能，γ-α₂ TiAl 的室温延性和缺陷容限较差，这两点均不利于关键承载应用 [2]。目前，提高 TiAl 的室温拉伸延性和断裂韧性，是其结构应用中的主要挑战。

一般而言，延性与材料抵抗劈裂和应变局域化（局部剪切或颈缩）而发生稳定塑性流动的能力有关。在晶体材料中，塑性流动通过密排/相关晶面上的位错滑移或孪生实现；脆性断裂或劈裂由裂尖应力释放机制之间的竞争决定，而剪切局域化和颈缩受材料应变硬化行为控制。本质上，上述所有塑性现象均由微观晶体缺陷支配，特别是位错及其与晶界、相界等微观组织特征之间的相互作用。在片层 TiAl 合金中，较差的室温延性源于组成晶相的本征塑性性质，以及片层 γ-TiAl/α₂-Ti₃Al 微观组织 [6]。γ-TiAl 具有有序面心四方 L1₀ 结构，而 α₂-Ti₃Al 具有有序六方 D0₁₉ 结构。两相均具有复杂的滑移系和潜在孪生系。为理解 Ti-Al 材料体系中的位错滑移系和孪生系、微观组织、它们之间的相互作用以及整体变形行为，人们开展了大量实验与计算研究。例如，已有透射电子显微镜（TEM）研究揭示独立 γ 相 [7–9]、α₂ 相 [10,11]，以及 γ–α₂ 界面 [12,13]、γ–γ 孪晶界 [14,15] 和 γ–γ 晶界 [16] 处的基本变形机制。原位应变实验被用于研究界面强化行为 [17]，以及片层微观组织中的裂纹形核与扩展 [6]。研究者还利用三点弯曲试验测量了 TiAl 聚片孪晶晶体的断裂韧性 [18,19]。此外，许多研究者还考察了 Al、Nb [20]、Ni [21]、Cr [22] 和 V [23,24] 等合金元素的影响。这些广泛的实验研究确立了 γ-α₂ TiAl 中最突出的变形行为，例如反常硬化 [25–27]、各向异性屈服强度 [28,29]，以及材料性能与片层尺寸、晶粒尺寸和片层团尺寸等微观组织参数之间的经验性定性关系 [30]。

尽管实验方法揭示了 TiAl 中的许多现象，但反常硬化、延性与断裂韧性之间的反向关系 [31] 等特殊材料行为的起源和机制仍未完全明确。计算研究在揭示关键塑性机制方面发挥了重要作用，并能够提供关键认识。例如，基于密度泛函理论（DFT）的计算 [32] 揭示了 γ-TiAl 中 (a/2)〈110] 螺位错芯的非平面特征，表明其具有较高的 Peierls 应力和较强的非 Schmid 效应。这种基于量子力学的位错性质定量描述无疑是人们所期望的。然而，这些计算具有挑战性，并且需要大规模 DFT 计算；对于更复杂的位错，例如 α₂ 相中的 2c+a 位错，这种方法并不实际。基于经验和半经验原子间势的原子模拟能够克服 DFT 计算的尺寸限制。它们能够直接模拟控制塑性的关键机制，例如位错滑移、交滑移和相互作用。然而，此类模拟的准确性取决于底层原子间势。在 TiAl 中，Ti 和 Al 形成方向性 pd 键 [33]，使得中心力势甚至不足以模拟基本弹性性质。例如，嵌入原子法（EAM）势 [34,35] 无法再现 γ-TiAl 中的负 Cauchy 压力（$C_{13}-C_{44}=-34\ \mathrm{GPa}$ 和 $C_{12}-C_{66}=-6.4\ \mathrm{GPa}$）[36]。这些 EAM 势的其他弹性常数也与实验测量值相差较大。人们还开发了 TiAl 键级势，专门用于处理 γ-TiAl 中的方向性成键和负 Cauchy 压力 [37]。与 DFT 结果相比，该键级势对 γ-TiAl 中的层错能（APB、CSF 和 SISF）以及 1/2〈110] 普通螺位错芯结构给出了令人满意的结果 [38]。然而，该势使用 γ-TiAl 的性质进行拟合，通常不足以模拟 α₂-Ti₃Al 结构。修正嵌入原子法（MEAM）引入了方向依赖特征，近期工作也已开发出 TiAl 的 MEAM 势 [39–41]。但是，这些 MEAM 势是否足够准确，能够模拟 γ-α₂ TiAl 两相中全部塑性和断裂现象，尚不清楚。

鉴于既往工作已指出这类经验/半经验原子间势的不足，而许多研究又使用这些势开展，因此有必要仔细考察它们相对于量子力学 DFT 计算或实验测量的准确性。在本工作中，我们系统考察 Ti-Al 材料体系现有的原子间势，并将其与已有 DFT 计算和实验数据进行比较。具体而言，我们关注一系列性质，包括晶格常数、热膨胀系数、内聚能、弹性常数、广义层错能、表面能和退黏聚，以及材料在拉伸载荷下的变形。这些性质支配 TiAl 体系中的位错和断裂行为。因此，底层原子间势准确再现这些性质，对于可靠的原子模拟至关重要。下文首先介绍模拟模型与方法，随后给出与 DFT 和/或实验数据比较的计算结果，并在当前工作的基础上展开讨论和提出未来方向。

---

### 2. 模拟模型与方法

我们考察 EAM 和 MEAM 形式的四种原子间势，即 EAM-Zope [35,42]、EAM-Farkas [34,43]、MEAM-Kim [39,44] 和 MEAM-Sun [40,45]。这些原子间势通常用于原子模拟 [46–48]，是金属体系原子间势中的代表。它们也可用于比较过去与近期的发展，以及中心力场与含角度依赖的力场。我们关注图 1 所示 L1₀ γ-TiAl 和 D0₁₉ α₂-Ti₃Al 结构中的基本材料性质。在 L1₀ γ-TiAl 结构中，主要滑移面为密排 {111} 面，普通位错的 Burgers 矢量为 〈110]/2，超位错的 Burgers 矢量为 〈101] 和 〈112]/2。在 D0₁₉ α₂-Ti₃Al 结构中，常见位错为 {0001} 基面和 {10-10} 柱面上的 a 位错，以及第一类和第二类锥面上的 2c+a 位错。

在本工作中，全部模拟均使用大规模原子/分子并行模拟程序（LAMMPS）软件包 [49] 进行。在分子静力学（MS）模拟中，例如用于计算 0 K 材料性质的模拟，由于结果不依赖模拟晶胞尺寸，因此采用晶胞进行计算。能量最小化采用共轭梯度法。在分子动力学（MD）模拟中，热膨胀和弹性常数等材料性质依赖于体系中的原子振动/声子。因此，使用各维度约为 10 nm 的大型模拟模型，使声子截断对测量性质的影响较小。温度和压力分别通过 Nosé–Hoover 恒温器和恒压器控制 [50–52]。全部 MD 模拟均采用 velocity-Verlet 积分器进行时间积分，时间步长为 1 fs。

热膨胀系数通过对指定温度下的晶格尺寸取平均获得。超胞在 x、y、z 各方向上的尺寸至少为 6 nm。体系首先平衡 20 ps，再对晶格尺寸采样 20 ps。弹性常数 $C_{ij}$ 采用 LAMMPS 中实现的平均全局应力法测量，施加正、负 2% 应变。在每种情况下（即某一特定温度和应变值），模拟晶胞在 x、y、z 各方向上的尺寸至少为 6 nm。我们首先在目标温度下将体系平衡 20 ps，随后施加应变，再将体系平衡 20 ps。平衡后，对 6 ps（6000 个时间步）内采样的应力取平均，得到全局应力。所报告的 $C_{ij}$ 由正、负应变下计算的全局应力的平均值求得。在热膨胀系数和弹性常数的测量中，均使用 Langevin 恒温器控制体系温度。采用上述设置，计算得到的晶格尺寸和弹性常数随温度平滑变化，并且对采样时间或样品尺寸的变化不敏感。在拉伸变形研究中，采用约含 300000 个原子的模拟晶胞，应变率为 $5\times10^8\ \mathrm{s}^{-1}$。所有原子结构均使用 OVITO [53] 可视化，晶体结构采用共同近邻分析（CNA）[54] 进行分析。位错结构采用 OVITO 中实现的位错提取算法（DXA）[55] 进行分析。

---

### 4. 讨论与结论

我们开展了一系列计算和模拟，以确定四种原子间势在模拟 γ 和 α₂ 两种结构时的基本物理与材料性质。将这些计算结果与已有实验和/或 DFT 数据进行了比较。这些势的准确性随性质和晶体结构不同而显著变化。这些势所表现出的某些物理性质，例如内聚能和部分层错能，可与实验/DFT 值相媲美。然而，许多其他性质，例如弹性常数和热膨胀系数，并未被这些原子间势准确描述。不同层错能及其排序的偏差也会成为问题，因为层错能的排序决定部分位错的 Burgers 矢量，因此对于准确模拟塑性行为至关重要。鉴于稳定和不稳定层错能在支配位错解离、滑移和形核方面的重要性，在将这四种原子间势用于以塑性和断裂行为为目标的原子模拟之前，需要进一步与 DFT 计算进行核查 [82]。尽管我们可以进一步研究晶体缺陷性质，例如位错芯结构、滑移、解离、交滑移和断裂行为，但基于当前原子间势进行这些计算，对这一重要金属间化合物材料真实性质所能提供的信息和认识仍然有限。在再现这些基本物理和力学性质方面的不足，必然会影响这些势模拟片层双相 TiAl 结构塑性和断裂性质的能力。

当前工作还表明，尽管 MEAM-Sun 势在再现其他性质方面存在局限，但它能够以与基于 DFT 的计算相当的准确性描述负 Cauchy 压力和层错能等单项性质。这表明，经典 MEAM 形式可能能够描述 Ti-Al 材料体系的主要成键特征。进一步优化 MEAM 形式中的参数可能得到更准确的原子间势，相关开发工作正在进行中。此外，扩展 MEAM 形式以包含更灵活的电子密度函数，以及采用新的基于神经网络的形式，也是获得具有满意准确性的新原子间势的可能方向。特别是，近期已发表一类用于 TiAl 二元体系的新机器学习势 [84]，显示出再现多种性质的灵活性。这些新机器学习势采用 DFT 计算值进行拟合，例如弹性常数；而不同 DFT 计算与实验值之间存在显著差异。因此，本文的工作可为这些新发展提供基准和参考。

---

## 结果与讨论子标题翻译

- 3. 结果
    - 3.1. 晶格常数
    - 3.2. 热膨胀系数
    - 3.3. 内聚能
    - 3.4. 弹性常数
    - 3.5. 广义层错能
    - 3.6. 表面能与退黏聚
    - 3.7. 拉伸变形

---

## 图表题翻译

图 1：L1₀ γ-TiAl 和 D0₁₉ α₂-Ti₃Al 中的晶胞与位错滑移系。（a–b）面心四方 L1₀ γ-TiAl 和六方 D0₁₉ α₂-Ti₃Al。（c）展示 {111} 面上普通位错 1/2〈110] 以及超位错 〈10-1] 和 1/2〈11-2] 的 Burgers 矢量。（d–g）展示基面、柱面、第一类和第二类锥面上的滑移系。在（f）和（g）中，仅展示部分位错 c+a/2，其为完整位错 2c+a 的一半。

图 2：四种原子间势在 0 K 下得到的（a）γ-TiAl 和（b）α₃-Ti₃Al 的晶格常数，以及来自文献 [58,59] 的实验（0 K）与 DFT 值（水平线）。〔原文图题将 α₂ 写作 α₃，此处保留原文标记；表 1 说明 α₂ 相无 0 K 实验值，故图题的温度概括亦与表 1 不完全一致。〕

图 3：使用四种原子间势计算得到的（a）γ-TiAl 和（b）α₃-Ti₃Al 相的晶格参数 a、c 和 c/a 随温度的变化，以及相应实验 [56] 和 DFT [60] 值。〔原文图题将 α₂ 写作 α₃。〕

图 4：使用四种原子间势计算得到的（a）γ-TiAl 和（b）α₃-Ti₃Al 在 a、c 方向上的热膨胀系数，以及相应实验 [56] 和 DFT [60] 值。原子间势的性质测量并展示至低至 10 K。〔原文图题将 α₂ 写作 α₃。〕

图 5：不同原子间势给出的（a）γ-TiAl 和（b）α₂-Ti₃Al 的内聚能随晶格尺寸的变化。

图 6：采用不同势进行 MD 模拟得到的 γ-TiAl 弹性常数随温度的变化，以及 γ-Ti-56 at.% Al 的实验测量结果 [36,56]。

图 7：采用不同势进行 MD 模拟得到的 α₂-Ti₃Al 弹性常数随温度的变化，以及实验测量结果 [59]。弹性常数 $C_{66}=(C_{11}-C_{12})/2$ 不是独立的。

图 8：γ-TiAl 结构 {111} 面和 α₂-Ti₃Al 结构 {0001} 面上的滑移矢量与相应稳定层错。

图 9：使用（a）EAM-Zope、（b）EAM-Farkas、（c）MEAM-Kim 和（d）MEAM-Sun 原子间势计算得到的 γ-TiAl (111) 面广义层错能面。箭头表示 γ 面上关键点之间的理想直线路径。

图 10：使用（a）EAM-Zope、（b）EAM-Farkas、（c）MEAM-Kim 和（d）MEAM-Sun 原子间势计算得到的 γ-TiAl (111) 面上沿 〈1-12] 方向（图 9 中虚线）的广义层错能曲线。

图 11：使用（a）EAM-Zope、（b）EAM-Farkas、（c）MEAM-Kim 和（d）MEAM-Sun 原子间势计算得到的 α₂-Ti₃Al (0001) 面广义层错能面。箭头表示 γ 面上关键点之间的理想直线路径。

图 12：使用（a）EAM-Zope、（b）EAM-Farkas、（c）MEAM-Kim 和（d）MEAM-Sun 原子间势计算得到的 α₂-Ti₃Al (0001) 面上沿 [10-10] 方向（图 11 中虚线）的广义层错能曲线。

图 13：不同势与 DFT 计算 [75] 得到的 γ-TiAl {111} 面和 α₂-Ti₃Al {0001} 面的退黏聚能及牵引力–分离曲线。

图 14：使用 EAM-Zope 和 MEAM-Kim 势，在 300 K 下施加单轴拉伸载荷时，（a）γ-TiAl 和（b）α₂-Ti₃Al 结构的应力–应变曲线。两种情况下的加载方向均为图 1 所示的晶体学 c 方向。

图 15：使用（a）EAM-Zope 和（b）MEAM-Kim 势计算得到的 γ-TiAl 单晶在不同温度下沿 c 轴承受单轴拉伸载荷时的应力–应变曲线。两种势得到的 γ-TiAl 的（c）杨氏模量和（d）峰值/屈服应力随温度的变化。

图 16：使用（a）EAM-Zope 和（b）MEAM-Kim 势计算得到的 α₂-Ti₃Al 单晶在不同温度下沿 c 轴承受单轴拉伸载荷时的应力–应变曲线。两种势得到的 γ-TiAl 的（c）杨氏模量和（d）峰值/屈服应力随温度的变化。〔原文后一句写作 γ-TiAl，与本图 α₂-Ti₃Al 的研究对象不一致。〕

图 17：γ-TiAl 单晶在 300 K 单轴拉伸载荷下的原子结构演化。（a）初始面心四方（FCT）结构。分别使用（b）EAM-Zope 势和（c）MEAM-Kim 势模拟得到的应变为 0.15 时的变形结构。（b）和（c）中的层错为超晶格本征层错。采用共同近邻分析（CNA）[54] 分析原子结构。

图 18：α₂-Ti₃Al 单晶在 300 K 单轴拉伸载荷下的原子结构演化。（a）初始六方密排（HCP）结构。分别使用（b）EAM-Zope 势和（c）MEAM-Kim 势模拟得到的应变为 0.15 时的变形结构。（b）和（c）中的层错具有 ABCABC 堆垛序列，而非 ABABAB。采用共同近邻分析（CNA）[54] 分析原子结构。

图 19：γ-TiAl 和 α₂-Ti₃Al 在 300 K 单轴拉伸变形过程中的原子结构演化。分别展示（a）γ-TiAl 和（b）α₂-Ti₃Al 中具有 FCT 结构、HCP 结构、未知结构以及位于层错上的原子的比例。采用共同近邻分析（CNA）[54] 分析原子结构。相应原子结构见图 17 和图 18。

图 20：采用 EAM-Zope 和 MEAM-Kim 势得到的（a）γ-TiAl 和（b）α₂-Ti₃Al 在拉伸变形过程中的位错密度演化。位错结构采用 DXA [55] 进行分析。

---

表 1：四种原子间势在 0 K 下得到的 γ-TiAl 和 α₂-D0₁₉ 晶体结构的晶格参数，以及 0 K 和 300 K 实验值与 0 K DFT 计算值。γ 相的 0 K 实验值由文献 [56] 中的数据外推得到，α₂ 相的相应值尚无数据。

表 2：四种原子间势给出的 FCC-Al、HCP-Ti、γ-TiAl 和 α₂-Ti₃Al 晶体结构的内聚能，以及 γ-Ti-56 at.% Al 的实验数据。

表 3：四种原子间势给出的 γ-TiAl 相弹性模量，以及利用有限温度实验数据外推至 0 K 得到的 γ-Ti-56 at.% Al 弹性模量。

表 4：四种原子间势给出的 α₂-Ti₃Al 弹性模量，以及利用有限温度实验数据外推至 0 K 得到的 α₂-Ti₃Al 弹性模量。

表 5：四种原子间势给出的 γ-TiAl (111) 面层错能，以及已有 DFT 和实验数据。

表 6：四种原子间势给出的 α₂-Ti₃Al (0001) 面层错能，以及已有 DFT 和实验数据。

表 7：尖锐裂纹尖端发生劈裂和发射部分位错的临界应力强度因子 $K_{Ic}$ 和 $K_{Ie}$。采用各向异性弹性理论以及四种原子间势的性质，考察 α 相中位于 (111) 面、裂纹前缘沿 〈1-10] 的裂纹，以及 α₂ 相中位于 (0001) 面、裂纹前缘沿 〈10-10] 的裂纹。〔原文此处写作 α 相，而表内及正文对应 γ-TiAl。〕

---

## 指定章节翻译

### 3. 结果

#### 3.1. 晶格常数

在复杂晶体结构中，例如本文的 L1₀-γ 和 D0₁₉-α₂ 结构，晶格参数对控制材料塑性性质具有重要作用。例如，c/a 比影响不同滑移面之间的相对间距以及位错的 Burgers 矢量。在片层微观组织中，两相的相对晶格尺寸支配界面共格性、界面位错台阶（disconnection）的含量及其与晶格位错的相互作用。因此，我们首先考察四种原子间势在 0 K 下的晶格参数。表 1 和图 2 给出了这些原子间势的晶格参数，并与已有 DFT 计算/实验测量结果进行了比较。EAM-Zope 势 [35] 得到的晶格参数 a 在 γ 和 α₂ 两种结构中均与相应实验值最为接近（偏差在 0.5% 以内），但其 c/a 比比实验值大 3%。EAM-Farkas 势 [34] 低估了 γ 和 α₂ 两相中的 a（低估 1–2%）。MEAM-Sun 势 [40] 将 γ 相的 c/a 低估了 7%。MEAM-Kim 势 [39] 整体上与实验值最为接近，误差在 0.5% 以内。因此，MEAM-Kim 势 [39] 最适合用于晶格参数精度至关重要的应用。

#### 3.2. 热膨胀系数

TiAl 合金用于高温、高压条件 [2]，因此其高温性质十分重要。一项与温度相关的基本材料性质是热膨胀系数，它能够在不同温度下使多晶和片层微观组织中产生复杂应力状态。在 γ 和 α₂ 结构中，a 方向的热膨胀系数（$\alpha_a$）与 c 方向的热膨胀系数（$\alpha_c$）预期不同，实验观察也证实了这一点 [2]。图 3 和图 4 给出了四种原子间势的晶格参数（a、c、c/a）随温度的变化，以及热膨胀系数 $\alpha_a$ 和 $\alpha_c$，并将其与已有实验测量 [56] 以及采用准谐近似的 DFT 计算 [60] 进行了比较。就晶格参数的绝对值而言，四种原子间势与实验和 DFT 值相比均存在一定偏差。有限温度下的偏差主要源于势拟合过程中在 0 K 下已有的偏差。其中，MEAM-Sun 势在 γ 相中表现出最大的偏差。就热膨胀系数而言，在 γ 结构中，EAM-Zope 的 $\alpha_a$ 和 $\alpha_c$ 在 300 K 以上接近实验值；而在 α₂ 结构中，MEAM-Kim 的 $\alpha_a$ 和 $\alpha_c$ 在 350 K 以上接近基于 DFT 的值 [60]。另外两种原子间势与相应实验或 DFT 值存在较大差异，最高可达约 100%。所有四种原子间势在低温下（低于 300 K）均不能给出准确的热膨胀系数。这并不令人意外，因为低温行为源于量子效应，而经典原子间势并未显式描述此类效应。总体而言，本文考察的所有原子间势在 γ 和 α₂ 两种结构的热膨胀系数方面均表现出显著差异。还应注意，对于 α₂ 结构，DFT 值 [60] 至少为实验测量值的两倍。因此，当前所有计算模型均严重高估了 α₂ 结构的热膨胀系数 $\alpha_a$ 和 $\alpha_c$。

#### 3.3. 内聚能

FCC Al、HCP Ti、L1₀ TiAl 和 D0₁₉ Ti₃Al 的内聚能 $E_c$ 分别为 3.36、4.87 [61]、4.51 和 4.78 eV/atom [62]。如表 2 所示，全部四种原子间势均准确再现了这些晶体结构的 $E_c$，从而也再现了混合热。其中，EAM-Zope 和 MEAM-Kim 的数值最接近相应实验数据。图 5 给出了内聚能随晶格参数的变化关系（状态方程）。三种原子间势（EAM-Farkas、EAM-Zope 和 MEAM-Kim）在晶格受到压缩或膨胀时表现出相似的能量变化，而 MEAM-Sun 势与其余势存在明显差异。MEAM-Sun 和 MEAM-Kim 势在 1.4–1.6a 和 1.7–1.9a 区间还表现出较陡的能量升高。这种能量急剧升高是截断距离较短的 MEAM 势的典型特征（见文献 [63]），也很可能在表面退黏聚/断裂模拟中引发问题（见下文）。

#### 3.4. 弹性常数

准确描述弹性各向异性和弹性性质在多个方面都十分重要。首先，弹性各向异性影响位错能，以及相互竞争的位错解离构型、主要滑移面和交滑移 [64,27,25]。其次，弹性各向异性还支配片层 γ/α₂ 微观组织中晶界和相界处的应力集中、微裂纹形核与断裂韧性 [65]。此外，体积模量 B 与剪切模量 G 的比值（B/G）以及 Cauchy 压力，被认为与材料延性有关。因此，原子间势能够再现这两种晶体结构的弹性常数至关重要。由底层晶体对称性和 Neumann 原理决定，L1₀-γ 和 D0₁₉-α₂ 两种结构均表现出弹性各向异性。L1₀-γ 结构具有面心四方对称性，存在 6 个独立弹性常数：$C_{11}$、$C_{33}$、$C_{12}$、$C_{13}$、$C_{44}$ 和 $C_{66}$；而 D0₁₉-α₂ 结构具有六方对称性，存在 5 个独立弹性常数：$C_{11}$、$C_{33}$、$C_{12}$、$C_{13}$ 和 $C_{44}$。表 3 和表 4 给出了这些原子间势在 0 K 下的弹性常数，并与已有 DFT 和实验值进行了比较。总体而言，四种原子间势彼此之间存在显著差异，与实验值相比也存在显著差异。尤其是，仅 MEAM-Sun 势再现了 γ-TiAl 中的负 Cauchy 压力（$C_{13}-C_{44}=-34\ \mathrm{GPa}$ 和 $C_{12}-C_{66}=-6.4\ \mathrm{GPa}$）[36]；而在 D0₁₉ 结构中，所有原子间势的 Cauchy 压力均明显偏离实验值。此外，不同工作的 DFT 计算所得弹性常数也存在相当大的差异。因此，使用这些势和 DFT 值预测 TiAl 合金的力学性质时，应持谨慎态度。

图 6 和图 7 给出了 MD 模拟测得的不同原子间势的弹性常数随温度的变化，并与已有实验值进行比较。与 0 K 的情况类似，这些原子间势在不同温度下的弹性常数均与相应实验值存在显著差异。MEAM-Kim 势对 γ 相 $C_{11}$ 和 $C_{12}$ 的描述与实验值较为一致，而 EAM-Zope 势在 α₂ 结构中表现出更好的一致性。总体而言，与简单 FCC 和 BCC 等基本晶体结构的原子间势相比，四种原子间势对复杂 γ 和 α₂ 结构弹性常数的描述差异相当大，某些情况下超过 100%。这凸显了为金属间化合物合金开发优良原子间势的挑战。

#### 3.5. 广义层错能

金属间化合物合金具有复杂的滑移系，包含超位错和起伏的滑移面。超位错具有较大的 Burgers 矢量，最高可达晶格参数的数倍，并倾向于解离为 Burgers 矢量较小的部分位错。位错芯解离支配位错滑移和交滑移，进而能够强烈影响塑性变形、硬化和蠕变，经典 Kear-Wilsdorf（KW）锁即为一例 [72]。这种解离由位错近芯区域能量的降低所驱动，该能量包括层错能、部分位错的弹性交互作用能和位错芯能 [64]。位错解离构型由不同晶面上的层错能支配。有些晶面是非滑移面。如果非滑移面的层错能较低，且位错解离到这些非滑移面上，则所形成的位错不可动。在 γ 和 α₂ 晶体结构中，已有实验表明，位错能够交滑移到不常见的滑移面，并解离到非滑移面上。因此，所有相关晶面上的准确层错能，对于真实地模拟位错行为与塑性，不仅是必要的，而且具有根本重要性。

图 8 给出了 γ 和 α₂ 结构中密排 {111} 和 {0001} 面上的相关层错。图 9 给出了使用四种原子间势计算得到的 γ-TiAl 结构 (111) 面的广义层错能面（γ 面）。图 10 给出了沿 〈1-12] 方向的层错能曲线，包括 APB 和 CSF 能，并与已有 DFT 和实验数据 [77] 进行了比较（表 5）。MEAM-Sun 势给出的 APB、CSF 和 SISF 能较为准确，接近相应 DFT 值，而其余三种势均表现出显著差异，例如 MEAM-Kim 的 APB 能约为 DFT 值的 1/4、实验值的 2/3。不过，MEAM-Sun 势在 APB 与 CSF 之间的不稳定层错能远高于相应 DFT 值（参见文献 [75]）。

图 11 给出了使用四种原子间势计算得到的 α₂-Ti₃Al 结构 (0001) 面的广义层错能面。图 12 给出了沿 〈10-10〉 方向经过 APB 和 CSF 的广义层错能曲线。与 γ-TiAl 结构中的情况类似，四种原子间势在 γ 面（差异超过 300%）及各种层错能（表 6）方面均存在较大差异。最重要的是，与实验值相比，四种原子间势给出的 SISF、APB 和 CSF 能的大小排序并不一致。还应注意，DFT 计算值与实验值之间也存在显著差异。这些差异既见于 γ 和 α₂ 两种结构，也见于其他材料体系，但其起因目前尚未完全明确。

#### 3.6. 表面能与退黏聚

低延性和脆性断裂是 γ-TiAl 结构应用中的主要问题。片层 TiAl 的原位实验显示，裂纹可跨越片层团边界形核，且片层团内部可形成多条裂纹 [6]。因此，直接对裂纹行为进行原子模拟，特别有助于揭示断裂机制和可能的增韧策略。真实断裂模拟的一项基本要求，是准确描述表面能和退黏聚行为（牵引力–分离曲线）；这些也是连续体模型的基本输入。图 13 给出了四种原子间势计算得到的 γ-TiAl {111} 表面和 α₂-Ti₃Al {0001} 表面的退黏聚行为，并与已有 DFT 结果 [75] 进行了比较。两种 EAM 势均显著低估退黏聚能（γ 相中约低估 30%，α₂ 相中最高低估 50%）和表面牵引力（γ 相中约低估 20%，α₂ 相中最高低估 33%）。两种 MEAM 势的表面能均接近 DFT 值；同时，MEAM-Kim 的牵引力–分离曲线也接近 DFT 曲线，而 MEAM-Sun 将最大牵引力高估了约 40%。总体而言，MEAM-Kim 势再现了与 DFT 相似的表面能和退黏聚行为。然而，当原子间距接近势的截断距离时，MEAM-Kim 势（以及 MEAM-Sun）表现出退黏聚能梯度（退黏聚应力）的不连续性，体现为退黏聚应力的突然跳变。这是许多 MEAM 原子间势中的一种常见异常，可通过使用更长的截断距离和更大的平滑距离加以修正（见文献 [63]）。完成此类修正，并进一步验证其他晶面的退黏聚行为后，MEAM-Kim 势可能适合用于研究断裂行为。

利用上述计算得到的弹性常数、表面能和不稳定层错能，可分别根据经典 Griffith 劈裂判据 [80] 和 Rice 位错发射判据 [81]，确定本征裂尖行为是延性的还是脆性的，详见文献 [82]。在本工作中，我们考虑两种裂纹：γ 相中的 (111)〈1-10] 裂纹，其可能在 (1-11) 面上发射普通部分位错；以及 α₂ 相中的 (0001)〈10-10] 裂纹，其可能在 (1-211) 面上发射部分位错。表 7 给出了计算得到的劈裂临界应力强度因子 $K_{Ic}$，以及裂尖发射部分位错的临界应力强度因子 $K_{Ie}$，两者均对应 I 型 K 场加载。尽管四种原子间势表现出的性质各不相同，计算表明，所有势在 γ 相中均满足 $K_{Ic}>K_{Ie}$，即对于位于 {111} 面且裂纹前缘沿 〈1-10] 方向的尖锐裂纹，裂尖优先发生位错发射。相反，所有势在 α₂ 相中均满足 $K_{Ic}<K_{Ie}$，即劈裂更有利。对于 γ 和 α₂ 两相的其他裂纹面与裂纹前缘取向，也可以开展类似分析。然而，要预测真实体系的断裂行为，需要对两相各种晶面上的不稳定层错能进行准确的 DFT 计算，这超出了当前工作的范围。

#### 3.7. 拉伸变形

对于金属间化合物 γ-TiAl 合金，准确描述拉伸载荷下的材料性质十分重要，因为拉伸延性低是其结构应用中的主要问题。本文考察的四种原子间势在再现独立 γ 相和 α₂ 相的基本物理与材料性质方面，能力差异很大。与 DFT 数据和实验测量相比，EAM-Zope 和 MEAM-Kim 势在许多性质方面相对更准确，包括晶格参数，特别是 c/a 比，以及整体弹性性质。这两种势还分别采用 EAM 和 MEAM 形式，因此基于它们的研究能够直接比较这两种常用的原子间势形式。于是，我们选择这两种原子间势研究单轴拉伸载荷条件下的行为。图 14 给出了它们对 γ 和 α₂ 单晶在 300 K 沿 c 轴方向（图 1）施加单轴拉伸载荷时所得到的应力–应变行为。两种势在两相中得到的应力–应变曲线相似，均表现为近线性的弹性变形持续至约 10% 应变，随后发生塑性屈服，并伴随应力迅速下降。在所有情况下，以应力–应变曲线峰值应力定义的屈服应力均超过 14 GPa，比实验测量值高出一个数量级以上。这类 MD 模拟中较高的屈服应力主要由两个因素造成。首先，模拟晶体不同于实验中的晶体，不含预存位错。因此，模拟中的屈服应力由完美晶格中的位错形核控制，而实验中的屈服应力则由预存位错克服与钉扎及晶格 Peierls 应力相关的障碍所控制。其次，MD 模拟中的应变率比典型实验室条件下的应变率高约 10 个数量级。因此，本文观察到的行为是 MD 模拟中典型的单晶塑性变形行为，已有充分研究 [83]。

图 15 和图 16 给出了 EAM-Zope 和 MEAM-Kim 势在不同温度下所表现出的 γ 和 α₂ 单晶的应力–应变行为。与 300 K 下的行为类似，这些应力–应变曲线均表现为近线性弹性变形，随后在材料塑性屈服时应力迅速下降。根据这些应力–应变曲线，我们获得了不同温度下的杨氏模量；本文通过将应变 ≤0.02 区间内的应力–应变曲线拟合为直线进行计算。γ-TiAl 和 α₂-Ti₃Al 在 150 K 时的杨氏模量分别约为 125 和 160 GPa，并随温度升高而降低（图 15c 和图 16c）。特别是，MEAM-Kim 势给出的 γ 相杨氏模量几乎不随温度变化，与实验数据一致。如图 15d 和图 16d 所示，屈服应力随温度升高而降低，符合金属材料通常的屈服行为。

图 17 和图 18 给出了使用 EAM-Zope 和 MEAM-Kim 原子间势时，γ 和 α₂ 单晶在 300 K 拉伸变形过程中的原子结构变化。在所有模拟晶胞中，塑性变形均由伴生层错的部分位错的形核与传播主导。图 19 给出了 γ 和 α₂ 相的原子结构演化，以具有不同晶体结构的原子数量变化来衡量。在图 19a 中，给出了 γ 晶体内具有不同晶体结构的原子比例（百分比）随应变的变化，例如 FCT 结构、层错（SISF）和未知结构。塑性屈服发生后，未知结构原子和位于层错上的原子的百分比随塑性应变增大而增加，对应于部分位错和层错的形核与长大。有趣的是，在相同应变下，MEAM-Kim 势得到的非 FCT 结构原子百分比高于 EAM-Zope 势，也就是说，MEAM-Kim 势给出了更多层错和位错。在 α₂ 相中，EAM-Zope 势得到的位于层错上的原子数量显著多于 MEAM-Kim 势，这与图 18b 和图 18c 所示原子结构一致。应注意，基面上的分解剪应力为零；在使用 EAM-Zope 势的模拟中（图 18），基面上观察到的层错由非基面位错解离产生。

图 20 给出了拉伸变形过程中位错含量的演化。在 γ 相中，对于 EAM-Zope 和 MEAM-Kim 两种势，塑性变形均主要通过 {111} 面上 Burgers 矢量为 1/6〈11-2] 的超部分位错实现。1/6〈11-2] 超部分位错的滑移产生 SISF（图 8），它在几何上等价于 FCC 晶格中 Shockley 部分位错所产生的层错。此外，还激活了少量 Burgers 矢量为 1/6〈-110] 的普通部分位错，以及 Burgers 矢量为 1/3〈100] 的超部分位错，尽管当前加载在这两个方向上的分解剪应力为零。这表明，这些位错很可能由主要超部分位错的滑移、结点相互作用与解离产生。

在 α₂ 结构中（图 20b），主要位错的 Burgers 矢量为 〈1-100〉/6，对应于基面上伴有 SISF 的超部分位错（图 8）。还识别到一些其他位错，例如 〈1-210〉/6 和 〈1-216〉/6 超部分位错。仔细检查原子结构发现，滑移从锥面上开始，但在当前模拟中无法辨识出清晰的位错芯/位错线。由于初始模拟晶胞不含预存位错，模拟中滑移系的激活可能强烈受加载方向和晶胞晶体学取向支配。在当前模拟中，屈服和塑性变形由位错均匀形核控制，这通常不同于实验中的典型单晶变形。然而，在相同加载条件下，两种势所给出的变形后缺陷结构存在很大差异。这凸显了底层原子间势对于研究复杂合金塑性变形的重要性。
