Repository: Bit-Part-Young/Codex-Papers-Summary

# Codex 文献总结与翻译 

保存 使用 Codex 进行文献总结与翻译的输出 '文献总结 - ' md 文档。

```bash
.codex/skills/                # 用于 Codex 文献总结与翻译的 SKILL.md 文档

1-papers/                     # 要翻译的文献 pdf 文件
2-summaries/                  # Codex 直接输出的 *.md 文档
3-summaries-renamed/          # 重命名后的 *.md 文档
```

File: 3-summaries-renamed/文献总结 - Zr 含量对 Ti–Nb–Zr 合金相稳定性 变形行为和杨氏模量的影响 - 2020.md
# 文献总结 - Zr 含量对 Ti–Nb–Zr 合金相稳定性、变形行为和杨氏模量的影响 - 2020

---

## 文献基本信息

- **英文标题**：Effect of Zr Content on Phase Stability, Deformation Behavior, and Young’s Modulus in Ti–Nb–Zr Alloys
- **DOI**：https://doi.org/10.3390/ma13020476
- **作者**：Kyong Min Kim、Hee Young Kim、Shuichi Miyazaki
- **作者单位**：
    - 1 Graduate School of Pure and Applied Sciences, University of Tsukuba, Tsukuba, Ibaraki 305-8573, Japan
    - 2 Faculty of Pure and Applied Sciences, University of Tsukuba, Tsukuba, Ibaraki 305-8573, Japan
    - 3 Foundation for Advancement of International Science, Tsukuba, Ibaraki 305-0821, Japan
    - 4 Center of Advanced Innovation Technologies-VŠB-Technical University of Ostrava, 17. listopadu 15, 708 00 Ostrava-Poruba, Czech Republic
- **期刊**：Materials，2020，13，476（Article）
- **日期**：投稿 29 November 2019；返修 原文未提供；接收 14 January 2020；在线发表 19 January 2020
- **数据与代码链接**：原文未提供

---

## 论文内容详细总结

### 研究背景与目的

- 金属植入物与骨组织之间的弹性模量差异可能引起应力遮挡。骨组织的杨氏模量为 10–30 GPa，而商业纯 Ti 和 Ti–6Al–4V 约为 110 GPa。
- 亚稳 β 型 Ti 合金可兼具较低杨氏模量、形状记忆效应和超弹性；但 β 相越不稳定，虽可能降低模量，也越容易生成使模量升高的 α″ 马氏体或 ω 相。
- 论文旨在系统厘清 Zr、Nb 含量与室温相组成、马氏体转变温度、变形机制和杨氏模量的关系，并评估电子原子比 $e/a$ 与键级–d 轨道能级（Bo–Md）图对低模量合金设计的意义。

---

### 研究方法

- 采用电弧熔炼制备 44 种合金，涵盖 Ti–(18–40)Nb、Ti–(15–40)Nb–4Zr、Ti–(16–40)Nb–8Zr、Ti–(15–40)Nb–12Zr 和 Ti–(12–17)Nb–18Zr；未另说明时，成分均为原子百分数。
- 铸锭在 1273 K 均匀化 7.2 ks，冷轧至约 0.5 mm、最终压下率 95%；试样于 1173 K 退火 0.3 ks 后冰水淬火。
- 通过 X 射线衍射（XRD）和扫描电子显微镜（SEM）判定相组成；室温拉伸应变速率为 0.005 mm/s；用差示扫描量热（DSC）测定逆相变温度，升温速率为 10 K/min。杨氏模量由应力–应变曲线评估。

---

### 主要结果

#### 相组成与相界

- 室温获得单一 β 相的最低 Nb 含量随 Zr 含量 0、4、8、12、18 at.% 增加，分别为 26、22、19、17、14 at.%；XRD 与 Ti–Nb–12Zr 系列的 SEM 显微组织相互印证。
- 在研究成分范围内，Zr 降低马氏体起始温度 $M_s$ 的作用约为 Nb 的三分之二。

#### 力学行为与相变

- Ti–Nb–4Zr 系列中，Nb 为 15–25 at.% 时呈双屈服，超过 25 at.% 时呈单屈服。Ti–22Nb–4Zr 的第一屈服临界应力最低，为 110 MPa；低 Nb 合金的较大伸长率被作者归因于相变诱发塑性（TRIP）和孪生诱发塑性（TWIP）。
- 在充分稳定的 β 相合金中，Zr 有强化作用：Ti–40Nb、Ti–40Nb–8Zr、Ti–40Nb–12Zr 的屈服强度分别约为 375、525、590 MPa。
- Ti–(23–25)Nb 表现形状记忆效应，Ti–26Nb 同时呈现部分超弹性和形状记忆效应；Ti–23Nb–4Zr、Ti–20Nb–8Zr、Ti–18Nb–12Zr、Ti–15Nb–18Zr 表现明显超弹性。
- 逆相变起始温度 $A_s$ 随 Nb 增加而降低；在二元 Ti–Nb 中斜率为 −28 K/1 at.% Nb，在 Ti–Nb–4Zr、Ti–Nb–18Zr 中分别为 −43、−66 K/1 at.% Nb。Ti–24Nb、Ti–18Nb–8Zr、Ti–16Nb–12Zr、Ti–13Nb–18Zr 的 $A_s$ 均约为 400 K。

#### 杨氏模量

- 各 Zr 含量系列的模量均随 Nb 降低先下降，达到最低值后又上升。0、4、8、12、18 at.% Zr 系列的最低点分别在 Ti–25Nb、Ti–22Nb–4Zr、Ti–19Nb–8Zr、Ti–17Nb–12Zr、Ti–14Nb–18Zr，接近 (β + α″)/β 相界。
- 二元 Ti–25Nb 的最低模量为 51 GPa；在不同系列的最低模量中，随 Zr 增加继续降低，Ti–14Nb–18Zr 达 39 GPa。该合金在低于 100 MPa 的应力下发生应力诱发马氏体转变。
- 上述五种最低模量合金的 $e/a$ 依次为 4.25、4.22、4.19、4.17、4.14；数据虽有离散，总体显示 $e/a$ 降低与模量降低相关。

---

### 讨论与结论

- Zr 抑制 β→α″ 转变，使较低 Nb、较低 $e/a$ 的合金仍能在室温保留 β 相；因此最低模量成分随 Zr 增加向低 Nb 侧移动。
- 在 Bo–Md 图中，本文测得的 (β + α″)/β 相界相对于既有边界移向较高 Md 区域；作者同时将此描述为相界向下移动。在相界附近，Md 较高的合金模量更低。
- 作者认为 Zr 可能通过调节原子键合而在不提高 $e/a$ 的情况下进一步降低模量，但多组元 β-Ti 合金中的电子结构与弹性常数仍需后续研究。上述关系均基于本研究的合金成分与处理条件。
- 原 PDF 的图 7 图题与图 6 图题重复，但图 7 图像实际展示相界附近合金的加载–卸载曲线；下文图题保留原文写法。

---

## 章节翻译

### 摘要

Ti 合金因其优异的耐腐蚀性、生物相容性和力学性能，作为有前景的生物材料持续受到研究关注。亚稳 β 型 Ti 合金还具有低杨氏模量、形状记忆效应和超弹性等独特性能。这些独特性能主要归因于相稳定性和可逆马氏体转变。本研究考察了 Nb 和 Zr 含量对相组成、相变温度、变形行为及杨氏模量的影响。制备并表征了宽成分范围的 Ti–Nb 和 Ti–Nb–Zr 合金，即 Ti–(18–40)Nb、Ti–(15–40)Nb–4Zr、Ti–(16–40)Nb–8Zr、Ti–(15–40)Nb–12Zr 和 Ti–(12–17)Nb–18Zr。研究厘清了 β 相与 α″ 马氏体相之间的相界。随着 Zr 含量增加，抑制马氏体转变并在室温获得单一 β 相所需的 Nb 含量下限降低。在 Zr 含量分别为 0、4、8、12 和 18 at.% 的 Ti–Nb–Zr 合金中，Ti–25Nb、Ti–22Nb–4Zr、Ti–19Nb–8Zr、Ti–17Nb–12Zr 和 Ti–14Nb–18Zr 分别具有最低的杨氏模量。尤其是 Ti–14Nb–18Zr 合金的杨氏模量非常低，低于 40 GPa。本文讨论了合金成分、相稳定性与杨氏模量之间的关系。

---

### 1. 引言

Ti 合金、钴铬基合金和不锈钢等金属材料已广泛用作结构性生物材料。金属生物材料的关键问题之一是其杨氏模量高，因为金属植入物与相邻骨组织的弹性模量差异较大，可能导致应力遮挡，进而造成骨吸收和骨质疏松 [1, 2]。在金属生物材料中，Ti 及其合金受到更多关注，不仅因为其兼具优良的力学性能和生物相容性，还因为其杨氏模量相对于不锈钢和钴铬基合金更低 [3–5]。然而，与骨组织的杨氏模量（10–30 GPa）相比，生物医学应用中最常用的商业纯 Ti（CP-Ti）和 Ti–6Al–4V 的杨氏模量仍高得多，约为 110 GPa。

过去几十年中，大量研究致力于使 Ti 合金的杨氏模量尽可能接近骨组织的杨氏模量 [6–17]。Ti 合金有两种稳定相：具有六方密排（hcp）晶体结构的 α 相和具有体心立方（bcc）结构的 β 相；根据主要组成相，可将其分为 α 型、(α + β) 型和 β 型三类。其中，β 型 Ti 合金已被证实具有最低的杨氏模量，因此近年来受到越来越多的研究关注。迄今已开发出许多 β 型 Ti 合金，如 Gum metal [18]、Ti–Nb–Ta–Zr [7, 11, 19, 20]、Ti–Nb–Sn [21–24]、Ti–Nb–Zr [9, 25–30]、Ti–Nb–Hf [31] 和 Ti–Nb–Zr–Sn [32, 33]。值得注意的是，大多数具有低杨氏模量的 β 型 Ti 合金都含有 Nb 作为 β 稳定化合金元素，因为 Nb 具有适中的 β 相稳定能力和良好的生物相容性。

已经证实，β 型 Ti 合金的杨氏模量强烈依赖 β 相的稳定性 [6, 9, 20, 33–38]。一般而言，β 相越不稳定，杨氏模量越低。然而，β 相稳定性降低也会促进 α″ 马氏体相和 ω 相形成，从而使杨氏模量升高。为评价 β 相稳定性并优化合金成分，研究者提出了多种方法，包括 Mo 当量（$Mo_{eq}$）、电子原子比（$e/a$）和 d 电子合金设计理论。Mo 当量是一个经验参数，以 Mo 为参照表示各合金元素对 β 相稳定性的贡献。尽管 $Mo_{eq}$ 已被广泛用作 β 型 Ti 合金的设计准则，合金元素对 β 相稳定性的影响仍存在一些争议，相关方法也在不断修正 [39]。每原子的平均价电子数，即电子原子比（$e/a$），也是表征 bcc 晶体弹性常数的一个代表性指标。据报道，随着 $e/a$ 降低，bcc 晶体的剪切模量 $c'=(c_{11}-c_{12})/2$ 和体积模量 $B$ 降低，使 β 相变得不稳定 [6, 9, 20, 33–38]。d 电子合金设计理论基于分子轨道计算。该理论的两个关键参数是键级（Bo）和 d 轨道能级（Md），它们针对各合金元素进行计算。Bo 表征相邻两个原子的电子云重叠，是 Ti 与合金元素之间共价键强度的度量。Md 与各合金元素的电负性和原子半径密切相关。通过按成分求平均得到的 Bo 和 Md 平均值，已被用于预测相界和 β 相稳定性。实验结果证实，Bo 降低或 Md 升高会使 β 相变得不稳定 [40–43]。不过，有研究指出，Bo–Md 图中的相界线会随合金组成元素的变化而移动 [42, 44]。

β 型 Ti 合金作为生物医用形状记忆合金也受到关注 [38, 45–52]。β 相的相稳定性是控制 β 型 Ti 合金形状记忆效应和超弹性的关键因素，因为这两种性能与 β 相向正交 α″ 马氏体相的转变有关。据报道，Ti 合金的 Bo–Md 图也有助于预测马氏体转变温度和变形机制 [53–57]。尽管已有大量研究，杨氏模量、马氏体转变行为与 $e/a$、Bo、Md 数值之间的关系仍有许多不确定之处，实验数据也仍不足以理解相关机制。本研究聚焦于添加 Zr 对 Ti–Nb 合金相稳定性和杨氏模量的影响，因为 Zr 具有优良的生物相容性，已被用作生物医学 β 型 Ti 合金中的主要合金元素 [2, 9, 11, 25–30, 32, 33]。已有研究表明，Zr 抑制 Ti–Nb 合金中 β 相向 α″ 相的马氏体转变，并提高 β 相稳定性 [32, 38, 58]。此外，在 Ti–Nb 合金中添加 Zr 可在不改变 $e/a$ 的情况下改变 Bo 和 Md 值。本文制备了不同 Nb 和 Zr 含量的 Ti–Nb–Zr 合金，研究相组成和变形行为对成分的依赖关系，厘清 Ti–Nb–Zr 合金中 β 相与 α″ 马氏体相之间的相界，并分析相稳定性、马氏体转变行为和杨氏模量之间的关系。最后，本文提出了设计低杨氏模量 β 型 Ti 合金的新准则。

---

### 2. 材料与方法

本研究共考察 44 种合金。合金按其 Nb 和 Zr 含量命名。对于二元 Ti–Nb 合金，研究了 Nb 含量为 18–40 at.% 的 10 种不同成分，记作 Ti–(18–40)Nb。对于三元 Ti–Nb–Zr 合金，研究了分别含 4、8、12 或 18 at.% Zr 的 4 个系列，各系列 Nb 含量范围以括号表示。研究涉及的全部合金成分标示在 1173 K 的 Ti–Nb–Zr 相图等温截面中（图 1）。采用电弧熔炼法制备 Ti–(18–40)Nb、Ti–(15–40)Nb–4Zr、Ti–(16–40)Nb–8Zr、Ti–(15–40)Nb–12Zr 和 Ti–(12–17)Nb–18Zr 合金。除非另有说明，下文合金元素含量均以原子百分数（at.%）表示。合金铸锭在氩气气氛中，于水冷铜炉床上熔炼成质量约 20 g、直径约 25 mm、高约 10 mm 的小纽扣状铸锭。将铸锭在真空下密封于石英管中，并于 1273 K 均匀化处理 7.2 ks。随后将铸锭冷轧成厚度约 0.5 mm 的板材，最终压下率为 95%。通过电火花加工从冷轧板材上切取用于 X 射线衍射（XRD）、显微组织分析和拉伸试验的试样。这些试样在充满 Ar 的石英管中于 1173 K 退火 0.3 ks，然后打破石英管并在冰水中淬火。退火后，使用甲醇和酸性溶液清洁试样表面的污染物。

使用 Rigaku Smartlab 仪器（日本东京）和 Cu Kα 辐射（40 kV、30 mA）进行 XRD 分析。使用扫描电子显微镜（JSM-IT300；JEOL，日本东京）表征显微组织。室温拉伸试验沿轧制方向进行，采用标距 20 mm、宽度 1.5 mm 的哑铃形试样，拉伸速度为 0.005 mm/s。通过带有两个标记点的非接触式视频引伸计（TRViewX；Shimadzu，日本京都）测量试样应变。根据差示扫描量热（DSC）曲线评估相变温度。使用 Shimadzu DSC-60（日本京都）以 10 K/min 的升温速率进行 DSC 测量。

---

### 4. 结论

本研究考察了 Ti–(12–40)Nb–(0–18)Zr 合金中 Nb 和 Zr 含量对相组成、相变温度、变形行为及杨氏模量的影响。主要结论如下：

（1）添加 Zr 降低 Ti–Nb 合金的马氏体转变温度和逆相变温度。Zr 降低相变温度的作用较弱，约为 Nb 的三分之二。随着 Zr 含量增加，在室温维持 β 相所需的最低 Nb 含量持续降低。

（2）力学性能和变形行为强烈依赖 Nb 与 Zr 含量。随着 Nb 或 Zr 含量增加，变形行为由双屈服转为单屈服。第一屈服临界应力在接近 (β + α″)/β 相界的成分处达到最低值。对于 β 相已充分稳定的 Ti–Nb–Zr 合金，屈服应力随 Zr 含量增加而升高。

（3）随着 Nb 含量降低，杨氏模量逐渐下降，在达到最低值后，随着 Nb 含量进一步降低又升高。随着 Zr 含量增加，取得最低杨氏模量所需的 Nb 含量向较低值移动。在 Zr 含量分别为 0、4、8、12、18 at.% 的 Ti–Nb–Zr 合金中，Ti–25Nb、Ti–22Nb–4Zr、Ti–19Nb–8Zr、Ti–17Nb–12Zr 和 Ti–14Nb–18Zr 分别具有最低的杨氏模量。最低杨氏模量随 Zr 含量增加而降低。尤其是 Ti–14Nb–18Zr 合金具有 39 GPa 的极低杨氏模量。

（4）在 Ti–Nb 合金中添加 Zr 降低了维持 β 相所需的 $e/a$ 下限。添加 Zr 使 Bo–Md 图中的 (β + α″)/β 相界向下移动。位于 (β + α″)/β 相界上的 Ti–Nb–Zr 合金，其杨氏模量随 Md 增加而降低。

---

## 结果与讨论子标题翻译

- 3. 结果与讨论
    - 3.1. 相组成
    - 3.2. 力学性能
    - 3.3. 变形行为与马氏体转变温度
    - 3.4. 杨氏模量
    - 3.5. Bo–Md 图中的 Ti–Nb–Zr 合金相界

---

## 图表题翻译

图 1：本研究考察的合金成分在 1173 K 的 Ti–Nb–Zr 相图等温截面中的位置 [59]。

图 2：室温获得的 Ti–Nb–Zr 合金 XRD 谱图：（a）Ti–(24–27)Nb；（b）Ti–(20–23)Nb–4Zr；（c）Ti–(17–20)Nb–8Zr；（d）Ti–(15–18)Nb–12Zr；（e）Ti–(13–16)Nb–18Zr 合金。

图 3：Ti–Nb–12Zr 合金的 SEM 显微照片：（a）Ti–15Nb–12Zr；（b）Ti–16Nb–12Zr；（c）Ti–17Nb–12Zr；（d）Ti–18Nb–12Zr 合金。

图 4：室温获得的 Ti–Nb–Zr 合金应力–应变曲线：（a）Ti–Nb–4Zr 合金；（b）Ti–Nb–8Zr 合金。

图 5：不同 Zr 含量的 Ti–Nb 和 Ti–Nb–Zr 合金第一屈服临界应力对 Nb 含量的依赖关系。

图 6：室温获得的 Ti–40Nb 和 Ti–40Nb–(4、8、12)Zr 合金应力–应变曲线。

图 7：室温获得的 Ti–40Nb 和 Ti–40Nb–(4、8、12)Zr 合金应力–应变曲线。

图 8：Ti–Nb 和 Ti–Nb–Zr 合金升温时的 DSC 曲线：（a）Ti–(23–26)Nb；（b）Ti–(20–23)Nb–4Zr；（c）Ti–(17–20)Nb–8Zr；（d）Ti–(15–18)Nb–12Zr；（e）Ti–(12–15)Nb–18Zr 合金。

图 9：Ti–Nb 和 Ti–Nb–Zr 合金的 $A_s$ 温度对 Nb 含量的依赖关系。

图 10：（a）Ti–Nb 和 Ti–Nb–Zr 合金杨氏模量对 Nb 含量的依赖关系；（b）Ti–14Nb–18Zr 的应力–应变曲线。

图 11：Ti–Nb 基合金的杨氏模量随 $e/a$ 变化的比较。

图 12：（a）取自文献 [41] 的 Bo–Md 图；（b）本研究新构建的 $M_s$ 线。

File: 3-summaries-renamed/文献总结 - Zr 微合金化显著改善 FCC B2 双相 MPEA 的高温力学性能 - 2026.md
# 文献总结 - Zr 微合金化显著改善 FCC/B2 双相多主元合金的高温力学性能 - 2027

---

## 文献基本信息

- **英文标题**：Significantly improved high-temperature mechanical behavior with microalloying of Zr in FCC/B2 dual-phase multi-principal element alloys
- **DOI**：https://doi.org/10.1016/j.scriptamat.2026.117578
- **作者**：Peng Yan、Zhihua Chen、Linxiang Liu、Feng He、Junjie Li、Jincheng Wang、Zhijun Wang
- **作者单位**：State Key Laboratory of Solidification Processing, Northwestern Polytechnical University, Xi’an 710072, China
- **期刊**：Scripta Materialia，287（2027），117578；常规研究论文（短文）
- **日期**：投稿 23 April 2026；返修 1 September 2026；接收 6 September 2026；在线发表 6 September 2026
- **数据与代码链接**：原文未提供。

---

## 论文内容详细总结

### 研究背景与目的

- FCC/B2 双相多主元合金（MPEAs）在室温下可利用两相变形不相容引发的异质变形诱导（HDI）强化，实现强度与塑性的协同；低密度和高温组织稳定性也使其具有高温结构应用潜力。然而，高温下晶界和相界软化、脱粘，容易成为裂纹形核与扩展路径，导致性能下降 [1–13]。
- 已有 B、Hf、Si 等微合金化工作显示界面工程的作用，但 Hf 过量会使富 Hf 晶界析出物异常粗化，Si 也不能完全抑制高温沿晶开裂 [11,18,19]。本文研究在 Al17Cr10Fe36Ni36Mo1 FCC/B2 双相合金中加入微量 Zr，结合多道次轧制和退火，考察组织、界面与 700 °C 拉伸行为的关系。

---

### 研究方法

- 用真空电弧熔炼制备名义 Zr 含量为 0、0.1、0.3、0.9 at.% 的合金，分别记为 Zr0、Zr0.1、Zr0.3、Zr0.9；每个铸锭至少重熔 4 次，每次 5 min。随后在 1200 °C 均匀化 8 h；依次进行每道次压下率为 15%、15%、30% 的冷轧，每道次后立即在 1200 °C 中间退火 20 min；最后在 700 °C 时效 12 h。各热处理后均空冷至室温。
- 采用 XRD 鉴定相，SEM/EDS 和 EBSD 分析组织与元素分布。原文将 XRD 的 Co Kα 辐射波长写作 λ = 1.5418 nm，此处保留原文数值和单位。试样经机械打磨去除氧化皮后，在室温下用 10 vol.% 高氯酸 + 90 vol.% 无水乙醇溶液以 30 V 电解抛光 3 s。
- 标距为 12.5 mm；在室温（25 °C）和 700 °C、应变速率 $10^{-3}/s$ 下进行拉伸。由于 Zr0.9 在室温下严重脆化，作者未对其进行 700 °C 拉伸测试。

---

### 主要结果

#### 拉伸性能

- 室温下，屈服强度从 Zr0 的 846 MPa 小幅升至 Zr0.3 的 884 MPa，抗拉强度基本不变。断后伸长率从 Zr0 的 10.9% 升至 Zr0.1 的 18.7%，在 Zr0.3 降至 11.5%；含 Zr 样品仍略高于 Zr0。Zr0.9 因粗大富 Zr 晶界析出物而严重脆化。
- 700 °C 下，Zr0、Zr0.1、Zr0.3 的屈服强度分别为 474、545、689 MPa；抗拉强度分别为 535、625、785 MPa；断后伸长率分别为 8.7%、22.6%、60%。因此，0.3 at.% Zr 样品同时获得最高的已测试高温强度与塑性。

#### 相组成、形貌与尺度

- XRD 显示各合金均含 FCC 和 B2/BCC 相。Zr0 中 FCC/B2 呈半连续片层；加入 0.1 at.% Zr 后，B2 转为分散的岛状区域，进一步加 Zr 则明显粗化。FCC 晶界处均有短棒状析出物；含 Zr 合金有两类析出物，EDS 线扫分别显示富 Ni、Al 和富 Ni、Zr。
- Zr0、Zr0.1、Zr0.3、Zr0.9 的 B2 面积分数依次为 40.1 ± 1.5%、37.5 ± 0.8%、38.6 ± 1.4%、41.4 ± 1.0%，总体没有显著变化。富 Zr 析出物靠近 B2 相，随 Zr 含量增加而增大。
- FCC 平均晶粒尺寸依次为 5.54、6.43、9.06、14.42 μm；B2 平均尺寸在 Zr0 为 7.79 μm、Zr0.1 为 7.53 μm、Zr0.3 为 10.95 μm、Zr0.9 为 22.27 μm。FCC/B2 相界密度随两相粗化由 0.196 降至 0.065 μm⁻¹。Zr 的主要作用表现为改变形貌和尺度，而非显著改变两相面积占比。

#### 高温损伤与断裂

- 700 °C 拉伸后，Zr0 以沿晶断裂为主；Zr0.1 和 Zr0.3 转为韧性断裂形貌。作者观察到含 Zr 试样的两相均沿拉伸方向发生明显塑性变形，同时在较大变形后仍可见 FCC/B2 相界脱粘和微裂纹。微裂纹到达晶界时受到离散 B2 岛和富 Zr 析出物阻碍、钝化，难以连接成灾难性的沿晶裂纹。

---

### 讨论与结论

- 作者认为，Zr 倾向在 FCC/B2 相界和 FCC 晶界析出，促使半连续片层向界面面积更小的岛状 B2 转变。岛状 B2 对 FCC 晶界的钉扎弱于片层 B2；进一步增加 Zr 时，界面偏聚与 B2 球化共同促进 B2 粗化，粗大 B2 又削弱对 FCC 晶界迁移的阻碍。因此，与常见的微合金化细晶作用相反，两相在本研究中都随 Zr 增加而长大。
- 富 Zr 界面析出物可机械钉扎晶界滑移，减少晶界脱粘；作者还根据沿晶开裂减少，**推断**它增强了界面的本征结合力，但文中没有直接测得界面结合能。相界密度降低，以及 700 °C 下 FCC/B2 变形更协调，也参与改善高温塑性。作者将 FCC 基体中的针状 L1₂ 析出物和 B2 内的球状 BCC 析出物归于此前研究 [19]，并提出微量 Zr 提高 L1₂ 体积分数、阻碍位错运动。
- 核心结论是在所测条件下，Zr0.3 于 700 °C 达到 689 MPa 屈服强度和 60% 断后伸长率，同时未牺牲室温力学性能。作者建议今后用原子探针断层扫描等直接表征方法，揭示所推测机制背后的热力学和动力学起源。

---

## 章节翻译

### 摘要

FCC/B2 双相多主元合金（MPEAs）作为先进结构材料具有很大潜力。然而，高温下晶界软化及随之发生的沿晶断裂仍是一项重大挑战。本文证明，Zr 微合金化可以克服 Al17Cr10Fe36Ni36Mo1 合金的这一局限。具体而言，加入 Zr 使 B2 相由半连续片层状转变为离散岛状，同时两相尺寸均增大。从力学机制看，富 Zr 界面析出物通过钉扎晶界滑移和增强界面结合力来阻碍开裂。这些作用与界面密度降低、FCC/B2 变形协调性改善相结合，使 Zr0.3 合金在 700 °C 下获得优异的强塑性协同（屈服强度 689 MPa、伸长率 60%）。本研究为改善 FCC/B2 双相 MPEAs 的高温强塑性协同提供了一条可行途径。

---

《Scripta Materialia》这篇短文的正文没有“引言”“方法”“结果与讨论”“结论”等独立小节标题。以下按原文顺序连续完整翻译：第 1 页摘要后至第 2 页开头为引言；第 2–3 页的合金制备和表征段落为方法；其后的性能、组织与机理段落为结果与讨论；第 5 页末至第 6 页开头以“In conclusion”起始的段落为结论。

作为一类极具前景的先进结构材料，多主元合金（MPEAs）因其广阔的成分设计空间及由此产生的独特组织演化机制而受到广泛关注 [1,2]。尤其是 FCC/B2 双相 MPEAs 表现出优异的室温强塑性协同，这主要归因于 FCC 相与 B2 相之间的力学不相容所引起的异质变形诱导（HDI）强化 [3–7]。除室温优势外，这类合金固有的低密度和高温下良好的组织稳定性，也使其成为轻质高温结构应用的潜在材料 [8–10]。然而，在高温服役条件下，晶界和相界容易软化、脱粘，成为优先发生裂纹形核的部位，并引发强度急剧下降 [11–13]。这种界面失稳造成的强塑性协同丧失，从根本上限制了它们在高温环境中的实际应用。

近期研究表明，有针对性的微合金化能够有效强化界面，从而改善 FCC/B2 双相 MPEAs 的高温力学性能 [14–17]。Jia 等 [11] 向 Ni30Co30Cr10Fe10Al18W2 中引入 B，并结合选择性相再结晶，强化了 FCC 晶界和 FCC/B2 相界，使合金在 800 °C 下获得 581 MPa 的屈服强度。Chen 等 [18] 证明，向 Al17Cr10Fe36Ni36Mo1 FCC/B2 双相 MPEA 中加入适量 Hf，可使其 700 °C 屈服强度提高约 400 MPa。但加入过量 Hf 会引起富 Hf 晶界析出物异常粗化，最终削弱界面结合力。类似地，虽然 Si 微合金化改善了 Al17Cr10Fe36Ni36Mo1 合金的力学性能，却未能完全抑制高温沿晶开裂 [19]，这突显了寻找更有效界面稳定元素的迫切性。

在候选微合金化元素中，Zr 因优先向界面偏聚而成为极有前景的晶界工程元素 [20–22]。这种偏聚可有效抑制有害杂质富集，并增强界面结合力。基于这一思路，本研究系统考察了经多道次轧制和退火处理、加入 Zr 的 Al17Cr10Fe36Ni36Mo1 FCC/B2 双相 MPEA 的组织演化与力学响应。本研究旨在提供一种有效的成分—工艺协同策略，以克服 FCC/B2 双相 MPEAs 的高温性能局限。

采用真空电弧熔炼制备名义 Zr 含量分别为 0、0.1、0.3 和 0.9 at.% 的合金铸锭（依次记为 Zr0、Zr0.1、Zr0.3 和 Zr0.9）。为确保成分均匀，每个铸锭至少重熔 4 次，每次 5 min。然后将铸锭在 1200 °C 均匀化 8 h，随后进行多道次轧制和退火。热机械处理依次包括压下率为 15%、15% 和 30% 的冷轧，每道次后立即在 1200 °C 中间退火 20 min。最后在 700 °C 进行 12 h 时效处理。所有热处理步骤完成后均空冷至室温。采用 Co Kα 辐射（原文给出的 λ = 1.5418 nm）进行 XRD 物相鉴定，使用配备 EDS 和 EBSD 系统的 SEM 表征显微组织。通过机械打磨去除表面氧化皮后，在室温下以 10 vol.% 高氯酸和 90 vol.% 无水乙醇组成的溶液、30 V 直流电压电解抛光 3 s。使用万能试验机（TSMT，EM6.504）在室温和 700 °C 下进行拉伸试验，试样标距为 12.5 mm，应变速率为 $10^{-3}/s$。

图 1 给出了不同 Zr 含量合金在 25 °C 和 700 °C 下的工程应力—应变曲线。在 25 °C 下，屈服强度随 Zr 添加略有增加，从 Zr0 的 846 MPa 增至 Zr0.3 的 884 MPa，而抗拉强度基本保持不变。值得注意的是，断后伸长率呈非单调变化：从 Zr0 的 10.9% 增至 Zr0.1 的 18.7%，随后在 Zr0.3 降至 11.5%。尽管如此，所有含 Zr 合金的塑性仍略优于 Zr0 合金。需要指出的是，过量加入 Zr（0.9 at.%）会因晶界处粗大的富 Zr 析出物而导致严重的室温脆化，表明必须将 Zr 含量限制在合理范围内 [23]。鉴于本研究关注室温和高温下的强塑性协同优化，未对 Zr0.9 合金进行 700 °C 拉伸测试。在 700 °C 下，强度与塑性均随 Zr 含量增加而协同改善。具体而言，屈服强度从 474 MPa（Zr0）升至 545 MPa（Zr0.1），进一步升至 689 MPa（Zr0.3）。抗拉强度提高得更为显著，从 535 MPa 增至 625 MPa，最终达到 785 MPa。相应地，断后伸长率从 8.7%（Zr0）增至 22.6%（Zr0.1），进一步增至 60%（Zr0.3）。

XRD 图谱（图 2(a)）证实，所有合金均由 FCC 和 B2/BCC 相组成，说明加入少量 Zr 后主要相组成仍保持不变。SEM 显微照片（图 2(b1-b4)）揭示了 B2 相显著的形貌转变。在 Zr0 合金中，B2 相和 FCC 相构成半连续片层结构。加入 0.1 at.% Zr 后，B2 相转变为离散的岛状区域；进一步添加 Zr，这些区域明显粗化。所有合金的 FCC 晶界上均有短棒状析出物，而且随着 Zr 添加，其形貌变得更加复杂。二次电子图像表明，无 Zr 合金的 FCC 晶界上仅有一种析出物，而含 Zr 合金中观察到两种不同的析出物。EDS 线扫显示其化学成分：一种富 Ni、Al，另一种富 Ni、Zr（图 2(c1-c3)）。

EBSD 相图（图 3(a1-a4)）清楚地揭示了 B2 相的特征性演化。富 Zr 析出物始终可在 B2 相紧邻区域观察到，对应于 EBSD 图中未被标定的区域（图 3(d)）。此外，随着 Zr 添加量增加，富 Zr 析出物尺寸逐渐增大。相分数统计表明，加入 Zr 并未使 FCC 和 B2 相的面积分数发生显著变化。从 Zr0 到 Zr0.9，B2 相分数分别为 40.1 ± 1.5%、37.5 ± 0.8%、38.6 ± 1.4% 和 41.4 ± 1.0%。这表明 Zr 主要影响组织形貌，而不是热力学相平衡。就晶粒尺寸而言，如图 3(b1-b4) 所示，加入 Zr 使 FCC 晶粒持续长大：从 Zr0 的 5.54 μm 增至 Zr0.1 的 6.43 μm，再增至 Zr0.3 的 9.06 μm 和 Zr0.9 的 14.42 μm。对于 B2 相，与 Zr0 的 7.79 μm 相比，Zr0.1 中其尺寸几乎不变（7.53 μm），但在 Zr0.3 增至 10.95 μm，最终在 Zr0.9 达到 22.27 μm。在整个 Zr 添加范围内，B2 相的晶粒尺寸始终大于 FCC 相。本文中，微量 Zr 微合金化使 FCC 和 B2 两相晶粒尺寸同时增加，这与先前研究广泛报道的传统细晶作用不同 [24–27]。随着两相晶粒长大，FCC/B2 相界密度从 0.196 μm⁻¹ 显著降至 0.065 μm⁻¹（图 3(c)）。

可以看出，Zr0 合金仍保持细小组织，这归因于多道次轧制引入的高密度位错。这些位错在后续退火过程中为静态再结晶提供了强大的驱动力和大量形核位置 [28–31]。这促进了 B2 相优先在晶界析出，形成半连续片层结构，对 FCC 晶界施加强钉扎作用，从而阻碍其在退火期间迁移 [32–34]。加入 0.1 at.% Zr 后，由于 Zr 与 Al/Ni 之间高度负的混合焓，以及尺寸较大的 Zr 原子在 FCC 基体中固溶度有限，Zr 倾向于优先在 FCC/B2 相界和 FCC 晶界析出 [35]。为了使总界面能最小化，FCC/B2 界面形貌由界面面积较大的半连续片层结构转变为界面面积较小的离散岛状区域。与片层形貌相比，这些离散岛状 B2 区域对整体 FCC 晶界的钉扎力较弱，使 Zr0.1 合金的 FCC 晶粒尺寸略有增加 [32]。

随着 Zr 含量进一步增加，首先，Zr 原子在 FCC/B2 相界的偏聚降低了界面迁移的活化能，并提高界面处原子的协同扩散速率，特别是 Al 原子的扩散速率 [36–41]。其次，B2 相球化进一步加快了其在退火期间的粗化。这两个因素的协同作用最终使 B2 相尺寸明显增加。根据 Zener 钉扎效应，在体积分数相同时，析出物尺寸越大，其对界面的钉扎力越弱 [42,43]。因此，长大的 B2 相在退火过程中对 FCC 晶界迁移的钉扎作用减弱，导致 FCC 晶粒进一步长大。在随后的时效阶段，析出行为主要表现为 L1₂ 相以及 B2 相内部 BCC 析出物的形成 [44,45]。

这些不同的组织特征深刻影响了合金在 700 °C 下的高温力学行为。高温断口分析揭示了失效机制的转变：Zr0 合金主要表现为沿晶断裂，而 Zr0.1 和 Zr0.3 合金则转变为韧性断裂形貌（图 5）。在 700 °C 拉伸变形期间，晶界处的局部应力集中引发晶界滑移，随后形成微裂纹 [20]。Zr0 合金具有很高的晶界密度，既为微裂纹提供大量形核位置，也为其快速扩展提供连续路径。随着外加应力增加，这些裂纹迅速合并和扩展，最终导致合金过早失效 [46]。在 Zr0.1 和 Zr0.3 合金中，晶界处富 Zr 析出物发挥协同的双重作用。变形期间，它们作为主要的机械障碍，施加强钉扎力，从物理上阻碍剪切驱动的晶界滑移。这种钉扎作用对于维持高温组织稳定性、抑制过早界面脱粘至关重要；类似机制也见于 Mo 掺杂的 MPEAs [47]。与此同时，基于沿晶开裂显著受抑的现象，可以合理推断，富 Zr 相的形成还增强了界面的本征结合力，提高了微裂纹形核的能垒 [48,49]。再加上晶界密度降低，这些机制有效阻碍了沿晶损伤累积，最终促成断裂机制的转变。

除上述强化机制外，FCC 相与 B2 相在 700 °C 下的变形协调性也显著增强。Zr0.1 和 Zr0.3 合金拉伸断裂后的纵截面显示，两相均沿拉伸方向发生明显塑性变形（图 4），很好地证明了这一点。根据作者此前的研究结果，FCC 基体中形成针状 L1₂ 析出物，而 B2 相中形成球状 BCC 析出物 [19]。在 700 °C 下，FCC 相的变形通常以位错滑移或交滑移为主 [50]。加入微量 Zr 后，L1₂ 相的体积分数增加，通过阻碍位错运动进一步提高 FCC 基体的高温强度 [51]。与此同时，B2 相的屈服应力随温度升高而迅速降低；由于新的滑移系以及位错攀移、交滑移被激活，其变形向更具塑性的方式转变 [52]。此外，位于 FCC/B2 相界的富 Zr 析出物增强了界面强度，使两相能够更均匀、更协调地变形，而不会发生过早的界面脱粘。

然而，超过某一临界塑性变形水平后，相界处会积累严重的局部应力和应变集中 [53]，引起相界脱粘和微裂纹萌生。事实上，在 Zr0.1 和 Zr0.3 合金拉伸断裂后的纵截面上，可观察到 FCC/B2 相界脱粘（图 4）。这种现象主要归因于两个因素：（1）FCC 和 B2 基体之间滑移系不连续 [54]，使位错在相界两侧塞积；（2）两相之间的强度不匹配，进一步加剧相界处的位错塞积 [55,56]。尽管在相界处萌生了更多微裂纹，但它们到达晶界时，其扩展受到有效阻止并发生钝化。这些裂纹受到离散 B2 岛和富 Zr 析出物的有效阻碍。晶界处的这种钉扎作用防止微裂纹连接并发生灾难性的沿晶扩展，最终赋予合金优异的高温塑性。

总之，微量 Zr 微合金化改善了 Al17Cr10Fe36Ni36Mo1 FCC/B2 双相 MPEA 在 700 °C 下的拉伸性能。从组织上看，加入 Zr 促使 B2 相由半连续片层状转变为离散岛状，同时两相晶粒尺寸增大。从力学机制看，界面处富 Zr 析出物对晶界滑移施加强钉扎作用，并被认为可增强界面结合力，从而有效抑制沿晶开裂。这些作用与界面密度降低、FCC/B2 变形协调性改善相结合，使 Zr0.3 合金在 700 °C 下获得优异的强塑性协同（屈服强度 689 MPa、伸长率 60%），同时不牺牲室温力学性能。展望未来，作者认为应采用原子探针断层扫描等直接表征技术，揭示其潜在的热力学与动力学起源。

---

## 结果与讨论子标题翻译

原文正文未设置结果与讨论子标题。

---

## 图表题翻译

图 1：合金在室温和 700 °C 下的拉伸性能：（a）室温工程应力—应变曲线；（b）室温屈服强度、抗拉强度和伸长率汇总；（c）700 °C 下的工程应力—应变曲线；（d）相应的高温拉伸性能，展示随 Zr 含量变化的强塑性演化。

图 2：合金的显微组织和成分表征：（a）XRD 图谱；（b1-b4）不同放大倍数下的二次电子（SE）显微图像；（c1-c3）沿所示路径跨越条带状析出物的 EDS 线扫曲线。

图 3：不同 Zr 含量合金的显微组织演化：（a1-a4）EBSD 相图；（b1-b4）对应的 FCC 和 B2 相晶粒尺寸分布；（c）相界密度；（d）EBSD 未标定区域的 EDS 元素分布图。

图 4：不同 Zr 含量合金在 700 °C 拉伸试验后断裂表面的纵截面：（a1-a3）Zr0；（b1-b3）Zr0.1；（c1-c3）Zr0.3。

图 5：不同 Zr 含量合金在 700 °C 拉伸试验后断裂表面下方的横截面：（a）Zr0；（b）Zr0.1；（c）Zr0.3。

File: 3-summaries-renamed/文献总结 - Zr 掺杂对 CoCrFeNi HEA 缺陷能量 层错行为及空位介导扩散影响的 DFT 见解 - 2026.md
# 文献总结 - Zr 掺杂对 CoCrFeNi 高熵合金缺陷能量、层错行为及空位介导扩散影响的第一性原理洞见 - 2026

## 文献基本信息

英文标题：First-principles insights into the effect of Zr doping on defect energetics, stacking-fault behavior, and vacancy-mediated diffusion in CoCrFeNi high-entropy alloys

作者：Tushar Kanti Bhowmik、Santu Dey、N. Gayathri

作者单位：

1. Variable Energy Cyclotron Centre, 1/AF Bidhannagar, Kolkata 700064, India
2. Homi Bhabha National Institute, Training School Complex, Anushakti Nagar, Mumbai 400094, India

期刊：Physical Review Materials，10，093604（2026）

DOI：[https://doi.org/10.1103/lgts-1czs](https://doi.org/10.1103/lgts-1czs)

收到日期：2026 年 4 月 8 日；接受日期：2026 年 8 月 26 日；在线发表日期：2026 年 9 月 11 日。PDF 未提供返修日期。

开放数据或代码：无。作者声明没有支持本文的公开研究数据或软件；进一步信息或数据应向作者索取。

---

## 论文内容详细总结

- **研究问题与目标**：论文以面心立方 CoCrFeNi 高熵合金为模型，研究约 4% 的置换式 Zr 如何同步改变合金的热力学稳定性、局域结构与电子结构、内禀层错能、空位形成、溶质—空位结合及空位迁移。核心观点是：这些缺陷性质不是单一材料常数，而是由局域化学环境决定的统计分布。

- **计算体系与方法**：作者以 108 原子的 $3×3×3$ fcc 超胞实施自旋极化 DFT（VASP、PAW、GGA-PBE、520 eV 截断能、$6×6×6$ $k$ 点），为每种成分随机生成并弛豫 5 个构型。掺杂体系通过分别以 Zr 替换 Co、Cr、Fe、Ni 各一个原子建立，总 Zr 浓度约 4%。层错能用带约 10 Å 真空层的 slab-shear 方法求得；迁移用含 5 个中间像的 CI-NEB；空位化学势采用合金自洽参考而非纯元素库。

- **稳定性与局域畸变**：两种成分的形成能均为负值：CoCrFeNi 为 $-0.074$ eV/atom，$(\mathrm{CoCrFeNi})_{0.96}\mathrm{Zr}_{0.04}$ 为 $-0.072$ eV/atom，说明相对于组元单质形成 fcc 固溶体在热力学上有利。Zr 尽管原子较大，局域弛豫补偿了失配。其引入使平均最近邻键长从 $2.505±0.034$ Å 增至 $2.535±0.084$ Å，晶胞体积从 1199.251 Å³ 增至 1239.559 Å³；Zr—M 最近邻距离达 2.613–2.854 Å，表明跨多个配位壳层的强局域应变场。

- **电荷与电子结构变化**：未掺杂合金中 Cr 是主要电子供体、Ni 是主要受体，Fe 近似电中性，Co 呈局域环境敏感的双峰分布。每个 Zr 原子向周围 3d 金属转移约 $+0.88$ 至 $+0.95e$，约为未掺杂体系 Cr 最大供电子量的 1.6 倍；这使 Cr 的供电子分布上移、Co 转为主要受体。态密度在 Zr 添加后展宽，费米能级附近出现额外态及 4d–3d 杂化，体现空间不均匀的键合环境。

- **层错能与变形含义**：CoCrFeNi 的平均内禀层错能为 $-67.74±5.38$ mJ m$^{-2}$，层错态低于完美 fcc 参照态，显示层错形成、hcp 竞争及扩展部分位错构型的强倾向。Zr 掺杂使该值反转并升至 $93.13±12.72$ mJ m$^{-2}$，变化约 161 mJ m$^{-2}$；作者据此认为 Zr 显著削弱层错稳定化并有利于全位错滑移。该差异在其计算框架下被归因于局域畸变、d 态占据重分布和 4d–3d 杂化共同导致的 fcc 稳定化。

- **空位形成与捕获**：未掺杂合金中 Co、Cr、Fe、Ni 空位形成能依次为 1.896、1.563、1.651、1.923 eV，反映化学无序造成的显著元素依赖性。Zr 掺杂后，相应 Co、Cr、Fe、Ni、Zr 空位形成能变为 1.658、1.217、1.473、1.710、1.274 eV，均较未掺杂时降低。以最低形成能的 Cr 空位为参照，Zr 与该空位的结合能为 0.644 eV，远大于其他溶质，说明大尺寸 Zr 能强烈俘获空位。

- **扩散势垒与构型效应**：纯 CoCrFeNi 中 Co、Cr、Fe、Ni 的平均迁移势垒分别为 $1.032±0.102$、$0.798±0.121$、$0.751±0.120$、$1.137±0.065$ eV，均为接近反应坐标中点的单峰路径。掺 Zr 后 Co、Cr、Fe、Ni、Zr 的平均势垒依次为 $1.139±0.290$、$0.848±0.128$、$0.870±0.155$、$1.100±0.225$、$1.315±0.507$ eV。特别是 Zr 的范围为 0.821–1.971 eV，且所有 Zr 路径均呈带约 0.2 eV 中间亚稳态的双峰；作者将其归因于弱且局域化的 Zr 4d–基体 3d 杂化，以及大原子迁移期间弹性弛豫与高应变鞍点间的竞争。

- **总体结论**：Zr 同时带来空位形成局域促进和强空位陷阱、迁移能景观粗糙化，以及由负到正的层错能反转。论文将这些表观上不同的缺陷行为统一关联到 Zr 驱动的电荷转移、d 态杂化不均匀性和晶格畸变，并提出须将完整势垒分布纳入动力学模型，尤其不能用单一 Zr 迁移势垒代表扩散。

---

## 章节翻译

### 摘要

我们采用密度泛函理论和攀爬图像弹性带计算，对原始及 Zr 掺杂 CoCrFeNi 高熵合金中的缺陷能量学和空位介导扩散进行了第一性原理研究。Zr 置换稳定了 fcc 固溶体，并引入显著的局域化学无序和电子不均匀性。电子态密度分析表明，添加 Zr 后费米能级附近的 d 态显著展宽并重新分布，表明其与过渡金属基体的杂化发生改变。这些电子变化使内禀层错能从 $-67.74±5.38$ mJ m$^{-2}$ 大幅升至 $93.13±12.72$ mJ m$^{-2}$，意味着变形机制发生转变。Bader 电荷分析表明，Zr 是体系中的主导电子供体，向周围过渡金属基体转移约 $+0.90e$，大大高于未掺杂合金中 Cr 的最大供电子量（约 $+0.60e$）。空位形成能与迁移势垒显示出强烈的构型变异性，反映了不均匀的局域键合环境。在存在 Zr 时，空位在局域上更容易形成，并伴随促进空位俘获的强溶质—空位结合。迁移路径由原始合金中相对对称的单阶段曲线，演化为含 Zr 体系中展宽、非对称且多阶段的势能曲面。Zr 自身具有最高的平均迁移势垒（$1.315±0.507$ eV），且因其微弱的 4d–3d 杂化而呈现异常的双峰迁移曲线。总体而言，这些结果在溶质诱导的电子结构改变与由此产生的缺陷及扩散行为能量学变化之间建立了直接联系，并为通过电子和化学设计调控高熵合金缺陷性质提供了统一框架。

---

### 引言

高熵合金（HEAs）是由近等量的多种主元构成的金属体系。这类成分有利于形成简单固溶体相 [1,2]。自被首次提出以来，HEA 因其强度、延性和热稳定性的独特组合而受到广泛关注 [3–5]。这些复杂体系中单相 fcc 或 bcc 固溶体的稳定化，通常以构型熵和集体化学相互作用解释。然而，现在已清楚地认识到，相稳定性来自焓效应与熵效应的精细平衡 [6,7]。

在 fcc HEA 中，CoCrFeNi 和 CrMnFeCoNi 系列因其优异的强度和延性，特别是在低温下，充当了模型体系 [8–10]。它们的力学响应来自竞争性变形机制，例如位错滑移、层错形成和变形孪生 [11–13]。层错能（SFE）在控制这种竞争中起关键作用。研究表明，浓缩 Ni 基固溶体中的 SFE 由于磁相互作用和局域化学环境而对成分呈现显著非线性依赖 [14–17]。此外，化学短程有序和晶格畸变会改变 SFE 势能曲面，从而改变部分位错滑移、孪生与全位错滑移之间的平衡 [18,19]。

点缺陷也显著影响力学稳定性、高温行为和辐照响应。尽管纯 fcc 金属中的空位形成能和迁移能相当均一 [20]，浓缩固溶体合金因化学无序和弹性差异而显示出宽泛的分布 [21,22]。第一性原理计算证明，等原子 NiFeMnCr HEA 的空位能量学呈统计分布，且对磁挫折敏感 [23]。由尺寸失配产生的原子尺度应力场进一步重塑缺陷能量势能曲面 [24]。大尺寸溶质能显著改变多组元合金中的空位形成能和溶质—空位结合相互作用 [25–28]，从而影响扩散速率、抗蠕变性和显微组织变化 [29]。

HEA 中迟滞扩散的观点已被广泛讨论。然而，扩散究竟是内禀缓慢，还是仅因局域化学或结构非均匀性而变化，仍存在争议 [30]。越来越多的证据显示，化学无序和晶格畸变会形成粗糙的扩散能量势能曲面，迁移势垒取决于位点 [22]。即使单次原子跳跃在能量学上仍然可行，这种变化也可能阻碍长程质量输运。在辐照条件下，这些特征尤其重要，因为缺陷的产生、运动和复合控制着肿胀和显微组织变化 [31–33]。

尽管研究者已详细研究等原子 CoCrFeNi 的缺陷行为，但尚未系统探索如何通过有目的的溶质添加来调控其缺陷结构。过尺寸元素尤其值得关注，因为它们产生强烈的局域晶格畸变并改变键合环境。这会影响平面缺陷和点缺陷能量学 [24,25]。然而，尚无统一的第一性原理图景能够将 Zr 改性的 CoCrFeNi 中溶质诱导的晶格畸变、层错能量学、空位形成和迁移势垒联系起来。Zr 是一种有趣的掺杂候选元素：其原子半径（$r_{\mathrm{Zr}}=1.55$ Å）显著大于 Co、Cr、Fe 和 Ni 的原子半径（$r≈1.25$ Å）[34]。它容易稳定含 Zr 难熔 MPEA [25] 和含 Ti 复杂合金 [35] 中的 fcc 基体。此外，它还可通过选择性表面富集提供额外的耐腐蚀和抗氧化益处 [36–38]。

选择 Zr 作为掺杂元素的动机不仅在于其结构效应，也在于它与耐辐照材料的直接相关性。由于原子半径相对较大且与组成 3d 元素有强化学相互作用，Zr 在 CoCrFeNi 中引入显著局域晶格畸变并改变局域化学环境；预计这会影响缺陷形成、迁移、复合以及溶质—缺陷相互作用，而这些过程均是结构合金耐辐照性的关键决定因素 [31,32]。此外，Zr 具有确立的核材料优势：低热中子吸收截面、在高温水环境中的优异耐腐蚀性，以及经验证的高温力学性能，使其成为裂变（Zircaloy 包壳）和候选聚变结构材料中长期重要的组元 [39,40]。因此，理解 Zr 如何改变 CoCrFeNi 基 HEA 中与辐照相关的缺陷机制，对于从基础电子结构视角理解和有针对性地开发先进核能系统耐辐照结构材料都具有重要意义。尽管人们对含 Zr 难熔和 fcc HEA 的兴趣日益增长 [25,35]，但对 Zr 如何同时影响 CoCrFeNi 中的层错行为、空位能量学、溶质—空位结合和迁移动力学，尚未建立全面的第一性原理认识。

本工作通过在统一 DFT 框架中对作为模型 fcc HEA 的 CoCrFeNi 开展系统、多物理量第一性原理研究来填补这一空白，考察置换式 Zr 如何改变：(i) 形成能量学；(ii) 内禀层错能；(iii) 空位形成能与溶质—空位结合；以及 (iv) 空位迁移势垒。我们不将缺陷性质视为单一材料常数，而是突出由局域化学变化所产生的统计分布。该方法为了解有针对性的溶质添加如何改变 fcc 高熵合金的缺陷能量势能曲面提供了原子尺度洞见。

---

### 方法

所有计算均采用 Vienna ab initio Simulation Package（VASP）[41,42] 中实现的密度泛函理论（DFT）进行。采用投影缀加波（PAW）方法 [43]，并在广义梯度近似（GGA）内使用 Perdew、Burke 和 Ernzerhof（PBE）泛函 [44] 处理交换和关联效应。选择 GGA-PBE 而非局域密度近似（LDA），是因为前者同时纳入局域电子密度及其梯度，相比 LDA 可更准确描述电子相互作用。因此，GGA-PBE 通常可改善对过渡金属体系和多组元合金中形成能及磁性的预测 [45]。采用 520 eV 平面波截断能和 $[6×6×6]$ Monkhorst-Pack $k$ 点网格。所有原子结构均充分弛豫，直至残余力低于 $10^{-2}$ eV Å$^{-1}$。能量收敛判据为 $10^{-6}$ eV。原始 CoCrFeNi 合金以包含 108 个原子的 $[3×3×3]$ fcc 超胞建模。通过以 Zr 分别替换每种组元（Co、Cr、Fe 和 Ni）中的一个原子来引入 Zr 掺杂，对应于约 4% 的总浓度。

自旋极化计算中，分别为 Co、Cr、Fe、Ni 和 Zr 指定了 $1.7\,μ_{\mathrm{B}}$、$1.0\,μ_{\mathrm{B}}$、$2.2\,μ_{\mathrm{B}}$、$0.6\,μ_{\mathrm{B}}$、$0.0\,μ_{\mathrm{B}}$ 的铁磁初始磁矩。我们评估了 Cr 的潜在磁双稳态；由于其半充满 $3d^5$ 壳层的挫折，已知 Cr 在 fcc 合金中具有反铁磁倾向 [46]。在保持其他元素初始磁矩不变的条件下，还以 Cr 初始化为 $-1.0\,μ_{\mathrm{B}}$ 重新计算了原始 CoCrFeNi 的磁化，作为该合金族中磁双稳态（反铁磁性）的代表性检验。两种 Cr 初始化所得的收敛元素平均磁矩列于表 I。初始化为 $+1.0\,μ_{\mathrm{B}}$ 的 Cr 收敛至 $-0.733\,μ_{\mathrm{B}}$，而初始化为 $-1.0\,μ_{\mathrm{B}}$ 的 Cr 收敛至 $-0.734\,μ_{\mathrm{B}}$。这证实完全不存在磁双稳态：无论自旋初始值如何，Cr 都自发采用反铁磁局域磁矩。两种 Cr 初始化计算中 Co、Fe 和 Ni 的收敛磁矩在所有情况下相差均小于 $0.001\,μ_{\mathrm{B}}$。收敛的 Cr 磁矩（约 $-0.733\,μ_{\mathrm{B}}$）与先前关于 CoCrFeNi 型合金的 DFT 研究 [23] 符合良好。

合金的每原子形成能 [47] 按下式计算：

$$
E_f=\frac{-E_{\mathrm{tot}}+\sum_i n_iμ_i}{N},
$$

其中，$E_{\mathrm{tot}}$ 为超胞总能量，$n_i$ 为元素 $i$ 的原子数，$μ_i$ 为化学势，$N$ 为原子总数。采用超胞 slab-shear 方法 [48] 评估内禀 SFE：沿 $\{111\}$ 滑移面，以内禀层错矢量 $b=1/6\langle112\rangle$ 将晶体的一部分相对另一部分刚性位移。含层错的 slab 超胞在垂直于 $\{111\}$ 层错面的方向包含约 10 Å 的真空区。内禀层错能按下式计算：

$$
γ_{\mathrm{SFE}}=\frac{E_{\mathrm{faulted}}-E_{\mathrm{perfect}}}{A},
$$

其中，$E_{\mathrm{faulted}}$ 和 $E_{\mathrm{perfect}}$ 分别为充分离子弛豫后（晶胞形状和体积固定）的层错与完美超胞 DFT 总能量，$A$ 为投影到 (111) 层错面上的超胞横截面积。每种成分均使用 5 个独立生成的随机结构，以捕获无序合金固有的构型变异性；报告的 SFE 是这 5 次计算的平均值。

通过从充分弛豫的超胞中移除一个合金元素原子 α 并重新优化，确定空位形成能 $E_f^{\mathrm{vac}}$：

$$
E_f^{\mathrm{vac}}(α)=E_{\mathrm{tot}}^{N-1}-E_{\mathrm{tot}}^N+μ_α,
$$

其中，$E_{\mathrm{tot}}^{N-1}$ 和 $E_{\mathrm{tot}}^N$ 分别为有和无空位的超胞总能量。化学势 $μ_α$ 根据 Zhao 等人 [49] 的合金自洽形式确定；其中，通过求解所有组成元素的耦合热力学平衡方程，从合金总 DFT 能量中自洽提取 $μ_i$，并满足相稳定性约束 $μ_i\leq μ_i^{\mathrm{bulk}}$，其中 $μ_i^{\mathrm{bulk}}$ 是纯元素基态晶体每原子的内聚能。该方法确保化学势参考与实际合金成分的热力学一致性，直接解决了纯元素库参考的巨正则系综局限性。第 III F 和 III G 节报告的空位形成能与结合能均基于这些合金自洽化学势。

相对于作为参考的 Cr 空位评估溶质—空位结合能；之所以选择 Cr，是因为其在原始合金中的形成能最低：

$$
E_b=E_{\mathrm{Cr-vac}}+E_X-E_{X+\mathrm{Cr-vac}}-E_{\mathrm{perfect}}.
$$

这里，$E_{\mathrm{perfect}}$ 是无缺陷超胞总能量；$E_{\mathrm{Cr-vac}}$ 是移除一个 Cr 原子后的总能量；$E_X$ 是以溶质 $X$ 替换一个主晶格原子（与局域位点同种）的总能量，且被置换主晶格原子的化学势回归其单元素库；$E_{X+\mathrm{Cr-vac}}$ 是同时含有 Cr 空位和位于最近邻位点的溶质 $X$ 的超胞总能量。所有四项计算均采用相同超胞尺寸和 $k$ 点网格。正的 $E_b$ 表示相对于无相互作用（无限分离）参照，溶质—空位对是结合的 [26,27]。应注意，被置换主晶格原子的化学势以相同符号进入 $E_X$ 和 $E_{X+\mathrm{Cr-vac}}$，因而从 $E_b$ 中完全抵消；因此，结合能不依赖化学势选择，且不会在纯元素与合金自洽参考之间改变。

采用 VASP 中通过 LAECHG 标签获得的全电子电荷密度，并使用 Tang 等人 [51] 的基于网格的算法，进行 Bader 电荷分解 [50,51]。原子 $i$ 的净电荷转移定义为 $\Delta q_i=Z_{\mathrm{val}}^i-q_{\mathrm{Bader}}^i$，其中 $Z_{\mathrm{val}}^i$ 为 PAW-PBE 价电子数。

采用攀爬图像弹性带（CI-NEB）方法 [52] 计算空位迁移势垒，在弛豫的初态和终态之间插入 5 个中间像。对于层错与 NEB 计算，均使用以不同种子初始化的伪随机数生成器，随机分配超胞中的 Co、Cr、Fe、Ni 和 Zr 原子而生成 5 个独立构型，并未施加特殊准随机结构（SQS）约束。每个构型均在缺陷计算前独立弛豫。

---

### 结论

对原始和 Zr 掺杂 CoCrFeNi 高熵合金的第一性原理研究表明，特定的溶质添加可显著改变复杂 fcc 体系中的缺陷能量学。CoCrFeNi 中的缺陷性质显示出由局域化学无序和相关原子构型变化引起的显著变异性，因而更适宜表述为统计分布，而非单值材料参数。引入 Zr 在维持 fcc 固溶体总体热力学稳定性的同时，诱发了显著晶格畸变。平面缺陷的能量学对溶质添加高度敏感，Zr 尤其显著地改变了内禀层错行为，表明 HEA 的变形机制可通过有针对性的成分设计调控。空位形成能和迁移能同样表现出明显的构型依赖性；Zr 的加入使其分布展宽并增强了溶质—空位结合相互作用。

层错能、空位稳定性和迁移势垒的这些综合变化，源于溶质诱导的电子结构改变，特别是费米能级附近 d 态杂化的重新分布和均匀性降低。这些电子效应与局域化学无序相耦合，形成空间非均匀的缺陷能量势能曲面，表明有针对性的溶质添加是调控 fcc 高熵合金缺陷行为的有效途径。此外，Bader 电荷分解揭示 Zr 是主导电子供体（约 $+0.90e$），在整个主晶格中诱导协同电荷重分布。这一量化电荷转移为 Zr 附近降低的空位形成能、强 Zr—空位结合（$E_b=0.644$ eV）以及内禀层错能的符号反转提供了直接电子结构基础。

总体而言，本工作建立了连接晶格畸变、化学复杂性和缺陷能量势能曲面的框架，为设计具有可调力学性能并在极端条件下更耐劣化的高熵合金提供了洞见。

---

## 结果与讨论章节子标题翻译

- III. 结果
  - A. 结构稳定性与形成能
  - B. 电荷密度分析
  - C. Bader 电荷分析
  - D. 电子结构：态密度
  - E. 内禀层错能
  - F. 空位形成能
  - G. 空位—溶质结合能
  - H. 空位迁移势垒
- IV. 讨论

---

## 图表题翻译

图 1. 原始 CoCrFeNi 与 Zr 掺杂 $(\mathrm{CoCrFeNi})_{0.96}\mathrm{Zr}_{0.04}$ 的综合结构和能量学比较。(a)、(d) 弛豫晶体结构，内嵌原子颜色图例（Cr：绿，Co：蓝，Fe：橙，Ni：白，Zr：红）。(b)、(e) $ac$ 平面内的价电荷密度图，内嵌颜色标尺（0.0–1.0 e Å$^{-3}$）。(c)、(f) 对应的 $ac$ 平面原子投影。(g) 两种成分的能量—体积（$E-V$）曲线，所有能量均以原始 CoCrFeNi 的平衡总能量（$E^0_{\mathrm{CoCrFeNi}}\equiv0$）为参照。(h) 两种成分的每原子形成能。

图 2. (a) CoCrFeNi 和 (b) $(\mathrm{CoCrFeNi})_{0.96}\mathrm{Zr}_{0.04}$ 的元素分辨 Bader 电荷转移分布。电荷转移定义为 $\Delta q=Z_{\mathrm{val}}-q_{\mathrm{Bader}}$，正值表示电子供给。在原始合金中，Cr 是主导供体，Ni 是主要受体。添加 Zr 引入 4 个 $\Delta q_{\mathrm{Zr}}≈+0.88$–$0.95e$ 的原子〔(b) 右侧红色柱〕，诱导协同电荷重分布，使 Cr 分布移向更高正值，并使 Co 转变为主要受体。(b) 中横坐标延伸至 $+1.0e$，以容纳 Zr 的贡献。

图 3. 原始 CoCrFeNi（黑色）与 $(\mathrm{CoCrFeNi})_{0.96}\mathrm{Zr}_{0.04}$（红色）的总态密度和元素分辨投影 d 带态密度（PDOS），两者相互重叠。正、负 DOS 值分别对应自旋向上（↑）和自旋向下（↓）通道。费米能级设为 0 eV。

图 4. CoCrFeNi 与 $(\mathrm{CoCrFeNi})_{0.96}\mathrm{Zr}_{0.04}$ 的层错能（SFE）分析。(a) 两种成分的完美 fcc 堆垛（I、III）和内禀层错构型（II、IV）示意图；约 10 Å 的真空缓冲层将周期性层错像隔开。(b) CoCrFeNi 5 个独立随机结构中完美晶胞和层错晶胞的总能量比较；平均 SFE = $-67.74±5.38$ mJ m$^{-2}$。(c) $(\mathrm{CoCrFeNi})_{0.96}\mathrm{Zr}_{0.04}$ 的同类比较；平均 SFE = $93.13±12.72$ mJ m$^{-2}$。

图 5. (a) 原始 CoCrFeNi（蓝色）和 $(\mathrm{CoCrFeNi})_{0.96}\mathrm{Zr}_{0.04}$（橙色）中各组元的空位形成能。(b) 在两种合金中，相对于参照 Cr 空位计算的最近邻溶质 Co、Fe、Ni 和 Zr 的溶质—空位结合能。正值表示吸引结合，负值表示排斥。Cr 空位在两种成分中均作为参照缺陷。

图 6. CoCrFeNi 中空位迁移的 CI-NEB 最小能量路径（MEPs）。(a)–(d) 每种迁移元素周围 5 个独立局域原子构型的 MEP：(a) Co、(b) Cr、(c) Fe、(d) Ni。彩色标记表示各个构型；实心黑线为平均 MEP。每个面板中标注迁移势垒高度（平均值 ± 标准差）。

图 7. (a)–(e) $(\mathrm{CoCrFeNi})_{0.96}\mathrm{Zr}_{0.04}$ 中每种迁移元素跨越 5 个独立局域构型的空位迁移事件的 CI-NEB 最小能量路径：(a) Co、(b) Cr、(c) Fe、(d) Ni、(e) Zr。实心黑线表示平均 MEP。(f) CoCrFeNi（蓝色）与 $(\mathrm{CoCrFeNi})_{0.96}\mathrm{Zr}_{0.04}$（橙色）的元素分辨平均迁移势垒比较；误差棒代表标准差。注意 Zr 迁移的势垒和构型展宽显著增大，反映了其较弱的 d 带杂化和过尺寸原子半径。

---

表 I. 原始 CoCrFeNi 与 $(\mathrm{CoCrFeNi})_{0.96}\mathrm{Zr}_{0.04}$ 的元素平均收敛磁矩（每原子 $μ_{\mathrm{B}}$），在 5 个独立构型上平均。Cr 括号中的数值表示将 Cr 重新初始化为 $-1.0\,μ_{\mathrm{B}}$ 的结果；仅 $0.0007\,μ_{\mathrm{B}}$ 的可忽略差异证实不存在磁双稳态。

表 II. 文献中报道的 fcc 浓缩固溶体合金的代表性内禀层错能（SFE），以及与本工作结果的比较。

表 III. 原始 CoCrFeNi 中各原子的迁移势垒及其展宽。

表 IV. $(\mathrm{CoCrFeNi})_{0.96}\mathrm{Zr}_{0.04}$ 中各原子的迁移势垒及其展宽。

File: 3-summaries-renamed/文献总结 - Zr1.2V0.8NbTixAly LRHEA 具有高拉伸强度和延性 - 2021.md
# 文献总结 - 轻质 Zr1.2V0.8NbTixAly 高熵合金具有高拉伸强度和延展性 - 2021

## 文献基本信息

- 英文原文标题：Lightweight Zr1.2V0.8NbTixAly high-entropy alloys with high tensile strength and ductility
- 中文标题翻译：轻质 Zr1.2V0.8NbTixAly 高熵合金具有高拉伸强度和延展性
- DOI 链接：https://doi.org/10.1016/j.msea.2021.141234
- 作者：Liang Wang, Songshen Chen, Bolun Li, Tangqing Cao, Benpeng Wang, Lu Wang, Yang Ren, Jun Liang, Yunfei Xue
- 期刊：Materials Science & Engineering A
- 卷期与文章号：814 (2021) 141234
- 投稿日期：2020 年 12 月 3 日
- 返修日期：2021 年 3 月 12 日
- 接收日期：2021 年 3 月 31 日
- 在线发表日期：2021 年 4 月 4 日
- 数据/代码链接：论文未列出独立数据或代码仓库；补充数据可通过 DOI 页面获取：https://doi.org/10.1016/j.msea.2021.141234

## 文献总结

### 研究背景

本文针对轻质高熵合金中常见的脆性析出相限制力学性能的问题，设计并研究了 Zr1.2V0.8NbTixAly 轻质高熵合金体系。作者指出，传统轻质合金通常以 1 个或 2 个主元素为基础，合金设计空间有限；高熵合金设计理念为轻质合金提供了更大的成分探索空间。

已有轻质高熵合金可大致分为两类：一类主要通过选择 Al、Be、Li、Mg、Sc、Si、Sn、Ti、Zn 等轻元素获得超低密度，但常因原子半径失配大、混合焓低而形成金属间化合物或有序相等脆性析出物；另一类从既有固溶体高熵合金出发，通过轻元素替代重元素，使原有固溶体相结构在轻质合金中得以继承。本文采用后一种设计思路，关注 Ti 和 Al 对 Zr1.2V0.8NbTixAly 合金相结构、密度和拉伸性能的影响。

### 研究对象与合金设计

作者设计了 12 种 Zr1.2V0.8NbTixAly 合金，简称 TixAly，包括 Ti1.5Aly、Ti2Aly、Ti3Aly 和 Ti3.6Aly 系列，其中 Al 含量分别在 y = 0、0.3、0.6、0.9 范围内变化。合金密度位于约 5.0 g/cm3 至 6.1 g/cm3。

核心设计目标是通过 Ti 和 Al 的成分控制，在降低密度的同时抑制 B2 相和 C14 Laves 相，并利用固溶强化和化学短程有序强化获得高比屈服强度与较高塑性。

### 实验方法概述

所有合金由高纯 Ti、Zr、V、Nb、Al 金属经真空悬浮熔炼制备。铸锭在 1100 °C 均匀化 2 h 后水淬。部分 Ti2Al0.3、Ti3.6Al0.3 和 Ti3.6Al0.6 样品进行冷轧和再结晶退火，以细化晶粒并改善拉伸变形行为。相结构通过高能 X 射线衍射和 TEM 表征，微观组织通过 SEM、EBSD 和 TEM 观察，拉伸实验在室温、应变速率 10−3 s−1 条件下进行。

### 主要结果

1. 所有均匀化 TixAly 合金均以 BCC 相为基体。Ti1.5Al0.3、Ti2Al0.6、Ti3Al0.6 和 Ti3.6Al0.9 中检测到 B2 相衍射峰，说明 Al 增加会促进 B2 有序相形成。

2. Ti 含量升高会抑制 Al 引起的有序化。在 Ti 含量约 30 at.% 的 Ti1.5Aly 中，6.25 at.% Al 即可诱导 B2 相；而在 Ti 含量约 50 at.% 的 Ti3.6Aly 中，8.33 at.% Al 的 Ti3.6Al0.6 未检测到 B2 相。

3. 时效实验表明，Ti2Al0.3 在 600 °C 时效后析出 C14 Laves 相；而 Ti3.6Al0.3 和 Ti3.6Al0.6 未发现 C14 Laves 相或其他析出物，证明增加 Ti 可有效抑制析出相形成。

4. Ti 增加会降低屈服强度，但可通过抑制 C14 Laves 相显著改善时效后合金塑性。Ti2Al0.3 时效后因 BCC + C14 结构延展性约为 1.5%，而单 BCC 的 Ti3.6Al0.3 和 Ti3.6Al0.6 时效后延展性仍约为 12%。

5. Al 在未诱导 B2 相前可显著提高屈服强度且不损失塑性；一旦诱导 B2 相，延展性会快速下降。因此，避免 B2 相形成是实现优异强度-延展性匹配的关键。

6. 冷轧和再结晶后，Ti2Al0.3、Ti3.6Al0.3 和 Ti3.6Al0.6 的晶粒尺寸降低至约 100 μm，拉伸性能显著改善。再结晶 Ti2Al0.3、Ti3.6Al0.3 和 Ti3.6Al0.6 的屈服应力分别约为 850 MPa、1000 MPa 和 1100 MPa，断裂应变均超过 25%。

7. 再结晶 Ti3.6Al0.6 的比屈服强度为 188.6 MPa m3/kg；在相同变形能力水平，即拉伸延展性约 25% 时，其比屈服强度比已有高熵合金至少高 40%。

### 机制分析

相稳定性方面，作者将 B2 和 C14 Laves 相的形成与混合焓和严重晶格畸变联系起来。Al 增加使 |ΔHmix| 逐渐增大，合金更倾向于形成析出相；而 Ti 增加对 ΔHmix 影响不明显，却显著降低弹性畸变能 ΔEels。作者据此认为，Ti 通过降低由大尺寸 Zr 原子导致的严重晶格畸变，推迟或抑制析出形核，从而稳定单 BCC 结构。

强化机制方面，作者使用固溶强化模型分析 Ti 和 Al 对屈服强度的作用。计算结果显示，Ti 增加导致固溶强化贡献降低，与实验中屈服强度降低一致；但 Al 增加带来的强化无法由固溶强化模型解释。结合 Al 可诱导 B2 长程有序相、Ti3.6Al0.6 中观察到位错偶极，以及已有关于化学短程有序的研究，作者认为适量 Al 可能在 BCC 基体中诱导化学短程有序。变形时破坏化学短程有序需要额外能量，并可能改变位错滑移路径，从而提高强度，同时避免 B2 析出物引起的微观应力集中和塑性损失。

### 结论意义

本文证明，在 Zr1.2V0.8NbTixAly 轻质高熵合金中，Ti 和 Al 的协同调控可同时实现密度降低、析出相抑制和力学性能提升。该工作为通过控制相稳定性、晶格畸变、混合焓和化学短程有序来设计新型轻质结构高熵合金提供了实验依据。

## 摘要翻译

高熵合金为设计新型轻质合金提供了新的视角，然而当前轻质高熵合金中复杂的析出物通常限制了其力学性能。通过控制 Ti 和 Al，在 Zr1.2V0.8NbTixAly（TixAly）轻质高熵合金体系中，B2 和 C14 Laves 析出物被成功抑制，并设计出一系列具有优异比屈服强度-延展性匹配的轻质高熵合金。特别是，在相同变形能力（拉伸延展性超过 25%）下，Ti3.6Al0.6 轻质高熵合金的比屈服强度比当前已开发的高熵合金高出 40% 以上。优异的力学性能归因于固溶强化和化学短程有序强化的共同作用。我们的结果为高熵合金的相稳定性和析出抑制带来了新的认识，这对新型轻质合金的发展具有建设性意义。

## 引言翻译

开发具有优异力学性能的轻质材料一直是冶金学家追求的目标。在过去几十年中，已经设计出几类具有吸引人的强度和延展性的轻质合金，例如 Ti 合金 [1,2]、Mg 合金 [3] 和 Al 合金 [4–8]。然而，传统轻质合金通常基于 1 个或 2 个主导元素，这限制了对新型轻质合金的探索。

在过去几十年中，高熵合金由于其潜在的优异物理和力学性能而受到全世界关注，特别是其具有巨大空间的新型设计理念 [9–12]。具有优异性能的大量高熵合金逐渐被报道，包括具有优异强度-延展性协同的 (TiZrHfNb)98O2 [13]、(FeCoNi)86–Al7Ti7 [14]、AlCoCrFeNi2.1 [15]、Al0.5Cr0.9FeNi2.5V0.2 [16]，在高温下具有高强度的 NbMoTaW 和 NbMoVTaW [11,17]，具有优异辐照耐受性的 WTaCrV [18]，以及具有高饱和磁化强度的 CoFeMn1.2NiGa0.8 [19]。

高熵理念为轻质合金的发展开辟了新的可能性。迄今为止，已经设计出几种轻质高熵合金，并研究了相应的相构型和力学性能。根据组元，轻质高熵合金可分为两组。（I）第 I 组轻质高熵合金主要通过合理选择轻元素来设计，包括 Al、Be、Li、Mg、Sc、Si、Sn、Ti 和 Zn [20–22]。这些轻质高熵合金通常具有超低密度（1–4.5 g/cm3），例如 Mgx(MnAlZnCu)100−x 轻质高熵合金 [23] 的密度为 2.2–4.29 g/cm3，AlLiMgSiCa 轻质高熵合金 [24] 的密度为 1.4–1.7 g/cm3。然而，由于组元之间存在较大的原子半径失配和较低的混合焓，这些轻质高熵合金通常含有各种脆性析出物，例如金属间化合物和有序相，这极大限制了力学性能。（II）第 II 组轻质高熵合金主要从已有的固溶体高熵合金出发设计。因此，已有高熵合金中的固溶体相可以在轻质高熵合金中被继承，轻质高熵合金中的相结构可相对简单。例如，通过在 TiZrHfNbTa 高熵合金中用 V 和 Al（轻元素）替代 Hf 和 Ta（重元素），设计出一系列以体心立方（BCC）相为主的 TiaZrbVcNbdAle 轻质高熵合金 [25,26]。按照相同策略，设计了两系列具有单一/主要 BCC 相的轻质高熵合金 Tix(AlCrNb)100-x [25] 和 TiZrV0.5Nb0.5 [27]，二者均表现出可观的拉伸强度-延展性匹配。

基于上述轻质高熵合金结果，可以观察到，相结构是与轻元素调控共同平衡密度和拉伸力学性能的关键因素。在本工作中，设计了一系列密度从约 5.0 g/cm3 至约 6.1 g/cm3 的 Zr1.2V0.8NbTixAly（TixAly）轻质高熵合金，并研究了组元（Ti 和 Al）对相结构和力学性能的影响。随着 Ti 的增加，不仅密度降低，C14 Laves 相和有序 BCC（B2）相也被有效抑制。在 Zr1.2V0.8NbTi3Aly 和 Zr1.2V0.8NbTi3.6Aly 中，Al 的增加在降低密度的同时显著强化了轻质高熵合金。通过控制 Ti 和 Al，Ti3.6Al0.6 轻质高熵合金的比屈服强度超过 180 MPa m3/kg，同时具有约 27% 的延展性，证明了遵循高熵理念设计新型轻质合金的显著潜力。

## 方法翻译

本工作涉及 12 种 Zr1.2V0.8NbTixAly（简称为 “TixAly”）轻质高熵合金，分别为 Ti1.5Aly（y = 0、0.3）、Ti2Aly（y = 0、0.3、0.6）、Ti3Aly（y = 0、0.3、0.6）和 Ti3.6Aly（y = 0、0.3、0.6、0.9）。上述所有轻质高熵合金均通过在尺寸为 Φ60 × 60 mm3 的坩埚中真空悬浮熔炼高纯度（>99.9 wt%）Ti、Zr、V、Nb、Al 金属制备，真空度低于 2.5 × 10−3 Pa。所有铸锭均在 1100 °C 均匀化 2 h，随后水淬。每种均匀化轻质高熵合金的密度通过阿基米德法测量，结果见表 1。均匀化的 Zr1.2V0.8NbTi2Al0.3（Ti2Al0.3）、Zr1.2V0.8NbTi3.6Al0.3（Ti3.6Al0.3）和 Zr1.2V0.8NbTi3.6Al0.6（Ti3.6Al0.6）被切割成 10 × 15 × 60 mm3 的板材，随后进行 70% 厚度压下量的冷轧，并在 800 °C 再结晶退火 1 h。此外，部分均匀化 Ti2Al0.3、Ti3.6Al0.3 和 Ti3.6Al0.6 进行时效处理，以研究组元对相稳定性的影响：Ti2Al0.3 在 600 °C 时效 40 min；Ti3.6Al0.3 和 Ti3.6Al0.6 在 600 °C 时效 8 h。

相分析采用高能 X 射线衍射（HEXRD）技术在 Argonne National Laboratory 的 Advanced Photon Source 11-ID-C 线站进行。X 射线束波长为 0.1173 Å，束斑尺寸为 200 × 200 μm2。HEXRD 结果使用 FIT2D [28] 和 GSASII [29] 软件分析。BCC 相和 C14 Laves 相的晶格参数通过 Rietveld 精修确定，B2 相的参数通过单峰拟合（(100) 峰）确定。精修参数见表 S2。轻质高熵合金的微观组织使用带有电子背散射衍射（EBSD）探头的 JEOL JSM-7001F 扫描电子显微镜（SEM）和 FEI Technai F20 TEM 进行观察。TEM 样品先用 400–5000 目 SiC 砂纸减薄至 40–60 μm，然后在 −15 °C 下用双喷电解抛光制备，电解液按体积由 6% 高氯酸、35% 丁醇和 59% 水组成。拉伸实验在室温下使用 CMT4105 万能电子拉伸试验机进行，应变速率为 10−3 s−1。每个狗骨形拉伸样品标距段尺寸为 1 × 3 × 10 mm3。

## 结果/讨论章节子标题翻译

- 3. Results：结果
- 4. Discussion：讨论
- 4.1. Phase stability analysis：相稳定性分析
- 4.2. Strengthening mechanisms in TixAly LHEAs：TixAly 轻质高熵合金中的强化机制

## 图题和表题翻译

图 1.（a）均匀化 Zr1.2V0.8NbTixAly 轻质高熵合金（简称为 “TixAly”）的 HEXRD 曲线。（b）Ti3.6Al0.9 的 TEM 明场像及相应的选区电子衍射（SAED）图样。（c）Ti3.6Al0.9 的 HRTEM 图像及相应的快速傅里叶变换（FFT）图样。

图 2.（a）时效 Ti2Al0.3、Ti3.6Al0.3 和 Ti3.6Al0.6 的 HEXRD 曲线。（b）时效 Ti2Al0.3 的 TEM 明场像及相应的 SAED 图样。（c）时效 Ti2Al0.3 的 HRTEM 图像及相应的 FFT 图样。（d）时效 Ti2Al0.3 中各组元的能量色散谱（EDS）面分布结果。

图 3. 均匀化和时效 Ti1.5Aly（a）、Ti2Aly（b）、Ti3Aly（c）和 Ti3.6Aly（d）轻质高熵合金的拉伸真应力-应变曲线。

图 4.（a）、（b）和（c）分别为再结晶 Ti2Al0.3、Ti3.6Al0.3 和 Ti3.6Al0.9 的 EBSD 图像；（d）给出了这些轻质高熵合金的拉伸真强度-应变曲线。

图 5. 再结晶 Ti2Al0.3（a）、Ti3.6Al0.3（b）和 Ti3.6Al0.6（c）的 TEM 明场像及相应的选区电子衍射（SAED）图样。（a）和（b）中的蓝色箭头表示共面位错阵列；（c）中的红色箭头表示位错偶极，随着位错扩展，诱导形成了位错偶极墙（由（c）中的绿色箭头标记）。

图 6. TixAly 轻质高熵合金的混合焓 ΔHmix 和畸变能 ΔEels。

图 7. TixAl0（a）和 Ti3.6Aly（b）轻质高熵合金的计算屈服应力值和实验屈服应力值。

图 8. 再结晶 Ti2Al0.3（①）、Ti3.6Al0.3（②）和 Ti3.6Al0.6（③）轻质高熵合金与部分已有高熵合金 [10,13,15,19,31,33,40–51] 的屈服强度-延展性（a）和比屈服强度-延展性（b）比较。3d 高熵合金是主要由 3d 过渡金属组成的高熵合金；超轻高熵合金是主要由轻元素组成的轻质高熵合金，包括 Al、Be、Li、Mg、Sc、Si、Sn、Ti 和 Zn。除图 4 中的拉伸结果外，压缩结果（相关应力-应变曲线见图 S8）也作为比较显示在该图中。3 种轻质高熵合金在 60% 压缩后均未断裂。

表 1. TixAly 轻质高熵合金的密度和比屈服强度。

表 2. Ti、Zr、V、Nb 和 Al 的原子半径 ri、剪切模量 Gi 和屈服强度 σyi [39–41]。

## 用户指定部分翻译：第 3 节 Results 和第 4 节 Discussion

### 3. 结果

我们首先使用 HEXRD 和 TEM 技术表征了均匀化和时效轻质高熵合金的相结构。均匀化轻质高熵合金的 HEXRD 曲线如图 1a 所示。所有 TixAly 轻质高熵合金均显示基体结构为 BCC 相。然而，通过放大 1.5° 至 2.5° 范围内的 HEXRD 曲线，在 Ti1.5Al0.3、Ti2Al0.6、Ti3Al0.6 和 Ti3.6Al0.9 的曲线中发现了位于约 2° 附近的一系列峰，这些峰被识别为 B2 相的 (100) 峰（图 1a 插图）。此外，通过放大相应区域，还识别出了 B2 相的 (111) 和 (210) 峰，如补充材料图 S1 所示。图 1b 和 c 显示了 Ti3.6Al0.9 的 TEM 结果。SAED 和 FFT 图像中的 (100) 衍射斑点进一步证明了 Ti3.6Al0.9 中 B2 相的存在。Ti1.5Al0.3、Ti2Al0.6 和 Ti3Al0.6 中 B2 相的 TEM 证据见图 S2。以 Ti3.6Aly 轻质高熵合金为例，可以发现随着 Al 的增加，B2 相从 BCC 基体中析出。结合 BCC 基体来看，其中的原子排列是化学无序的，而 B2 相中的原子排列是长程化学有序的。同时，Ti 含量也会影响 TixAly 轻质高熵合金中的有序化现象。当 Ti 含量约为 30 at.%（Ti1.5Aly）时，添加 6.25 at.% Al 会诱导 B2 相。随着 Ti 的增加，Al 的有序化作用会被积极抑制。当 Ti 含量约为 50 at.%（Ti3.6Aly）时，在 Al 含量为 8.33 at.%（Ti3.6Al0.6）时未识别出 B2 相。

为进一步理解 Ti 和 Al 对相稳定性的影响，对均匀化 Ti2Al0.3、Ti3.6Al0.3 和 Ti3.6Al0.6 进行了时效处理。如图 2a 所示，Ti2Al0.3 轻质高熵合金在 600 °C 下析出了 C14 Laves 相。相比之下，在 Ti3.6Al0.3 和 Ti3.6Al0.6 中未发现 C14 Laves 相或其他析出物，证明 Ti 的增加会有效抑制析出物形成。为进一步表征 C14 Laves 相，进行了 TEM 测试。如图 2b 和 c 所示，C14 的晶粒尺寸约为 500 nm。能量色散谱（EDS）结果显示，Zr、V 和 Al 在 C14 中富集，而 Ti 和 Nb 被排斥。均匀化 TixAly 轻质高熵合金在时效处理前后的形貌见图 S3。最近，Soni 等 [30] 证明 TiZrVNbTaAl 高熵合金中的 B2 相富含 Zr 和 Al。由于 B2 相和 C14 Laves 相之间存在关于 Zr 和 Al 的竞争，我们认为 B2 相会阻碍 C14 Laves 相的析出。

图 3 显示了均匀化和时效轻质高熵合金的拉伸真应力-应变曲线。重复实验结果见图 S4-S5。我们首先从 Ti 变化的角度分析 TixAly 轻质高熵合金的曲线，以揭示 Ti 对力学性能的影响。这里，我们以 4 种 TixAl0 轻质高熵合金（图 3a-d 中的黑色曲线）为例。Ti1.5Al0 轻质高熵合金（图 3a 中的黑色曲线）的屈服应力约为 950 MPa，断裂延展性约为 12%。随着 Ti 增加，屈服应力降低至约 680 MPa（Ti3.6Al0，图 3d 中的黑色曲线），而断裂延展性的变化并不显著。考虑 Ti 含量对密度的影响，每种轻质高熵合金的比屈服强度汇总于表 1。可以发现，Ti 添加不能提高比屈服强度。然而，对于时效轻质高熵合金，由于 C14 被抑制，Ti 添加会显著提高延展性：时效处理后，具有 BCC + C14 结构的 Ti2Al0.3（图 3b 中的绿色曲线）的延展性约为 1.5%，而具有单一 BCC 结构的 Ti3.6Al0.3 和 Ti3.6Al0.6（图 3d 中的橙色和粉色曲线）的延展性仍约为 12%。

接下来，我们从 Al 变化的角度分析 TixAly 轻质高熵合金，以揭示 Al 对力学性能的影响。对于 Ti1.5Aly 轻质高熵合金（图 3a），尽管 Al 添加（Ti1.5Al0.3 中为 6.25 at.%）使屈服强度提高了约 100 MPa，但延展性从约 12.3% 迅速降低至约 2.8%。而对于 Ti3Aly（图 3c）和 Ti3.6Aly（图 3d）轻质高熵合金，与 Ti3Al0 和 Ti3.6Al0（黑色曲线）相比，Ti3Al0.6 和 Ti3.6Al0.6（蓝色曲线）中的 Al 添加均使屈服强度提高超过 240 MPa，且没有任何延展性损失。随着 Al 进一步增加（Ti3.6Al0.9，图 3d 中的绿色曲线），尽管屈服强度仍然提高，但延展性降低至约 3.5%。结合力学性能结果和相构型结果，可以发现，在诱导 B2 相之前，TixAly 轻质高熵合金中的 Al 添加会显著提高屈服强度且不降低延展性；一旦诱导 B2 相，延展性会随着 Al 添加而迅速降低。因此，避免 B2 相对于获得优异强度-延展性匹配是必要的，这意味着对于某种 TixAly 轻质高熵合金，Al 含量存在上限。结合图 3 的上述分析，我们可以发现，除密度降低外，Ti 和 Al 控制的作用分别是抑制析出物（B2 和 C14）以及强化；由 Ti 添加引起的析出抑制提高了 Al 添加的上限，这显著有利于 Al 的强化作用。

在 12 种 TixAly 轻质高熵合金（图 3）中，Ti2Al0.3、Ti3.6Al0.3 和 Ti3.6Al0.6 显示出良好的屈服强度和延展性匹配。然而，粗晶结构限制了均匀化轻质高熵合金的拉伸变形行为。为进一步提高力学性能，对均匀化 Ti2Al0.3、Ti3.6Al0.3 和 Ti3.6Al0.6 进行了冷轧和再结晶处理。这些再结晶轻质高熵合金的 EBSD 图像如图 4a-c 所示。再结晶后，每种轻质高熵合金的晶粒尺寸降低至约 100 μm。这些样品的拉伸真应力-应变曲线如图 4d 所示，重复实验见图 S6。再结晶 Ti2Al0.3、Ti3.6Al0.3 和 Ti3.6Al0.6 显示出优异的拉伸强度-延展性匹配：再结晶 Ti2Al0.3、Ti3.6Al0.3 和 Ti3.6Al0.6 的屈服应力分别约为 850 MPa、1000 MPa 和 1100 MPa；断裂应变均超过 25%。

图 4d 中的拉伸实验结果显示了 Ti2Al0.3、Ti3.6Al0.3 和 Ti3.6Al0.6 之间的力学性能差异。为进一步分析这些轻质高熵合金的变形机制，进行了 TEM 测试。图 5 显示了变形 5% 的再结晶 Ti2Al0.3、Ti3.6Al0.3 和 Ti3.6Al0.6 的微观组织。如图 5a 和 b 所示，发现了明显的共面位错阵列。该结果表明，在变形初始阶段，平面滑移是 Ti2Al0.3 和 Ti3.6Al0.3 轻质高熵合金的主要模式，这与 TiZrHfNb 高熵合金中的结果一致 [13]。相比之下，在 Ti3.6Al0.6 轻质高熵合金中，除共面位错阵列外，还观察到了位错偶极。此类亚结构通常由螺位错的交滑移导致，表明 Al 添加会促进 TixAly 轻质高熵合金在变形中的交滑移模式。随着位错偶极逐渐储存，形成了位错偶极墙（图 5c）。比较 Ti3.6Al0.3 和 Ti3.6Al0.6 轻质高熵合金可以发现，Al 添加会改变变形机制，而 Ti 添加中的这种作用并不明显。

### 4. 讨论

已有研究 [20–22,31] 表明，金属间化合物相通常会限制轻质高熵合金的力学性能。在我们的工作中，通过控制 Ti 和 Al，B2 相和 C14 Laves 相被成功抑制，从而在相对低密度下获得了优异的拉伸强度-延展性匹配。在这里，我们从相构型和力学性能这两个基本方面讨论 TixAly 轻质高熵合金的设计。

#### 4.1. 相稳定性分析

我们的图 2d 结果以及 Soni 等 [30] 的工作证明，TiZrVNbAl 高熵合金体系中的 C14 Laves 相和 B2 相均富含 Zr 和 Al，这通常归因于 Zr 和 Al 的负混合焓（ΔHmix）。实际上，Ti-Al 和 Zr-Al 均显示出明显为负的 ΔHmix 值 [32]，分别为 −30 kJ/mol 和 −44 kJ/mol。然而，在我们的工作中，随着 Ti 添加，未发现富 Ti-Al 析出物。我们发现，在 TixAly 轻质高熵合金中，Zr 的金属半径远大于其他任何元素，而 Ti 添加可能会降低由 Zr 引起的严重晶格畸变（SLD）。因此，有必要同时分析 TixAly 轻质高熵合金的 ΔHmix 和 SLD，以理解这些合金的相稳定性。

每种合金的 ΔHmix 使用 Miedema 模型 [33] 计算：

$$
\Delta H_{\mathrm{mix}} = \sum_{i=1, i \ne j}^{n} \Omega_{ij} c_i c_j
$$

$$
\Omega_{ij} = 4 \times \Delta H_{\mathrm{mix}}^{AB}
$$

其中，$c_i$ 和 $c_j$ 是第 $i$ 和第 $j$ 种元素的原子分数，$\Omega_{ij}$ 是第 $i$ 和第 $j$ 种元素之间的规则溶液相互作用参数，$\Delta H_{\mathrm{mix}}^{AB}$ 是二元液态合金的混合焓，可在文献 [32] 中查询。

每种 TixAly 轻质高熵合金的 ΔHmix 如图 6 所示。随着 Al 增加，TixAly 轻质高熵合金的 |ΔHmix| 逐渐增大，表明合金倾向于诱导析出物。B2 相和 Laves 相的形成证明了 ΔHmix 分析。相比之下，由 Ti 添加引起的 ΔHmix 变化并不明显，但相构型仍受到影响，即 Ti 添加抑制了 B2 相和 Laves 相的形成（图 1）。因此，除 ΔHmix 外，其他机制也可能影响 TixAly 轻质高熵合金中的相构型。

为评价 SLD 作用，采用 A.B. Melnick 等 [34] 报道的方法计算弹性畸变能 ΔEels：

$$
\Delta E_{\mathrm{els}} = \sum_{i=1}^{n} c_i B_i \frac{\left(V_i(T_m^i)-V(T_m)\right)^2}{2V_i(T_m^i)}
$$

其中，$V(T_m)$ 和 $T_m$ 分别是合金的平均原子体积和熔化温度；$c_i$、$B_i$、$V_i(T_m^i)$ 和 $T_m^i$ 分别是元素 $i$ 的原子百分数、体积模量、原子体积和熔化温度。$T_m$、$V(T_m)$ 和 $V_i(T_m^i)$ 计算如下：

$$
T_m = \sum_{i=1}^{n} c_i T_m^i
$$

$$
V(T_m)=\frac{\sum_{i=1}^{n} c_i B_i V_i(T_m^i)}{\sum_{i=1}^{n} c_i B_i}
$$

$$
V_i(T_m^i)=V_{0i}(1+\alpha_i(T_m-T_0))^3
$$

$$
V_{0i}=V_{mi}\times \rho_i
$$

其中，$V_{0i}$ 是元素 $i$ 在 $T_0$ 下的原子体积，$T_0$ 为室温，$\alpha_i$ 为元素 $i$ 的线膨胀系数，$V_{mi}$ 为摩尔体积，$\rho_i$ 为元素 $i$ 的原子堆积密度。

ΔEels 结果如图 6 所示。可以发现，随着 Ti 增加，ΔEels 逐渐降低。对于 TixAly 合金，当 ΔEels 约为 15 kJ/mol（Ti1.5Aly）时，添加 6.25 at.% Al 诱导了 B2 相（Ti1.5Al0.3）；而当 ΔEels 低于 11 kJ/mol（Ti3.6Aly）时，在添加 8.33 at.% Al（Ti3.6Al0.6）时未发现 B2 相。C14 Laves 相的析出也遵循这一规律。ΔEels 与 B2/Laves 相形成之间的相关性证明，TixAly 轻质高熵合金中的 SLD 可以控制相构型。类似于为降低畸变能而在位错周围形成的溶质原子浓度分布（Cottrell 气团），可以推测过尺寸（Zr）和/或欠尺寸（V、Al）原子更倾向于重新排列以降低畸变能；换言之，可以认为畸变能是原子排列的驱动力的一部分，它促进析出形核。随着 Ti 增加，畸变被有效降低。而畸变能的限制推迟了析出形核。

#### 4.2. TixAly 轻质高熵合金中的强化机制

在本工作中，Ti 和 Al 的变化显著改变了力学性能。随着 Ti 增加，屈服强度逐渐降低；而随着 Al 增加，屈服强度逐渐提高，直至诱导 B2 相。为揭示 Ti 和 Al 变化引起的强度效应，本部分分析了强化机制。

固溶强化（SSS）被认为是单相高熵合金的核心强化机制 [35,36]。这里，采用 Xu 等 [37] 建立的 SSS 计算模型来评价 TixAly 轻质高熵合金中的 SSS。在该模型中，高熵合金的预测屈服强度 $\sigma_y^{cal}$ 按下式获得：

$$
\sigma_y^{cal}=\Delta \sigma_{ss}+\sigma_{mix}
$$

其中，$\Delta \sigma_{ss}$ 表示 SSS 对屈服应力的作用，$\sigma_{mix}$ 为名义溶剂基体的屈服应力，其估算为 $\sigma_{mix}=\sum \sigma_{yi}X_i$。$\sigma_{yi}$ 和 $X_i$ 分别是每种组元元素 $i$ 的屈服强度和原子分数。$\Delta \sigma_{ss}$ 可计算为：

$$
\Delta \sigma_{ss}=G\left(\sum \varepsilon_i^2 X_i\right)^{2/3}/45
$$

这里，$G$ 为合金的剪切模量，可用 $G=\sum G_iX_i$ 估算。$G_i$ 是元素 $i$ 的剪切模量。$\varepsilon_i$ 为失配参数：

$$
\varepsilon_i=(\eta_i^2+\alpha^2\delta_i^2)^{1/2}
$$

这里，$\alpha$ 描述螺型和刃型位错与外来原子之间相互作用力的差异，对于 BCC 固溶体，其值为 16 [37]。$\eta_i$ 和 $\delta_i$ 分别为原子模量和原子尺寸的平均差异：

$$
\eta_i=\frac{9}{8}\sum X_j\eta_{ij}
$$

$$
\delta_i=\frac{9}{8}\sum X_j\delta_{ij}
$$

其中，$\eta_{ij}=2(G_i-G_j)/(G_i+G_j)$ 是剪切模量差异，$\delta_{ij}=2(r_i-r_j)/(r_i+r_j)$ 是原子半径差异。$r_i$ 和 $G_i$ 分别为元素 $i$ 的原子半径和剪切模量。

每种元素的 $r_i$、$G_i$ 和 $\sigma_{yi}$ 见表 2 [38–40]。使用式（8）-（11），计算了 TixAly 轻质高熵合金的 $\sigma_y^{cal}$、$\Delta \sigma_{ss}$ 和 $\sigma_{mix}$。图 7a 和 b 分别显示了 TixAl0 和 Ti3.6Aly 轻质高熵合金的计算结果。比较 TixAl0 合金的实验屈服强度（均匀化样品）和 $\sigma_y^{cal}$，后者比前者高约 15%，这处于 Xu 等 [37] 报道的置信区间（±27%）内。可以推测，相对较低的实验数据是由均匀化样品中的粗晶导致的。我们关注的不是每个 $\sigma_y^{cal}$ 的准确值，而是由成分变化引起的 $\sigma_y^{cal}$ 变化趋势。随着 Ti 增加，每种合金的 $\Delta \sigma_{ss}$ 逐渐降低，这与我们的实验结果一致。该现象证明，Ti 的变化主要影响 TixAly 轻质高熵合金中的 SSS。该规律也适用于 TixAl0.3 轻质高熵合金（图 S7），证明 Al 添加不会明显改变 Ti 对 SSS 的影响。然而，Al 的变化并不遵循这一规律。如图 7b 所示，随着 Al 添加，$\Delta \sigma_{ss}$ 和 $\sigma_{mix}$ 的变化并不显著，这与我们的实验结果不一致。该现象表明，由 Al 添加引起的强化机制可能不是 SSS。

在早期研究中，高熵合金通常被视为随机固溶体。然而，多项研究 [41,42] 表明，由于组成元素之间复杂的相互作用以及原子尺寸的多样性，高熵合金中的原子排列可能并非理想的无序状态。因此，化学短程有序（CSRO）可能存在于高熵合金中 [43]。最近，多项研究证明，通过控制 CSRO，可以有效提高合金的力学性能 [13,44]。基于 HEXRD 结果，Al 添加在 TixAly 轻质高熵合金中诱导了 B2 相，而 B2 相是 BCC 的一种化学长程有序相。因此，适当 Al 含量可能在 TixAly 轻质高熵合金中诱导 CSRO 是合理的。此外，变形过程中出现位错偶极通常被视为 CSRO 存在的特征 [45]，且其在 Ti3.6Al0.3 轻质高熵合金中被发现（图 5b）。CSRO 可以有效抑制位错滑移阻力，即经典的 Peierls-Nabarro（PN）阻力，从而导致强度提高 [13,46]。在本工作中，由 Al 诱导的 CSRO 可能在位错运动过程中被破坏，并需要额外能量。此外，高熵合金中相对较高的 CSRO 程度也可能改变位错滑移路径，从而影响位错的相互作用和储存。因此，强度会提高。由于 CSRO 的破坏，变形过程中微观组织会更加无序，而 B2 析出物材料中常见的微观应力集中在具有 CSRO 的 TixAly 轻质高熵合金中并不明显。这一特征有效避免了化学有序对 TixAly 延展性的负面影响。

图 8 显示了再结晶 Ti2Al0.3、Ti3.6Al0.3 和 Ti3.6Al0.6 轻质高熵合金的屈服强度、比屈服强度和总延展性与部分已有高熵合金 [10,13,15,19,31,33,40–51] 的比较。在屈服强度-延展性图（图 8a）中，当前 TixAly 轻质高熵合金位于难熔高熵合金和 3d 高熵合金（其主要组元为 3d 过渡金属）的右上边缘，表明 TixAly 轻质高熵合金的力学性能可观。考虑密度后，比屈服强度分布如图 8b 所示。再结晶 Ti2Al0.3、Ti3.6Al0.3 和 Ti3.6Al0.6 的比屈服强度分别为 182.43 MPa m3/kg、160.16 MPa m3/kg 和 188.6 MPa m3/kg（表 1），高于大多数已报道的具有拉伸延展性的高熵合金。将 Ti3.6Al0.6 轻质高熵合金与其他在相同变形能力水平（拉伸延展性约为 25%）下的高熵合金相比，前者的比屈服强度至少比后者高 40%。优异的比屈服强度-延展性匹配显示了其在先进结构应用中的巨大潜力。

## 结论翻译

在本工作中，我们报道了一系列具有优异比屈服强度-延展性匹配的 Zr1.2V0.8NbTixAly 轻质高熵合金（TixAly 轻质高熵合金）。通过控制 Ti 和 Al 的含量，可以有效调节轻质高熵合金的晶格畸变和混合焓，从而抑制析出物形成，并使 TixAly 轻质高熵合金形成单一 BCC 结构。此外，Ti 和 Al 的添加实现了密度降低和力学性能提高之间的平衡，这被认为是固溶强化和化学短程有序强化共同作用的结果。最后，在相同变形能力水平（拉伸延展性超过 25%）下，TixAly 轻质高熵合金的比屈服强度比当前已开发的高熵合金至少高 40%。我们的结果为高熵合金的相稳定性和析出抑制带来了新的认识，这对开发具有优异力学性能的新型轻质合金具有建设性意义。
