Repository: Bit-Part-Young/Codex-Papers-Summary

# Codex 文献总结与翻译 

保存 使用 Codex 进行文献总结与翻译的输出 '文献总结 - ' md 文档。

```bash
.codex/skills/                # 用于 Codex 文献总结与翻译的 SKILL.md 文档

1-papers/                     # 要翻译的文献 pdf 文件
2-summaries/                  # Codex 直接输出的 *.md 文档
3-summaries-renamed/          # 重命名后的 *.md 文档
```

File: 3-summaries-renamed/文献总结 - uMLIPs 对合金有多好 - 基准测试的可信度取决于其对照 - 2026.md
# 文献总结 - 通用机器学习原子间势对合金有多好：基准测试的可信度取决于其对照 - 2026

---

## 文献基本信息

- **英文标题**：How good are universal MLIPs for alloys? A benchmark is only as trustworthy as its controls
- **DOI**：原文未提供（预印本地址：https://arxiv.org/abs/2610.30641）
- **作者**：Gus L. W. Hart；Jacob N. Pursley
- **作者单位**：
    - 1 Department of Physics and Astronomy, Brigham Young University, Provo, UT, USA
    - 2 Department of Energy’s Kansas City National Security Campus, Kansas City, MO, USA
- **期刊**：原文未提供；arXiv 预印本，cond-mat.mtrl-sci，版本 v1
- **日期**：投稿、返修、接收、在线发表日期原文未提供；arXiv v1 日期 2026-10-22
- **数据与代码链接**：https://doi.org/10.5281/zenodo.21301563（数据、分析与作图代码、模型环境锁定文件、权重来源说明）

---

## 论文内容详细总结

### 研究背景与目的

通用机器学习原子间势（uMLIPs）的形成能排行榜通常把单一密度泛函理论（DFT）数据库当作真值。然而，形成能误差混合了模型势能面（PES）的结构依赖误差、元素参考能的偏移、模型弛豫造成的几何漂移，以及两个 DFT 计算流程本身的差异。单纯较低的平均绝对误差（MAE）并不能证明 PES 更准确。作者以模型均未用作训练数据的 AFLOW 为独立参照，考察合金上的跨数据库迁移能力，并为各类可疑结果安排对应的控制实验。

---

### 研究方法

研究纳入 14 个 uMLIPs，其中 12 个构成正文主要比较，SevenNet-0 和 MatterSim-1M 是被新版本取代的检查点。测试集有 1,454,458 个有序结构，核心包括 202,724 个 LIB2 与 1,178,736 个 LIB3 原型装饰；形成能指标约在每模型 142 万个结构上统计。以 AFLOW 已弛豫几何为起点，用 ASE FIRE 与 FrechetCellFilter 同时弛豫晶胞和原子，力阈值 0.02 eV/Å、最多 500 步；形成能用各模型自身的最低元素能量作参考。为避免孤立原子或塌缩晶胞误设参考能，统一筛除非物理的元素结构。

将 AFLOW 与 Alexandria、OQMD、Materials Project 的同成分结构逐一匹配，要求 StructureMatcher 匹配且空间群相同。用中位数绝对形成能差表征典型结构，并用剔除绝对误差超过 1 eV/atom 的截尾 MAE 与模型误差作同口径比较。按完整化学体系进行 2,000 次 bootstrap 估计区间。单点控制在共同的 AFLOW 几何上评分；Rung-0 在 70% 化学体系上拟合每元素一个常数，在另外 30% 上评估；两项控制分别估计弛豫漂移和成分线性偏移。其他指标包括凸包稳定性、残余力、空间群保持、多晶型排序、弹性模量、训练集熟悉度及计算成本。

---

### 主要结果

1. **DFT 对 DFT 的误差底线。** AFLOW–Alexandria、AFLOW–OQMD、OQMD–Alexandria 在同一晶体上的典型形成能差中位数分别为 5.8、8.4、7.8 meV/atom；对应截尾 MAE 为 16.4、25.8、29.9 meV/atom，较大均值来自少数长尾分歧。AFLOW–Materials Project 在金属结构上的中位数为 18.0 meV/atom，截尾 MAE 为 30.3 meV/atom。元素线性校正在 AFLOW–Alexandria 的留出体系中只能解释不到 7% 的分歧。
2. **原始形成能排行及对照。** eqV2 原始 MAE 为 18.3 meV/atom，eSEN 为 25.5；SevenNet-MF、UMA、GRACE-2L 分别为 28.2、28.5、29.8；MACE-OMAT、MACE-MPA、DPA-3 约为 33；Orb-v3 为 35.8；MatterSim-5M、M3GNet、CHGNet 分别为 52.0、63.3、126.5。在 AFLOW 几何上作单点计算后，eqV2 和 eSEN 分别为 14.4 和 14.8 meV/atom，差距从约 7 缩至约 0.4。eqV2 的直接预测力输出使约 65% 的结构未进行优化步，因而原始评分受弛豫漂移较小。
3. **元素参考能校正。** Rung-0 后，eqV2、eSEN、UMA、SevenNet-MF 和 GRACE-2L 分别为 16.6、23.8、25.1、27.0、28.1 meV/atom。CHGNet 从约 127 降至 72 meV/atom，但残余仍大。将单点控制和 Rung-0 合用，前三位 eqV2、eSEN、UMA 分别为 12.7、13.3、13.3 meV/atom，差距小于 DFT 数据库间的典型分歧。在定义底线的共同结构上，校正后的 eqV2 比 AFLOW–Alexandria 底线低 2.6 meV/atom；eSEN 高 2.3；UMA、SevenNet-MF、GRACE-2L 高约 5–7。
4. **凸包与其他参考能无关的指标。** 以距凸包 25 meV/atom 内为稳定，eqV2、eSEN、UMA 的 hull-F1 分别为 0.921、0.893、0.872；CHGNet 只有 0.448，精确率 0.31。eqV2 与 eSEN 在共同几何上分别为 0.930、0.923。多晶型排序中，OMat 训练模型的 Spearman ρ 中位数约 0.92–0.98，但 eqV2 找到真正最低能多晶型的比例也仅为 59%。残余力和空间群保持率的排行并不完全等同于能量排行；空间群容差从 0.01 Å 放宽到 0.1 Å 后，除 eqV2 外的模型保持率跨度从 14.5 缩至 3.6 个百分点。
5. **弹性模量的哈密顿量控制。** 全体弹性子集约 3,500 个结构，其中 78% 的 AFLOW 数据用了 +U。所有模型的体模量对数相关系数为 0.91–0.99；剪切模量在剔除 +U 结构后，对数相关系数恢复到 0.85–0.98。不过 CHGNet、M3GNet、SevenNet-0 仍分别有约 0.48、0.71、0.73 倍的系统性剪切软化。
6. **异常参照值的归因。** 8 模型共识在约 142 万结构中标出 15,278 个与 AFLOW 明显不合的结构；去除元素偏移后余 10,861 个。Alexandria 对其中 3,794 个有同晶体数据，3,151 个（83%）支持模型，643 个支持 AFLOW，后者为已确认的共同模型误差，多见于 4d/5d 难熔金属；7,067 个因缺少 Alexandria 同晶体数据而未定。另有模型自身的坏元素参考：例如 MACE-MPA 的 Fe 结构塌缩、DPA-3 的 Gd 异常膨胀；筛除后 MACE-MPA、eSEN、UMA 的原始 MAE 分别从 48.2、38.6、35.0 降至 33.0、25.5、28.5 meV/atom。
7. **泛化。** 对每个模型，至少约一半的 AFLOW 测试结构不在其训练语料中。OMat 训练模型的新结构原始 MAE 比熟悉结构高 5.3–11.6 meV/atom；按距凸包距离和元素数匹配后仍高 4.3–11.0。另在 12,409 个具备可用元素参考能的 OQMD 结构上，eqV2、eSEN、UMA、SevenNet-MF 仍以约 15、17、20、21 meV/atom 领先。全部模型的误差随离凸包距离上升，远亚稳结构误差增加约 1.6–3.3 倍，而 DFT 对 DFT 的底线大体保持平坦。

---

### 讨论与结论

作者将“模型与参照不符”分为元素约定差、参照值错误、DFT 流程不可约分歧、分析参数伪影和真正的模型局限。关键建议是：至少使用一个训练中未见的 DFT 参照；同时报告重定元素参考前后误差；在相同结构、相同统计量下与实测 DFT 对 DFT 底线比较。排名仍有用途，但接近底线时，差别更反映与特定 DFT 流程的接近程度。研究限于主要为有序金属结构及 PBE；弹性集同时改变了 +U 状态与元素组成，无法完全分离两者；部分异常结构缺乏第三数据库验证；训练熟悉度由公开语料代理估计。

---

## 章节翻译

### 摘要

通用机器学习原子间势（uMLIPs）常按其相对于某个 DFT 数据库的形成能误差排序，仿佛该数据库就是真值，但独立的 DFT 数据库彼此并不一致。我们以模型均未用来训练的 AFLOW 为参照，在 145 万个有序金属间化合物上评测 14 个 uMLIPs，并把每一种能量与稳定性误差同这种数据库间分歧比较。对于一半的结构，AFLOW、Alexandria 与 OQMD 之间的差异小于 6–8 meV/atom，但少数结构的差异大得多，使平均差异上升至 16–30 meV/atom。这种分歧为任何模型的可测误差设定了下限。重新设定元素参考能后，最佳 uMLIP 与 AFLOW 的一致程度和 Alexandria 相当，随后四个模型仅比该下限高 2–7 meV/atom。一旦筛除了有问题的元素参考能，能量与稳定性排名几乎处处一致。采用恰当的对照后，三类表面上的模型失败缩小或消失：相关性很差的剪切模量、数千个“错误”的 DFT 参照值，以及领先模型被夸大的优势。

---

### 引言

通用机器学习原子间势（uMLIPs）是经过训练、可在元素周期表的大部分范围内再现密度泛函理论（DFT）的原子尺度模型。它们以远低于 DFT 的成本预测晶体的能量、力和弛豫几何。其速度正改变候选材料的筛选与发现方式。公开排行榜最常根据模型相对于 Materials Project（MP）[1] 等参照数据库的形成能平均绝对误差（MAE），以及凸包稳定性分类对它们排序；后者是 Matbench Discovery [2] 的核心指标。

排名有利于推动进展，但两个假设需要更严格地审视。第一个假设是，较小的能量 MAE 意味着模型对势能面（PES）的描述更准确。然而，模型的形成能误差可能更低，仅仅因为其训练数据采用了与参照数据库相同的逐元素能量约定。这种共同约定是记账上的优势，并非更好的 PES。较低的能量 MAE 也不能可靠预测模型实际上会把哪些相放到凸包上 [2, 3]。

uMLIPs 是拟合得到的黑箱模型，我们不声称知道它们内部表示了什么。我们可以检验的是，模型行为中在改变元素参考能后仍然保留的部分。在固定成分下，任何逐元素能量平移都会精确抵消，因此模型对相互竞争结构给出的能量排序只取决于其 PES。

第二个假设，即参照数据库是真值，更为重要，但并不成立。即使使用相同的交换关联泛函，独立的高通量 DFT 数据库给出的形成能也不会完全相同 [4]，因为它们使用不同的赝势、计算设置、校正和元素参考能。基准测试几乎从不把模型误差与两套审慎 DFT 计算对同一物理量的分歧进行比较。

我们通过改变 DFT 参照、化学体系和指标来处理这两个基准测试问题。作为独立参照，我们使用 AFLOW 数据 [5]。它是一个高通量 DFT 数据库，独立于各模型的训练数据（MPtrj [6]、OMat24 [7] 与 Alexandria [8, 9] 均不包含 AFLOW）。我们聚焦于金属间化合物：这是化学组成丰富、基准测试不足，且 DFT 结果相对于底层物理较为准确的材料空间。AFLOW 提供系统枚举的有序原型库和预计算弹性常数（“基准测试”一节）。

两项设计使测试保持清晰。首先，我们比较形成能而非总能量，并重点考察对元素参考能依赖较弱的性质：凸包上的相排序、弹性张量的曲率、模型弛豫造成的结构几何漂移，以及固定成分下多晶型的能量排序。多晶型排序完全不依赖参考能；凸包指标不受自洽约定变更的影响，但会受错误元素参考能影响（“不依赖参考能的指标”一节）。每一项指标仍以 AFLOW 评分，因此没有任何结果是由定义保证的。

其次，我们将每项能量和稳定性误差与 DFT 对 DFT 的噪声底线比较。问题在于，模型误差与 DFT 计算之间的分歧相比如何。在我们的金属间化合物集合上，三个独立 DFT 数据库（AFLOW [5]、Alexandria [8] 和 Open Quantum Materials Database，即 OQMD [10, 11]）对于典型结构的一致程度为 6–8 meV/atom。由于大分歧的重尾分布，平均分歧上升到 16–30 meV/atom（“噪声底线”一节）。这些底线而非零误差，才是模型的现实目标。

我们对每项可疑结果都设置一项对照：在保持其余条件固定的情况下，改变一种被怀疑的原因（几何、元素参考能或哈密顿量），重新测量。通过这些对照，三类表面上的模型失败缩小或消失：与 AFLOW 相关性不佳的剪切模量（“不依赖参考能的指标”一节）、约 15,000 个表面上的失败——其中大多数在第三个数据库能够裁决时被追溯到 AFLOW（“错误参照值”一节），以及领先模型原先 7 meV/atom 的优势——在共同几何上缩至 0.4（“排行榜”一节）。

我们报告经过这些对照仍然成立的结果，也报告对照本身。如今已有大量这些模型的排行榜；与任何特定排名相比，其他基准测试更容易复用这些对照。

最接近的现有基准是 Matbench Discovery [2]，它依据凸包稳定性给同类模型评分；这一指标也被我们用于“不依赖参考能的指标”一节。差别在参照数据库。Matbench Discovery 在 Materials Project 自身的 DFT 约定下生成并弛豫测试结构，再依据 MP 凸包评分。因此，它测量的是模型再现其训练数据库的忠实程度。

Matbench Discovery 只使用 AFLOW 的原型标签，从不把它作为能量参照 [2]。两项基准互为补充。Matbench Discovery 是训练约定内、覆盖多种化学体系的稳定性测试。我们的基准检验模型在金属体系向独立参照迁移的表现，把每项能量和稳定性误差同 DFT 对 DFT 的底线比较，并在凸包之外增添弹性、几何和参考能约定的诊断。

MLIP Arena [12]、LAMBench [13]、CHIPS-FF [14] 等通用平台，和覆盖广泛的多模型评估 [15, 16]，均对多个势函数和任务评分；另有针对弹性 [17]、声子 [18]、机械软化 [19] 和分布偏移 [20] 的研究。但它们均未以模型训练中从未使用过的参照评分，或将误差与实测 DFT 对 DFT 底线比较。

我们通过把模型重新对齐到 AFLOW 的元素参考能，估计每个模型有多少误差可能由改变元素参考能来解释。这项校正不改变任何模型参数，只用于诊断。筛除有问题的元素参考能后，稳定性排名与能量排名几乎处处一致；而力和对称性保持率则以不同方式给模型排序（“不依赖参考能的指标”一节）。由于各项指标回答不同问题，客观的基准应并列报告它们。

---

### 方法

方法各小节按实际流程排列：构建测试集、弛豫、设定参考能、评分，然后应用各项对照。正文中每处“（方法）”指向产生相应数值的步骤。

#### A. 基准：参照、测试集与势函数

参照由 AFLOW [5, 21] 的三个部分组成：作为有序金属间化合物核心测试集的二元（LIB2）和三元（LIB3）原型库、用于元素参考态的单质条目，以及用于“方法 H”中 DFT 弹性张量的自动弹性库（AEL）[22]。每个结构取 AFLOW 的 DFT 弛豫几何和每原子形成焓（`enthalpy_formation_atom`）作真值。AFLOW 的 LIB2/LIB3 合金库没有事后校正，属于原始 PBE。我们以各条目的 AFLOW 唯一标识符（AUID）为键，通过 AFLUX REST API [61] 访问 AFLOW。穷尽提取时，内联几何与 CONTCAR 的差别在 0.002% 以内。

测试集以纯金属体系为核心。结构须通过四项筛选：所有元素属于 `scripts/build_testset.py` 中的 46 元素 METALS 集合，或属于 B、C、N、O、Si、P、S、Ge、As、Sb、Se、Te 这 12 个准金属／非金属；非金属原子少于一半；元素种类数为 1–3，约化晶胞至多 40 个原子（有 AFLOW 弹性数据时为 60 个）；且不含 Hubbard U。Hubbard U 仅存在于已标记的扩展分层及镧系探针中：E2 的全部 19,882 个结构及其 2,749 个弹性结构、E3 的 9,153 个结构中的 4,857 个、884 个镧系单质中的 105 个，以及一个镧系合金；共占基准的 1.9%。任何能量指标均不纳入 +U 结构。

在上述范围内，我们基本完整采用 LIB2 与 LIB3：1,454,458 个有序结构，其中核心为 202,724 个 LIB2 和 1,178,736 个 LIB3 装饰；此外还有约 29,000 个元素单质、E3 镧系探针（9,153）、镧系单质（884）、镧系合金（3,189）、标记的扩展化学分层、AEL 弹性子集以及 32 个四元结构。扩展分层从不合并进主要指标。E1 为无 U 的标准 DFT 非金属化合物；E2 为仅用于几何比较的 +U 条目；E3 为不论 U 状态的镧系金属间化合物。镧系单质与合金只纳入三价镧系元素 La、Pr、Nd、Gd、Tb、Dy、Ho、Er、Lu，排除混合价态的 Ce、Sm、Eu、Tm、Yb；锕系元素也排除。另剔除 AFLOW 未采用普通 PBE 计算的 1,575 个元素条目。每一分层按 AUID 的 md5 升序取样，并在五轮中逐次提高上限，因此后轮严格包含前轮；同一顺序用于集群任务分片，运行程序跳过磁盘上已有的结构–势函数配对，从而可继续中断的计算。

表 1 的势函数分三批进入测试：最初 8 模型完成包括弹性任务在内的全部生产计算，随后加入 4 个，最后加入 eSEN 和 eqV2。14 个模型全部参加 OQMD 交叉检查。每个模型在独立且锁定依赖版本的虚拟环境中提供 ASE calculator，以隔离不兼容的依赖栈。权重标识、软件版本及加载器记录于 `docs/model_provenance.md`（补充注释 1）。

#### B. 弛豫与形成能

所有弛豫均从 AFLOW 的 DFT 弛豫几何出发，对 14 个势函数采用相同流程：ASE FIRE 配合 FrechetCellFilter 同时弛豫晶胞与原子，最大力 0.02 eV/Å，最多 500 步 [38, 39]。不施加对称性约束，因此空间群保持是测量结果。晶胞体积超出初始值的 0.3–6.0 倍或任意原子间距小于 0.5 Å 时，中止并记录该结构的失败。几何保真度使用 pymatgen 的 StructureMatcher [62]（`ltol=0.3`、`stol=0.5`、`angle_tol=10°`、不尝试超胞）以及 `symprec=0.01 Å` 下的 SpacegroupAnalyzer 评分。弛豫后原子间距小于 0.7 Å 定义为结构塌缩，有别于 0.5 Å 的中止保护。

形成能为 $E_f=E/\mathrm{atom}-\sum_{el}x_{el}E_{ref}(el)$，其中 $x_{el}$ 为元素原子分数，$E_{ref}(el)$ 为该元素单质分层中各结构弛豫后每原子能量的最低值；剔除方法 A 所述非 PBE 条目。候选基态包括 fcc、bcc、hcp 和 ASE 默认块体参考态，初始体积取相应元素参考原子体积，再完整弛豫晶胞，因此初始体积只影响起点。H、N、O、F、Cl 的分子参考态为盒中的双原子分子，仅涉及扩展化学范围的边缘。若某元素在特定势函数下的参考态未收敛，该元素进入该模型专属列表；凡含该元素的结构，在每项比较的双方同时剔除。

由于参考能取最低值，必须筛除异常元素参考。对每个模型和元素相同地应用三项规则：S0，剔除没有 AFLOW 空间群的单原子晶胞（15 Å 立方盒中的孤立原子）；S1，剔除比该元素其余结构低超过 500 meV/atom 且占比不超过 20% 的低能群；S2，剔除弛豫体积偏离 AFLOW 超过 25% 而空间群保持的结构。500 meV/atom 位于最大物理多晶型能隙 250 与最小病态能隙 942 meV/atom 之间；25% 位于 α-Sn 对照和金刚石型 Fe 塌缩之间。筛选共排除 4,500 个结构，其中 S0 排除 3,015 个、S2 排除 1,485 个，S1 没有额外排除。10 个参考态在 5 个模型中移动超过 10 meV/atom，包括 DPA-3 的 Gd（+1.02 eV/atom）、MACE-MPA 的 Fe（+0.94）、UMA 的 Pd（+0.34），以及 eSEN 的 Ti、Sn、V、Ga（+0.15 至 +0.29）。

#### C. 单点控制

单点控制使用每次弛豫在优化器第一步前记录的 AFLOW 几何能量，对全部模型评分；无需新弛豫或新模型求值。它与弛豫列使用同一组元素参考能和同一个 1 eV/atom 截尾阈值，且按弛豫误差决定剔除行，故两列采用相同结构集合，差别仅为几何效应。eqV2 在结构逐项比较中的单点与弛豫能量差中位数为 0.0 meV/atom；其直接预测力输出认为 AFLOW 极小值已收敛，65% 的结构没有优化步，而 eSEN 与 UMA 仅为 3–5%。eqV2 的弛豫漂移为 3.9 meV/atom，两者则约为 10.6。

#### D. 截尾均值及其不确定性

单结构误差为模型形成能减去 AFLOW 形成能，均按每原子计。本文报告的截尾 MAE，是把绝对误差超过 1 eV/atom 的少数结构另行计数并暂时移出后，对余下绝对误差求均值。1 eV/atom 阈值未经过调参，补充注释 6 检查了阈值敏感性。对模型误差和 DFT 对 DFT 的底线使用相同截尾规则。不确定性以整个化学体系为重采样单位，而非把高度相近的原型装饰当作独立结构；每体系先计算一次指标，再进行 2,000 次有放回 bootstrap，取 2.5% 与 97.5% 分位。凸包、多晶型与能量指标均以化学体系为单位。文中能量 MAE 涵盖有 AFLOW 形成焓及模型能量的全部结构，每模型约 142 万条。除非注明 Rung-0 后或重新设定参考能，模型误差均指校正前。

#### E. DFT 对 DFT 的噪声底线

两个数据库中的结构若通过 pymatgen StructureMatcher 的直接匹配（默认 `ltol=0.2`、`stol=0.3`、`angle_tol=5°`，原胞、不尝试超胞），且在 `symprec=0.1 Å` 下空间群相同，则判为同一晶体。在各相同约化化学式内，对 AFLOW、Alexandria、Materials Project、OQMD 和 OMat24 训练行的 Alexandria 母结构作穷尽配对，共比较 1,677 万对。数据库间的同晶体匹配组成连通分量；每个分量取 AFLOW 中最低形成能结构及其另一数据库中的最低能直接配对，构成底线样本。空间群要求从 815,539 个 AFLOW–Alexandria 匹配中排除 100,067 个。

若只用“约化化学式、空间群号、占据的 Wyckoff 位”作原型指纹，AFLOW–Alexandria 的 448,532 个金属同晶体配对只能找到 321,725 个（72%），还会提出 17,344 个并非同晶体的配对。匹配容差从严格到宽松改变时，AFLOW–Alexandria 截尾 MAE 为 15.4、16.4、19.2、20.9 meV/atom，而中位数保持在 5.7–6.1。AFLOW 与 Alexandria 报告金属的原始 PBE 形成能；Alexandria 在金属上的 Materials Project 校正均为零。OQMD 把 13 个元素的化学势拟合到实验，其中 Na、Ti、Sn、Hg 四种金属涉及本测试约 20% 的 AFLOW–OQMD 配对；去掉该偏移，AFLOW–OQMD 底线的中位数将由 8.4 降至 7.4，截尾 MAE 从 25.8 降至 22.6 meV/atom。本文仍按 OQMD 发布值报告。任何底线配对都不含 +U。

底线同时以 $|\Delta E_f|$ 中位数和在相同 1 eV/atom 截尾下的 MAE 表示，且限制在金属原型。两项检查排除简单伪影：拟合成分线性的逐元素数据库偏移；在定义底线的完全相同结构上重新计算领先模型误差。再要求体积差不超过 10% 时，AFLOW–Alexandria 底线进一步降至 5.7 与 13.3 meV/atom；本文没有采用这项限制，因为同晶体的两次弛豫体积差本就是流程分歧的一部分。Materials Project 配对另作洁净金属筛选，以避免氧化物、氮化物混入。

#### F. Rung-0：留出体系上的逐元素重新设定参考能

Rung-0 拟合每个元素一个能量常数 [45]，按成分加权从模型形成能中扣除。常数以最小化被评分的绝对误差为目标，用元素分数设计矩阵和微小岭项 $\lambda=10^{-3}$ 求解；只使用金属合金分层且 $|\mathrm{error}|<500$ meV/atom 的行。以迭代重加权最小二乘求解，并通过单个常数微扰及与最小二乘、Huber、统一常数拟合比较，确认其最小值。常数在 70% 的化学体系上拟合，在未重叠的 30% 上评分；补充注释 7 另有五折检查。它能移除一切随成分线性变化的偏差，因而给出“改变元素参考能最多可消除多少误差”的上界，却无法区分参考能约定与元素相关的模型偏差。

“SP + Rung-0”是在单点误差上再次拟合 Rung-0，以同时排除弛豫漂移和逐元素偏移。“高于底线”是在相同的留出同晶体结构上，模型在 Rung-0 后的截尾 MAE 减去 AFLOW–Alexandria 截尾 MAE；每模型约有 125,455–125,947 个此类结构，其底线为 16.7 meV/atom。置信区间按配对的留出化学体系重新抽样，拟合常数保持不变。

#### G. 不依赖元素参考能的指标

全部模型在同一个集合 $C$ 上评分凸包及多晶型指标：1,407,872 个结构，14 个模型对其弛豫和单点误差均在 1 eV/atom 以内。没有按每模型“弛豫后空间群不变”筛选，因为那会选择性删除模型偏离 AFLOW 的结构，并使比较集合不同。单点列在 AFLOW 几何上对相同集合评分。

对每个化学体系，分别用 AFLOW 能量与模型能量构建凸包；结构位于凸包上方 25 meV/atom 以内即判稳定。以精确率、召回率及其调和均值 hull-F1 评分，并报告高出凸包能量的 MAE。凸包求解器在完整化学空间中比较三元结构与各二元子体系，且给两类凸包使用相同的元素角点；稳定窗口另在 10–50 meV/atom 扫描。Alexandria 作为第二个 DFT“模型”，只在与 AFLOW 同晶体的共享集合上评分；也在完全相同共享集合上重算各模型，以便可比。

残余力取 AFLOW 弛豫几何处模型预测的最大绝对力分量，那里真实 DFT 力基本为零。空间群保持率在 `symprec=0.01`、`0.05`、`0.1 Å` 下计算，参照和模型弛豫结构始终使用相同容差。多晶型排序按成分计算：至少有 3 种不同结构且 AFLOW 能量跨度至少 25 meV/atom 时，计算模型与 AFLOW 的 Spearman ρ，以及模型最低能结构是否对应 AFLOW 最低能；并以相同同晶体规则构造 OQMD–Alexandria 和 AFLOW–OQMD 对照。OQMD 的元素参考能偏移会等量移动同成分的全部多晶型，因此不改变其排序。

#### H. 弹性响应

对于 AEL 子集，AFLOW 保存完整的 DFT 弹性张量。模型在结构弛豫后施加法向应变 ±0.5%、±1% 及剪切应变 ±1%、±2%，对每种形变在固定晶胞下以 FIRE 弛豫原子（最大力 0.02 eV/Å，至多 200 步），再按 ASE 应力符号约定拟合弹性张量。从中取 Voigt–Reuss–Hill [71] 体模量 $K$、剪切模量 $G$ 和德拜温度 [59]。按是否使用 +U 分层；AFLOW 在 LIB2/LIB3 之外，对含 Sc–Ga、Nb–Sn、Ta–Au 共 28 个元素的化合物施加 +U，而 Materials Project 仅对其中 8 个元素的氧化物和氟化物施加 +U。以预测值与 AFLOW 值的 $\log_{10}$ 相关性、对数–对数斜率及中位乘性偏差评价，排除模型预测模量非正的结构。AEL 主要取自含非金属的 ICSD 化合物，因此弹性集并非仅有金属。弹性任务只在最初 8 模型面板运行。

#### I. 错误参照值：检出和第三数据库检查

对于最初 8 模型中至少 6 个给出结果的结构，在元素参考能筛选后计算模型形成能中位数 $C$、稳健模型间离散度 $S=1.4826\times\mathrm{MAD}$、与 AFLOW 的距离 $d_A=|C-E_f(\mathrm{AFLOW})|$，以及 $d_A/\max(S,0.02\ \mathrm{eV/atom})$。模型能量偏离 AFLOW 超过 50 eV/atom 视为数值失败；据此共评分 1,419,025 个结构。若 $S<0.1$ eV/atom、$d_A>0.3$ eV/atom 且标准化距离不小于 5，则标记为分歧。将阈值由 3 扫至 20，数量平滑地由 16,367 降至 3,633。

再将 $C-E_f(\mathrm{AFLOW})$ 对成分作逐元素岭回归，扣除拟合偏移并用同一阈值复检。对于留下的 10,861 个分歧，寻找 Alexandria、OQMD、MP 中与 AFLOW 为同一晶体的最低形成能条目 $X$；若 $|X-C|<|X-E_f(\mathrm{AFLOW})|$，则第三数据库支持模型。另用仅含 6 个 MP 代模型的共识、原型指纹、附加体积条件检查稳健性。Alexandria 支持 AFLOW 的 643 个案例视为真实的共同模型误差，考察其在 4d/5d 难熔元素中的富集。模型误差的训练语料相关性通过十模型的逐结构 Spearman 相关和 210 种组别排列的精确置换检验测量。

#### J. 熟悉度、新颖性与泛化

结构与某模型训练语料中的结构判为同一晶体时，称该模型“熟悉”；否则称“新颖”。用方法 E 的同成分穷尽匹配，把 AFLOW 结构分别与作为 MPtrj 代理的 MP 弛豫结构、Alexandria PBE 块体结构，以及 OMat24 各扰动训练帧的 Alexandria 母结构比较。逐模型使用相应的公开训练语料代理；由于 MP 和完整 Alexandria 集可能大于实际训练子集，熟悉比例可能被高估。新颖结构进一步分为同成分不同结构、新成分但同化学体系，以及训练中没有该化学体系三个层次。

为减少结构性质的混杂，按 AFLOW 高出凸包的能量、形成能、元素种类数分层，再计算各分层内熟悉与新颖结构的 MAE 差；还用熵平衡对元素出现频率等进行配重，或在同一化学体系与凸包距离箱内严格匹配。区间按化学体系重采样。距凸包 10 meV/atom 内的结构另逐项与同晶体 AFLOW–Alexandria 分歧比较。跨数据库测试在 34,681 个建集时不在 AFLOW 的 OQMD 金属结构上运行 14 个模型；其中 12,409 个具备所需单质参考能，可在 OQMD 标尺上逐元素对齐后评分。是否记忆训练结构，另以同晶体训练匹配和差中差比较，分别考察仅 Alexandria 与 MP 中出现的化合物。

另在 OMat24 留出验证集中按各子集均匀步长抽取 50,002 个构型，以单点评价 14 个模型的力；剔除单构型力 MAE 超过 1 eV/Å 者后，报告按构型平均的力分量 MAE，并按参考力与帧类型分箱。这些留出的是单个构型，而非整种材料。

#### K. 计算成本

大型模型的生产计算在 GPU 上运行，小型模型在 CPU 上运行。为了可比，图 11 统一用 CPU 测得的每结构弛豫成本中位数，以“墙钟秒数 × 分配核心数”的 core-seconds 计；eSEN 在匹配的 CPU 样本上重测。eqV2 因直接预测力输出使弛豫几乎不发生，故不纳入时间比较。全研究在 Brigham Young University 集群约消耗 372,000 CPU 核时与 830 GPU 小时，约一半 CPU 成本用于生产弛豫，另一半用于全基准的重新弛豫以测量空间群保持。

#### L. AI 辅助的使用

作者在其指导下使用 AI 编码代理 Claude Code（Anthropic；2026 年 6–10 月使用 Claude Opus 4.8、Claude Sonnet 4.6、Claude Fable 5、Claude Opus 5 和 Claude Opus 5.5）开发分析代码、作图脚本与稿件草稿。作者指定了全部分析并作出全部科学决定，但未逐行检查生成的代码。正确性改由不依赖逐行阅读的检查建立：根据正文为稿件数值编写规格，让未见印刷结果的独立代理从原始数据重新编写代码计算；801 个数值这样被重新推导，每个不符处都经原脚本追踪解决。此后，只有新流程先精确复现旧输出，才以新生成的结果替代旧结果；另一次 AI 审查作为额外审稿人比较稿件主张与数据文件。方法 E 的穷尽结构匹配及据此更新的分析在这些审查后完成，也通过相同类型的复核。作者审阅了每一处文本修改。每个报告数值均由发布的脚本产生并可追溯到发布的数据，环境锁定文件与权重来源清单确定软件栈。作者对工作承担全部责任。

---

### 结论

原文没有独立标为“Conclusion”的章节；以下翻译正文第 16–20 页的 Discussion，承担结论功能。

从排行榜到泛化各节所见的表面失败，分为基准必须区分的五种：参考能约定、参照数据自身的错误、两套 DFT 代码之间不可约的分歧、基准自身分析造成的伪影，以及真正的模型局限。第三类正是底线所测量的情况；超过它而更贴近一个数据库，意味着拟合了该 DFT 代码的设置，而非获得更好的 PES。磁性 3d 元素的分歧属于前两类，即逐元素偏移或某数据库条目的错误；对 Alexandria 而言，通常是漏掉磁性状态。+U 的剪切案例是参照与训练数据所用哈密顿量不匹配；由于底线的数据库配对都不含 +U，底线无法测量它。只有第五类——重新设定参考能与流程对照均无法消除的真正模型局限——才能归责于模型。须先排除参照错误和流程不匹配，才可把分歧归入这一类。表 5 汇总了进行排除的对照。

在领先模型之后，力、弹性模量及空间群保持率与能量的排名不同，而能量与稳定性基本一致。因此任何单一排行榜都不能代表其余指标。多指标报告并非新事物，Matbench Discovery 已对稳定性任务报告多项统计量；这里的新意在于各坐标轴测量不同性质，并依据模型均未用来训练的参照评分。补充注释 8 给出每个模型的全部指标。

成本本身也是一条坐标轴，并与指标选择相互作用（图 11）。高效前沿逐面板变化，因此何种模型具成本效益，既取决于预算和目标性质，也取决于排行榜名次。

在这些指标的大多数上（图 12），最能预测模型位置的是训练集。OMat 训练模型在能量排行和不依赖参考能的指标上领先，在未见结构上的退化最小，且彼此共享误差。在十模型形成的 45 个配对中，用相同语料训练的两个模型比用不同语料训练的两个模型更倾向于犯相似错误，平均 Spearman ρ 分别为 0.61 与 0.40；把十模型中四个重新任意分配到 MP 组，没有其他分配能产生如此大的差距，$p=1/210=0.005$（方法 I）。读者可以在图 12 中加入自己的模型。`scripts/byom/` 中的脚本可按相同流程评测任何具有 ASE calculator 的模型，并在工作站可运行的子集或完整基准上重画图 12（代码可用性）。

本面板中，使用相同训练方案的一对模型检验上述主张。eSEN 与 eqV2 用同样的语料训练（OMat24 预训练，MPtrj 加 sAlex 微调），但架构、规模和力目标不同。施加两项对照后，其能量差缩小到 0.6 meV/atom（“排行榜”一节），所以原始差距主要来自弛豫漂移。eqV2 在弛豫后的 hull-F1 仍领先 eSEN 0.028（0.921 对 0.893），在 AFLOW 几何处也有较小优势（0.930 对 0.923）。数据不能判定成因是架构还是更接近 AFLOW 流程。在多晶型排序上，两者在 AFLOW 几何处打平，因此 eqV2 弛豫后的领先来自弛豫效应。OMat24 的测试也支持这一点。在 OMat 层级内，架构使力误差跨度仅为 1.5 倍，而两代模型之间至少相差 1.6 倍，且这里领先的是 UMA 而非 eqV2。对模型开发者来说，训练数据影响更大，但并非唯一因素。

要恰当地评价下一代模型，需要三个成本不高的习惯。至少用一个模型未训练过的 DFT 参照评分，使测试测量迁移而非复现。报告重新设定元素参考能前后的误差，因为二者之差限定了约定不匹配能够解释的部分。最后，把模型误差与实测 DFT 对 DFT 底线比较；底线须在相同结构上、用与模型误差相同的截尾均值报告，以免把 7 meV/atom 的差距误判为能力，尽管两套审慎的计算对典型结构也有这样大的分歧。

重新设定参考能对使用这些势函数的人也很重要。在固定成分的任何比较中，例如多晶型排序，逐元素偏移都会精确抵消，所以用户实际面对的是重新设定参考能后的误差。若将势函数的能量与数据库比较，偏移就不会抵消。用势函数弛豫候选结构，再依照 Materials Project 或 AFLOW 的凸包判断，会混合两套约定。数据库本身也常重新设定参考能 [11, 45, 46]；用户可以同样在感兴趣的化学体系中，用一组 DFT 计算为每个元素拟合一个常数来消除不匹配。对于没有用 Alexandria 或 OMat24 训练的三个模型（MatterSim-5M、M3GNet、CHGNet），这一步消除 7–54 meV/atom；对于另外九个模型，消除 1–3。Rung-0 还告诉用户模型需要何种补救：主要为逐元素的误差可由少数常数消除；重新设定参考能后仍存在的是结构依赖误差，可能是 PES 误差，也可能是底线所测量的流程差异，只能通过微调或更好的训练数据降低。

同样需要谨慎对待“新颖性”。对于如此庞大的数据库，模型未见过的结构在成分和化学性质上仍几乎总是接近已见结构，因此真正的分布外测试几乎无法构造。我们能实际测量的泛化，是向独立 DFT 参照的迁移，而非完全脱离训练分布。

我们的基准与 Matbench Discovery 在模型层级上相符：后者排名靠前的模型，也位居这里的前列；两者的差别恰好出现在我们测出的底线限制可迁移排序的地方。Matbench Discovery 的领先模型 eSEN [25] 与使用相同训练方案的 eqV2 在此交换了位置。

这项基准有局限。它只用一个参照数据库 AFLOW 和一种泛函 PBE，所以所有结论都针对与原始 PBE DFT 的一致程度；我们排除了 AFLOW 用其他方法计算的元素条目。除包含非金属的弹性集外，它只覆盖有序金属结构。剪切测试不能把 +U 与元素身份或关联电子效应分开。错误参照值分析中的 7,067 个分歧没有同晶体 Alexandria 条目，因此成因未定。Rung-0 只是约束参考能约定可能造成的影响，而非直接测得这种影响，因为它不能区分约定与逐元素偏差。熟悉度根据各模型公开训练语料的代理标记，其中有些代理包含比模型实际见过的更多数据，且结果依赖结构匹配容差。弹性任务只在最初 8 个模型上运行。

因此，下一代模型有明确而有限的目标。重新设定参考能后，最佳模型比底线低 3 meV/atom，eSEN 高 2，UMA、SevenNet-MF 和 GRACE-2L 高 5–7。仍然把模型区分开来的结构主要位于凸包很远之上。所有模型的误差均随距凸包距离增加而上升（图 9），那里训练覆盖也更稀疏，因此针对独立参照补充数据可能最有帮助。当模型改进超过底线时，只有遵守前述三个习惯并在把进步归功于模型之前控制计算流程，改进才会变得可见。我们希望这里汇集的对照能让后续基准测试更容易做到这一点。

---

## 结果与讨论子标题翻译

- 基准：参照、测试集、势函数
- DFT 对 DFT 的噪声底线
- 形成能排行榜
- 不依赖元素参考能的指标：独立性，而非重新排序
    - 凸包上的稳定性
    - 残余力
    - 空间群保持
    - 多晶型排序
    - 排名出现差异的地方
    - 弹性响应
- “错误”的参照值：多数来自基准本身，有时来自模型
- 泛化

---

## 图表题翻译

图 1：金属结构的 DFT 对 DFT 底线：三个独立 DFT 数据库配对的同晶体结构形成能差绝对值中位数，分别为 AFLOW–Alexandria（约 44.9 万，蓝色）、AFLOW–OQMD（约 3.04 万，绿色），以及 OQMD–Alexandria（约 2.74 万，橙色；限于三个数据库共有的结构，即两个被比较的数据库都不是 AFLOW 的对照），上图以形成能、下图以高出凸包的能量 $E_{hull}$ 为横轴。灰带表示表 2 的中位数底线。分箱使用 AFLOW 的 $E_f$ 和 $E_{hull}$，所以 OQMD–Alexandria 曲线仅包含 AFLOW 也具有的晶体，样本数与表 2 不同。与图 9 的模型误差不同，这些底线在整个 $E_{hull}$ 范围以及直到 $E_f\approx+750$ meV/atom 处都维持在约 5–10 meV/atom；补充注释 5 列出各箱数值。参照误差不会随离凸包距离明显恶化，也不存在唯一一个“更嘈杂”的数据库。

图 2：12 个主要 uMLIPs 相对于 AFLOW 的形成能 MAE，由优到劣排列，误差线为 95% bootstrap 置信区间。柱色代表训练语料（蓝色：OMat 训练；红色：MP 训练）。阴影带标示“噪声底线”一节的中位数底线（6–8 meV/atom）和截尾 MAE 底线（16–30 meV/atom）；柱高采用与后一个带相同的截尾均值。柱高为整个基准上的误差，因此它与带之间的距离仅供参考；在真正定义底线的结构上测得的距离见表 3 的“高于底线”列。

图 3：按原始 MAE 排序，逐模型拆分能量误差（表 3 数据）。空心圆表示原始弛豫结果；空心菱形表示 AFLOW 几何处的单点结果（排除几何漂移）；实心圆表示 Rung-0 后的结果（排除逐元素部分）；实心菱形表示同时应用两项对照。阴影带同图 2。

图 4：全测试集的空间群保持率随 spglib 对称性容差 `symprec` 的变化。全部 1,456,033 个条目均纳入，包括能量指标所排除的 1,575 个非 PBE 元素条目；约 ±0.1 个百分点的区间小于图符。弛豫结构与 AFLOW 结构在相同容差下赋予的空间群相同时，视为保持。除几乎不弛豫的 eqV2 外，模型间跨度从 0.01 Å 时的 14.5 个百分点缩至 0.1 Å 时的 3.6 个百分点。其中大部分差异来自 `symprec` 分析参数，而非保真度差别。

图 5：形成能 MAE 与三种不依赖元素参考能指标的排名。纵向位置代表性能而不只是名次；各轴按本指标的最优与最差值缩放，灰色数字给出端点。力轴的刻度不含直接预测力输出约 0.0004 eV/Å 的 eqV2，后者标在顶部。颜色标识模型，实线为 OMat 训练模型，虚线为 MP 训练模型；图例按家族分组。上图是全部 12 个主要模型，下图放大领先层级。模型次序变化时曲线相交，但相交不多。eqV2 各轴均第一，尽管其力指标部分反映了直接预测力输出；eqV2 和 eSEN 之后的次序大体一致。MACE-MPA 的虚线位于 OMat 层级内。

图 6：预测剪切模量与 AFLOW 结果在对数空间的相关性：淡色为全部结构，实色为 AFLOW 未使用 +U 计算的结构。剔除模型预测剪切模量非正的结构（方法 H）。

图 7：泛化差距，即从熟悉结构（同晶体出现在模型训练数据中）到新颖结构时 MAE 的增加。实心点为所有新颖结构；空心点为按高出凸包能量和元素数匹配后的差距；灰色短线仅表示在熟悉化学体系内、成分却未见过的新颖结构。误差线为按化学体系重采样的 95% 区间。两图采用不同刻度。逐模型对照其公开训练语料代理标记熟悉度（方法 J）。

图 8：AFLOW 金属基准的形成能分布（黑色，中位数 +172 meV/atom，71% 高于零），与 Alexandria 也保存同一晶体的 AFLOW 结构（蓝色，44.9 万；对这些结构，无论取 Alexandria 还是 AFLOW 的能量，均有 72.1% 高于零）及 OQMD 的完整金属集合（绿色，111,901 个条目，中位数 +159 meV/atom）比较。AFLOW 的组合枚举库有意采样不利结构，而三个数据库均显示相同的偏斜。OQMD 画出完整集合，并非只画与 AFLOW 重合的部分，以显示一个独立构建的数据库如何采样金属。

图 9：模型误差中位数随 AFLOW 的 $E_{hull}$ 变化（上图，双对数坐标，12 个模型），是形成能分箱的“高出凸包距离”表达方式（补充注释 15）。颜色区分模型，线型区分训练代际。阴影带为 6–8 meV/atom 的中位数底线。近凸包处误差最低，最佳模型达到或低于该底线；向最亚稳结构移动时，误差增加 1.6–3.3 倍。下图给出每个 $E_{hull}$ 分箱的结构数。多数结构远高于凸包，近凸包分箱相对稀疏。

图 10：近凸包结构的分歧（双对数坐标）：对共同集合中距 AFLOW 凸包 10 meV/atom 以内的 29,175 个结构，画出逐结构绝对误差，所有模型使用同一集合；黑色为 DFT 对 DFT 的参照标尺，即其中 Alexandria 也保存同一晶体的 25,546 个结构上 AFLOW 与 Alexandria 的 $|\Delta E_f|$。图例给出各曲线的（中位数，均值），单位为 meV/atom。

图 11：11 个主要模型的准确度与计算成本（每结构 core-seconds 中位数，横轴为对数）的关系，每种指标各占一个面板。大点表示处于该指标帕累托前沿（虚线）的模型，小点表示被其他模型支配。高效模型集合随指标变化。Orb-v3 和 UMA 位于稳定性及多晶型排序的中等成本前沿；在力指标上又有 MACE-OMAT 与 GRACE-2L 加入；原始能量指标的前沿由 DPA-3、MACE-OMAT、GRACE-2L、UMA 与 SevenNet-MF 构成。DPA-3 位于四个前沿上，eSEN 构成四者的高准确度端点，CHGNet 则在所有指标上都被支配。能量面板采用对数刻度，否则 CHGNet 的 127 meV/atom 将压缩其他模型所在的 25–36 meV/atom 区间。eSEN 的成本来自匹配的 CPU 重测；eqV2 因直接预测力输出几乎不弛豫而未纳入（方法及“排行榜”一节）。

图 12：完整排行榜：14 个模型为行，按原始形成能 MAE 排序，蓝色为 OMat、红色为 MP，† 表示同家族中已被后续版本取代的检查点；九项指标为列，各列独立地从最好（绿色）到最差（红色）着色。每个单元格附带按化学体系重采样得到的 95% bootstrap 半区间。灰色短线表示未对该模型运行的指标；剪切指标仅涉及弹性任务的 8 个模型及无 +U 子集（方法）。泛化差距不在图中单列，见图 7。如图 5 所示，模型次序的变化主要发生在领先模型以下。

---

表 1：按训练语料分组的 14 个被评测通用 MLIPs。“训练类别”列依训练数据把模型粗分两代：OMat 指主要用拥有 1.18 亿个结构的 OMat24 训练的新一代；其中 SevenNet-MF、eSEN、eqV2 还使用 MPtrj 及 Alexandria 子样本，DPA-3 的多种训练来源中也含 MPtrj。MP 指用较小的 MPtrj、MatPES 或 MatterSim 数据集训练的早期一代，其中 MACE-MPA 还加入 Alexandria 子样本。因此两个标签只是粗略分组。“训练数据”列给出各模型语料。† 表示被同家族新模型取代的早期检查点，仅在弹性比较（图 6）和最终排行榜（图 12）中出现，不属于主要的 12 模型。§ MatterSim 论文介绍了基于 M3GNet 的图网络与 1.82 亿参数 Graphormer 两种骨干，却未给发布的 1M/5M 检查点命名；按 MatterSim 发布资料，1M/5M 属于基于 M3GNet 的系列。权重标识、软件包版本和加载方式见补充注释 1。

表 2：同晶体金属集合上的 DFT 对 DFT 噪声底线，采用两种统计量。配对结构须被 StructureMatcher 判为相同且空间群相同，并限于金属原型（方法 E）。$|\Delta E_f|$ 中位数是典型结构上的分歧；截尾 MAE 是去掉分歧超过 1 eV/atom 的配对后得到的平均绝对分歧，和模型评分采用相同规则。原始 PBE 数据库在典型结构上的一致程度为 6–8 meV/atom，但大量分歧的长尾使其截尾 MAE 达到 16–30 meV/atom。限于金属对原始 PBE 数据库影响很小，因为 AFLOW 的 99.5% 为金属；对 Materials Project 则很重要，其五分之四条目含非金属。Materials Project 是唯一在计算后调整化合物能量的数据库，其中位数远超原始 PBE 范围（18.0 对最多 8.4 meV/atom），截尾 MAE 位于该范围上端（30.3 对 29.9）。OMat24 没有对应行，因为它的条目为扰动构型，并不提供弛豫原型的形成能。

表 3：相对于 AFLOW 的形成能 MAE（meV/atom）：弛豫流程、单点控制及 Rung-0 重新设定参考能，按原始 MAE 排序。“原始 MAE [95% CI]”为完整金属集合上的截尾均值，区间来自对整个化学体系的 bootstrap；“单点”为 AFLOW 几何、不再弛豫时的相同统计量；“Rung-0 后”为用 70% 化学体系拟合逐元素能量常数、在留出的 30% 上评分的校正 MAE；“高于底线”为留出且定义底线的相同结构上，Rung-0 后模型 MAE 减去 AFLOW–Alexandria 底线，负值表示模型比 Alexandria 更接近 AFLOW；区间为化学体系上的配对 95% bootstrap 区间，逐元素常数固定。“SP + Rung-0”同时使用两项控制，估计参照几何处的结构依赖误差。

表 4：相对于 AFLOW 凸包的稳定性（距凸包 25 meV/atom 内为稳定），按 hull-F1 排序；集合为所有模型共同评分的 1,407,872 个结构（方法 G）。前几列使用各模型弛豫后的能量，单点列使用 AFLOW 几何上的模型能量。$E_{hull}$ MAE 的单位为 meV/atom。以 AFLOW 凸包为真值、模型凸包为预测值，hull-F1 衡量稳定结构分类的 F1；区间按化学体系重采样。$E_{hull}$ MAE 是高出凸包能量的平均绝对误差。若逐元素参考能变更保持自洽，两指标不受排行榜所讨论的参考能约定影响。斜体的 Alexandria 行是 DFT 对 DFT 的上限：在 AFLOW 与 Alexandria 共有的同晶体金属结构上，Alexandria 对 AFLOW 的 hull-F1 为 0.901。由于该集合不同于模型行，作者也在共同结构上重新计算全部结果：Alexandria 为 0.913，eqV2 和 eSEN 分别为 0.936、0.923。它们超过 Alexandria 不意味着比 DFT 更准确，只表明更接近 AFLOW 的流程。eqV2 对 eSEN 的优势，在弛豫后为 0.028 [0.023, 0.033]，在 AFLOW 几何上为 0.007 [0.002, 0.011]；eSEN 之后多数相邻模型区间重叠，无法区分。

表 5：本文采用的对照。每项对照隔离模型与参照比较可能产生误导的一种方式；其中若干项将表面上的模型失败重新归类为测得的参照误差或计算流程伪影。

File: 3-summaries-renamed/文献总结 - uMLIPs 有望取代 DFT 模拟金属与随机合金中的一般缺陷 - 2025.md
# 文献总结 - 通用机器学习原子间势有望取代 DFT 模拟金属与随机合金中的一般缺陷 - 2025

---

## 文献基本信息

- **英文标题**：Universal machine learning interatomic potentials poised to supplant DFT in modeling general defects in metals and random alloys
- **DOI**：https://doi.org/10.1088/2632-2153/adea2d
- **作者**：Fei Shuang、Zixiong Wei、Kai Liu、Wei Gao、Poulumi Dey
- **作者单位**：
    - 1 Department of Materials Science and Engineering, Faculty of Mechanical Engineering, Delft University of Technology, Mekelweg 2, 2628 CD, Delft, The Netherlands
    - 2 J. Mike Walker’66 Department of Mechanical Engineering, Texas A&M University, College Station, TX 77843, United States of America
    - 3 Department of Materials Science & Engineering, Texas A&M University, College Station, TX 77843, United States of America
- **期刊**：*Machine Learning: Science and Technology*，6 (2025) 030501；文章类型：Benchmark
- **日期**：投稿 21 February 2025；返修 17 June 2025；接收 30 June 2025；在线发表 21 July 2025
- **数据与代码链接**：https://github.com/ufsf/Machine-Learning-Potentials/tree/main/uMLIP-benchmark（原文的数据可用性声明提供此链接；代码是否全部开放，原文未单独说明）

---

## 论文内容详细总结

### 研究背景与目的

- 通用机器学习原子间势（uMLIPs）旨在以远低于密度泛函理论（DFT）的计算成本预测跨元素体系的能量、力和应力，但在缺陷、远离平衡结构及复杂合金上的可靠性仍不明确。既有研究报告了部分模型的势能面曲率低估及相应“软化”现象，并提出微调方案；然而所需数据量和计算资源可能削弱通用模型的即用优势。
- 本文检验新近的 Orb、MatterSim、EquiformerV2（eqV2）和 DPA3 等模型，连同 CHGNet、MACE、GRACE，共 **7 类、26 个模型**。目标是评估它们在纯金属晶界及一般缺陷、随机合金、高熵合金、氢与合金相互作用、溶质与缺陷相互作用中的精度，同时比较计算成本、量化不确定性，并解释通用势为何可能优于专用势（sMLIPs）。

---

### 研究方法

- 新增结构用 VASP 计算 DFT 参考值，采用 PBE 交换关联泛函、PAW 方法、520 eV 平面波截断能、$10^{-6}$ eV 电子自洽收敛标准；K 点由 VASPKIT 按 Monkhorst–Pack 方案生成，密度为 $2\pi\times0.03$ Å⁻¹；磁性物种考虑共线自旋极化。uMLIPs 的单点计算使用 Atomic Simulation Environment，结构可视化使用 OVITO。
- 评测集共 **14 组**；正文报告总计 **54,084 个构型、7,326,684 个原子**。各组为：56 种金属的简单晶界 GB-56（1,436）；Mo-g、Nb-g、Ta-g、W-g 四种 BCC 金属的一般缺陷（分别 1,030、1,018、1,050、1,026）；含自由表面的 W-s 缺陷团簇（262）；RANDSPG-Mg（17,210）；Mo₅₀Nb₅₀-d（347）、Mo₂₅Nb₂₅Ta₂₅W₂₅-d（348）、Mo₂₅Nb₂₅Ta₂₅W₂₅-H（998）；CrCoNi（1,257）；十元 HEA10-AlHfMoNbNiTaTiVWZr（600）；覆盖全组分空间的 MoNbTaW（17,654）；溶质–缺陷相互作用集（409）。**表 2 的 14 项构型数相加为 44,645，与正文总数 54,084 不一致。**一般缺陷集包含应变、从头算分子动力学、位错、晶界及复杂塑性变形产生的局域环境。RANDSPG-Mg 含大量高能构型。
- 以单点能量、原子力的均方根误差（RMSE）比较模型。总体排名排除所有模型均表现欠佳的 W-s、主要仅 MatterSim 对能量达到中等精度的 RANDSPG-Mg，以及含液体构型的 CrCoNi。成本测试采用 125 原子 BCC W 的 10 步 NVE 分子动力学，在单个 AMD 9654 CPU 核和单块 NVIDIA A100 GPU 上测每原子每步耗时；86 M 和 153 M 参数的 eqV2 因内存需求而未纳入此成本比较。
- 对不确定性，集合 6 个 eqV2 模型（表 1 中模型 15–20），分别取构型能量及单原子力预测相对集合均值的最大偏差，与 DFT 误差比较。为分析迁移能力，又用 SOAP 局域原子环境描述符及主成分分析比较 W-g 与通用势训练集中的纯 W 子集，并以该子集训练 ACE-new。

---

### 主要结果

#### 缺陷预测精度

- 在 GB-56 中，CHGNet 对第 1–3 族金属较准（能量 RMSE < 10 meV atom⁻¹，力 RMSE < 50 meV Å⁻¹），而第 4–11 族过渡金属的相应误差达 10–37 meV atom⁻¹ 和 100–455 meV Å⁻¹。eqV2-31M-omat-mp-salex 对几乎全部 56 种金属达到能量 < 5 meV atom⁻¹、力 < 100 meV Å⁻¹；个别元素例外，其最高能量 RMSE 为 6.7 meV atom⁻¹、最高力 RMSE 为 193 meV Å⁻¹。K、Fe、Ni、W 的能量以及 Cr、Ni 的力误差较高，作者将磁性复杂性列为可能原因。
- GB-56、Mo-g、Nb-g、Ta-g、W-g、MoNb-d、MoNbTaW-g、MoNbTaW-H、HEA10 和 MoNbTaW 等多数体相缺陷集的最佳模型达到能量 RMSE ≤ 5 meV atom⁻¹、力 RMSE ≤ 70 meV Å⁻¹。能量预测通常以 eqV2-omat-mp-salex 最佳，力预测通常以 eqV2-omat 模型最佳；不同数据集存在 GRACE 和其他 eqV2 变体胜出的例外。综合排名中，能量前三均为 eqV2-omat-mp-salex，力预测前六均为使用 OMat24 的 eqV2 模型。作者认为训练数据多样性对能量重要，OMat24 的非平衡构型对力预测尤其重要。
- W-s 自由表面团簇是明显失效区：最佳能量 RMSE 为 MACE-omat-0 的 **18.57 meV atom⁻¹**，最佳力 RMSE 为 eqV2-153M-omat 的 **189.93 meV Å⁻¹**；CHGNet 因孤立原子处理错误无法计算，MatterSim-v1.0.0-1M 的误差最高，分别为 **869 meV atom⁻¹** 和 **1.37 eV Å⁻¹**。
- 高能 RANDSPG-Mg 中，MatterSim-v1.0.0-5M 的能量 RMSE 为 **57.80 meV atom⁻¹**、力 RMSE 为 **41.11 meV Å⁻¹**；eqV2-153M-omat 的力误差更低，为 **35.24 meV Å⁻¹**。CHGNet 和 eqV2-31M-omat-mp-salex 显著低估正的高能量。CrCoNi 中，MACE-omat-0 能量 RMSE **7.45 meV atom⁻¹**，eqV2-86M-omat 能量和力 RMSE 分别为 **8.04 meV atom⁻¹** 和 **207.35 meV Å⁻¹**；后者的力误差明显高于多数体相缺陷集。
- 对五类溶质–缺陷体系，eqV2-31M-omat-mp-salex 的相互作用能与 DFT 接近，RMSE 为 **40.2–84.4 meV**。原文此处存在内部不一致：图 6 和正文列出的体系为 **W–Pt、W–Re、W–Ta、Ta–Os、Ta–Hf**，但表 2 将前三者写为 **Mo–Pt、Mo–Re、Mo–Ta**；本文不据此自行裁定数据归属。

#### 速度、不确定性与专用势比较

- CPU 上 EAM 最快，但能量误差约 **52.5 meV atom⁻¹**；ACE 和 MTP 比 EAM 慢 1–2 个数量级，精度接近 DFT。未微调的 uMLIPs 比 sMLIPs 慢 1–3 个数量级，而高精度的 eqV2-31M-omat-mp-salex 仍比 DFT 快 **3–4 个数量级**。在 CPU 的 uMLIP 帕累托前沿上，eqV2-31M-omat-mp-salex 的计算成本为最快的 GRACE-1L-OAM 的 **81 倍**。A100 GPU 相对 CPU 最多可缩短约 **100 倍**的推断时间。
- 6 个 eqV2 模型的集合最大偏差与 DFT 误差之间，能量的 Spearman 等级相关系数为 **0.88**，原子力为 **0.70**；Mg 数据的高偏差和高误差也提高了整体能量相关值。因此该集合指标有判别价值，但论文仍要求改进可靠的不确定性量化。
- eqV2-31M-omat-mp-salex 在不同温度及变形状态的 W 晶界和 MoNbTaW 上取得能量 RMSE **3–6 meV atom⁻¹**、力 RMSE **50–100 meV Å⁻¹**，优于所比较的 ACE 和 MTP22，包括温度至 **2,000 K** 的测试。通用势训练集中仅找到 MPTrj 的 40 个、sAlex 的 49 个及 OMat24 的 425 个纯 W 构型；由这些数据训练的 ACE-new 对 W 晶界预测明显变差。作者据此认为，eqV2 的表现源于跨元素共享表示与多样数据，而非仅靠纯 W 训练构型。

---

### 讨论与结论

- 作者主张，在所研究的**静态构型能量与原子力**任务和多数体相金属、随机合金缺陷上，先进 uMLIPs 已达到接近 DFT 的精度，同时显著降低计算成本；跨元素参数共享与元素嵌入使其能在纯 W 训练样本稀少时迁移到复杂 W 缺陷。
- 这一结论有明确边界：自由表面团簇、高温高压高能构型，以及 Fe、Cr、CrCoNi 等磁性复杂体系仍需改进。作者建议扩充自由表面和极端条件数据、显式预测磁性性质，并发展可靠的不确定性量化。
- 论文只系统验证了静态能量和力；尚未在本研究中全面验证能量 Hessian、声子谱、动力学行为和长时间模拟稳定性。作者特别指出，对 eqV2 这类直接从数据训练力、而非由能量梯度导出力的非保守模型，这一限制尤其相关。因此“取代 DFT”应按原文的具体测试范围理解。

---

## 章节翻译

### 摘要

机器学习的最新进展与大规模密度泛函理论（DFT）数据集的生成相结合，促成了通用机器学习原子间势（uMLIPs）的开发。这些模型广泛适用于元素周期表中的各种元素，能够以传统 DFT 计算的一小部分成本达到第一性原理精度。在本研究中，我们证明，最先进的预训练 uMLIPs 能够有效替代 DFT，准确模拟多种金属与合金中的复杂缺陷。我们的研究涵盖多种情形，包括纯金属中的晶界和一般缺陷、高熵合金中的缺陷、氢与合金的相互作用，以及溶质与缺陷的相互作用。值得注意的是，最新的 EquiformerV2 模型在综合缺陷数据集上达到 DFT 水平的精度，其能量均方根误差低于 5 meV atom⁻¹、力的均方根误差低于 100 meV Å⁻¹，并优于矩张量势和原子团簇展开等专用机器学习势。我们还系统分析了精度与计算成本之间的关系，并探索了 uMLIPs 的不确定性量化。对钨（W）进行的详细案例研究表明，仅有纯 W 数据不足以使 uMLIPs 模拟复杂缺陷，这突显了先进机器学习架构和多样化数据集的关键作用；此类数据集包含覆盖所有元素的超过 1 亿个结构。这些发现确立了 uMLIPs 作为 DFT 的可靠替代方案的地位，并表明它们是加速高性能材料发现与设计的变革性工具。

---

### 1. 引言

机器学习正在多个方面革新计算材料科学，尤其是提高预测建模能力并加速材料发现 [1, 2]。这一变革时代最重要的成果之一是通用机器学习势（uMLIPs）的发展。这些势改变了科学家在整个元素周期表范围内以第一性原理精度开展模拟的方式。专用 MLIPs（sMLIPs）针对每种新元素或化合物都需要大规模重新校准和大量训练；与之不同，uMLIPs 提供即用型模型，在预测能量、力和应力方面表现出前所未有的精度与迁移能力。过去几年，uMLIPs 迅速发展。在开展本研究时，Matbench-discovery 存储库收录了 17 种不同的 uMLIPs，各自具有不同的模型系列和参数数量 [3]。值得注意的架构包括 Voronoi RF [4]、BOWSR [5]、Wrenformer [6]、CGCNN + P [7]、CGCNN [8]、MEGNet [9]、ALIGNN [10]、M3GNet [11]、CHGNet [12]、MACE [13]、GRACE [14]、SevenNet [15]、Orb [16]、GNoME [17]、MatterSim [18]、EquiformerV2（eqV2）[19, 20] 和 DPA3 [21, 22]。

uMLIPs 的主要目标是取代计算成本高昂的密度泛函理论（DFT）计算；由于对 uMLIPs 精度的不确定性仍是主要障碍，这一目标目前远未实现。为解决这个问题，不同领域的研究人员开展了系统基准测试。其中最全面的研究之一由 Deng 等人 [23] 完成：他们发现 M3GNet、CHGNet 和 MACE-MP-0 在表面、缺陷、固溶体能量学、声子振动模、离子迁移势垒及高能状态等多种情形下持续出现软化现象。这种软化主要源于势能曲面曲率被系统性低估，而其原因被归于 uMLIPs 预训练数据集偏重采样近平衡构型。另一项研究评估了 CHGNet、M3GNet、MACE-MP-0 和 ALIGNN 在状态方程、结构优化、形成能和振动性质方面的表现，并指出不同 uMLIPs 在弛豫过程中的收敛速率各不相同 [24]。进一步研究考察了 MACE-MP-0、CHGNet 和 M3GNet 对表面能的预测能力 [25]，以及这些模型在确定无序合金和复杂高熵合金的混合焓与混合体积方面的精度。这些发现共同表明，现有 uMLIPs 的表现仍有相当大的不确定性，尤其是在固体材料缺陷方面。上述研究建议，纳入相关数据对 uMLIPs 进行微调可以提高精度。然而，这种微调需要多少数据仍不清楚。如果所需数据量与训练 sMLIPs 所需的数据量一样大，uMLIPs 可能就不再具有竞争优势。此外，微调 uMLIPs 需要 DFT 计算方面的领域知识，以及高性能计算资源，尤其是图形处理器（GPU）；并非所有研究人员都能获得这些资源。

所幸，最近发布的四类先进 uMLIPs——Orb、MatterSim、eqV2 和 DPA3——代表了 Matbench-discovery 存储库中的重要进展 [3]。这些模型包含数千万个参数，并利用由数亿个结构组成的训练数据集，树立了新的精度标杆。在本研究中，我们利用这些进展来评估 uMLIPs 在模拟金属与合金复杂缺陷时的可靠性。为此，我们生成并收集了 DFT 数据集，涵盖五种纯金属（Mo、Nb、Ta、W 和 Mg）中的大量缺陷，以及从低熵到高熵的一系列合金（MoNb、CrCoNi、MoNbTaW、HEA10-AlHfMoNbNiTaTiVWZr）和含间隙原子的金属与合金（MoNbTaW-H）。这些数据集使我们能够全面评估 uMLIPs 模拟金属和合金常见缺陷的保真度。我们还系统分析了精度与计算成本的关系，并进行了不确定性量化（UQ）分析。此外，我们从机器学习架构与训练数据集两方面探讨 uMLIPs 与 sMLIPs 的差异。这一分析有助于解释 uMLIPs 在模拟这些材料缺陷时出人意料的高精度。

---

### 2. 方法

我们使用 Vienna Ab initio Simulation Package（VASP）对所有新构型进行第一性原理计算 [26]。交换与关联相互作用采用 Perdew–Burke–Ernzerhof 形式的梯度校正泛函描述 [27]。电子与离子的相互作用采用投影缀加波（PAW）方法处理，并使用 VASP 提供的标准 PAW 赝势 [28]。电子自洽计算的能量收敛标准设为 $10^{-6}$ eV。平面波截断能设为 520 eV。KPOINTS 由 VASPKIT [29] 基于 Monkhorst–Pack 方案生成，采用统一的 $2\pi\times0.03$ Å⁻¹ 密度。所有磁性物种均考虑共线自旋极化。这些计算参数一致地用于本研究生成的每个数据集。所有涉及 uMLIPs 的单点计算均使用 Atomic Simulation Environment [30]。此外，我们使用 OVITO 对原子结构进行可视化 [31]。

在本研究中，我们评估了 7 类最先进的 uMLIPs 的表现，共涉及表 1 所列的 26 个模型。考虑到 M3GNet 和 SevenNet 等早期 uMLIPs 已得到证实的精度，我们的分析仅聚焦于表 1 中已表现出稳健性能的模型。CHGNet 的独特之处是能够预测磁矩。MACE 由三个模型代表：MACE-MP-0、MACE-MPA-0 和 MACE-omat-0。其中，“MP”对应 MPtrj 数据集 [12]，“MPA”结合了 MPtrj 数据集与经子采样的 Alexandria（sAlex）数据集 [32]，“omat”则代表面向无机材料的 Open Materials Dataset 2024（OMat24）[19]。MatterSim 包括 MatterSim-v1.0.0-1M 和 MatterSim-v1.0.0-5M 两个模型，它们的参数规模不同，均以新开发的 DFT 数据集训练，覆盖 0–5,000 K 的温度和最高 1,000 GPa 的压力。Orb 包含四个模型，各自具有不同的训练数据集和复杂程度。eqV2 是规模最大的模型组，包括十个模型，采用 MPtrj、sAlex 和 OMat24 等综合 DFT 数据集。值得注意的是，MPtrj 和 sAlex 数据集包含近平衡构型，而 OMat24 数据集由非平衡构型组成 [19]。为提升 eqV2 模型的表现，使用了去噪非平衡结构（DeNS）方案，形成 eqV2-dens 模型 [33]。GRACE 由四个模型代表：GRACE-1L-r6-MP 和 GRACE-2L-r6 在 MPtrj 数据集上训练；GRACE-1L-OAM 和 GRACE-2L-OAM 在 OMat24、MPtrj 与 sAlex 三个数据集上训练。最后，DPA3-v1 是在 DeePMD-kit 软件包中实现的大规模原子模型 [22]。最近发布的两个模型 DPA3-v1-MPtrj 和 DPA3-v1-OpenLAM 在 Matbench-discovery 存储库中表现优异 [3]。下一节将评估这 26 个模型的表现。

---

### 5. 结论

总之，本研究表明，uMLIPs 在准确模拟金属与合金中的缺陷及复杂相互作用方面具有显著潜力，能以低得多的计算成本达到可与 DFT 相媲美的精度。以 MPTrj、sAlex 和 OMat24 等多样化数据集训练的 eqV2 模型，在能量与力的预测方面达到出色精度，均方根误差分别低于 5 meV atom⁻¹ 和 100 meV Å⁻¹。这些模型优于 ACE 和 MTP 等 sMLIPs，尤其擅长外推到未见过的缺陷构型和复杂化学环境。我们的发现强调了先进机器学习架构与综合数据集对于推进 uMLIPs 同样重要。OMat24 数据集在力的预测中发挥关键作用，而 eqV2 模型在缺陷模拟中表现出更强的泛化能力。总的来说，这些进展使 uMLIPs 成为加速材料发现与设计的变革性工具，并为计算材料科学中的传统 DFT 提供了可靠替代方案。

---

## 结果与讨论子标题翻译

- 3. 结果
    - 3.1 数据集的收集与分析
    - 3.2 不同 uMLIPs 与数据集的精度评估
    - 3.3 计算精度与成本之间的权衡
    - 3.4 eqV2 模型的不确定性量化
    - 3.5 uMLIP 与 sMLIP 的比较
- 4. 讨论

---

## 图表题翻译

图 1：用于评估 uMLIPs 的 DFT 数据集。（a）56 种元素的简单晶界，以及每种元素对应的结构数量。图中给出了包含两个晶界的 BCC 双晶结构。（b）BCC Mo-g；此处“g”表示“一般用途”。（c）BCC W-s；此处“s”表示“球形”。（d）通过 RANDSPG 获得的 Mg 数据集。（e）MoNbTaW-H 数据集：单个 H 原子位于螺位错芯附近。（f）CrCoNi 数据集。（g）包含 Al、Hf、Mo、Nb、Ni、Ta、Ti、V、W、Zr 十种元素的 HEA10。（h）所有数据集的能量直方图；虚线矩形框突出显示正能量的来源。（i）所有数据集的原子力直方图。

图 2：uMLIPs 在 GB-56 晶界数据集上的性能比较。（a）、（b）CHGNet 预测能量和力的均方根误差（RMSE）；（c）、（d）eqV2-31M-omat-mp-salex 的相应预测。元素周期表中的数字表示各元素的平均 RMSE，颜色梯度由深紫到黄色表示误差由低到高。

图 3：各基准数据集中表现最佳的 uMLIP 比较，展示（a）能量 RMSE 与（b）力 RMSE。在每个子图中，各数据集表现最佳的 uMLIP 均标于对应柱形上。（a）中的两条虚线表示 5 和 10 meV atom⁻¹ 的能量 RMSE；（b）中的虚线表示 70 meV Å⁻¹ 的力 RMSE。

图 4：RANDSPG 数据集中 Mg 结构的 uMLIP 预测能量与 DFT 参考能量的奇偶图。该数据集包含许多具有较大正能量的高能构型（图 1（h）），这解释了 eqV2 和 CHGNet 势在该区域表现较差的原因。

图 5：基于（a）能量 RMSE 和（b）力 RMSE 对 uMLIP 模型排序。仅使用 MPtrj 数据集训练的模型以红色表示。能量和力的 RMSE 由合并后的数据集计算得到，W-s、RANDSPG-Mg 和 CrCoNi 不包括在内。模型名称按排名顺序标注于每根柱形上方。

图 6：验证 eqV2-31M-omat-mp-salex 对 BCC 金属中溶质–缺陷相互作用能的预测。（a）所研究缺陷类型的原子构型：单空位、<110> 和 <111> 哑铃型间隙原子、七种晶界、广义层错（GSF）及螺位错。（b）W–Pt、W–Re、W–Ta、Ta–Os 和 Ta–Hf 体系的 DFT 计算值与 uMLIP 预测的溶质–缺陷相互作用能的奇偶图。虚线表示完全一致，每个体系的 RMSE 均已标出。

图 7：原子间势的精度–效率权衡。（a）单个 CPU 核上的性能：经典 EAM、sMLIPs（ACE 和 12–20 级 MTPs）、uMLIPs 及 DFT。sMLIPs（来自 [35]）仅使用 W-g 数据集训练。效率以每原子每步分子动力学计算时间表示，精度以能量 RMSE 表示。（b）uMLIPs 的详细 CPU 基准测试。（c）、（d）以能量和力 RMSE 衡量的 uMLIP GPU 性能。测量分别在 AMD 9654 CPU 的单个核心和单块 NVIDIA A100 GPU 上完成。

图 8：基于六个 eqV2 模型的集合不确定性量化。（a）构型能量的不确定性；（b）原子力的不确定性。Mg 数据集的结果与其他所有数据集分开显示。各子图中的对角线表示完全相关，同时报告了 Spearman 等级相关系数。

图 9：eqV2-31M-omat-mp-salex 与 sMLIPs（ACE 和 MTP22）对 BCC W 晶界及 MoNbTaW 的预测精度比较：（a）能量 RMSE；（b）力 RMSE。晶界预测精度在四个验证数据集（GB-300、GB-900、GB-2000、GB-deform）上评估，这些数据集代表不同温度（300 K、900 K、2,000 K）下以及严重压缩变形状态下的 BCC W 双晶 [35]。

图 10：原子环境与模型性能的比较分析。（a）四个 W 数据集中的原子环境主成分分析（PCA）：W-g，以及从 OMat24、sAlex 和 MPTrj 多组分数据集中提取的 W 子集（W-OMat24、W-sAlex、W-MPTrj）。每个点表示一个原子构型，并按数据集来源着色。（b）W 结构（W-OMat24、W-sAlex、W-MPTrj）的能量预测 RMSE，比较通用模型 eqV2-31M-omat-mp-salex 与使用合并的 W 提取数据集训练的专用 ACE-new 势。（c）四个验证数据集（GB-300、GB-900、GB-2000、GB-deform）的晶界能量预测精度，代表不同温度（300 K、900 K、2,000 K）及严重压缩变形状态下的 BCC W 双晶 [35]。比较的三个模型为通用 eqV2-31M-omat-mp-salex、专用 ACE-npj（以 W-g 训练）和专用 ACE-new（以 W 提取数据集训练）。

---

表 1：不同 uMLIPs 及其相应模型、训练数据集、结构数量和参数数量。

表 2：用于评估 uMLIPs 精度的 DFT 数据集。

---

## 指定章节翻译

### 3. 结果

#### 3.1 数据集的收集与分析

如图 1 所示，我们为含缺陷的多种金属和合金生成并收集了大量 DFT 数据集。表 2 汇总了这些数据集的细节。首先，我们考察了 56 种元素的简单晶界（GBs），形成 GB-56 数据集；如图 1（a）所示，这些元素几乎涵盖元素周期表中的全部金属。这些晶界结构来自先前的研究 [34]，包括弛豫后的晶界结构，以及晶格常数的 1% 和 2% 的随机晶格扰动。引入这些扰动是为了评估 uMLIPs 对非平衡晶界的可靠性。该数据集总共包含 1,436 个结构。其次，我们考察了四种体心立方（BCC）难熔金属：Mo、Nb、Ta 和 W。我们遵循此前研究中的方案生成全面的缺陷基因组 [35]，并将其与基于领域知识构建的标准数据集结合。后者包括基态结构、在各种弹性应变下变形的构型、多个温度下的从头算分子动力学（AIMDs）模拟、刃位错和螺位错，以及简单晶界。这种整合形成了综合数据集 Mo-g、Nb-g、Ta-g 和 W-g。它们面向一般用途应用，图 1（b）展示了一个代表性构型。应当指出，这些数据集纳入了 BCC 金属发生广泛塑性变形时可能出现的所有原子环境，涵盖多晶压缩与拉伸、单晶压缩与拉伸、纳米压痕以及裂纹扩展等过程 [35]。为了评估 uMLIPs 在含自由表面的体系中的表现，我们还纳入了此前工作 [35] 中通过嵌入原子模型（EAM）引导采样生成的 W-s 数据集。如图 1（c）所示，该数据集由从随机多晶的一般晶界提取的含缺陷团簇组成。

此外，对于 Mg，我们采用文献 [36] 的 RANDSPG 数据集。如图 1（d）所示，该数据集包含涵盖所有晶体空间群的多种结构。本文以下均将其称为 RANDSPG。

对于多元素体系，我们考察了 Mo₅₀Nb₅₀-d、Mo₂₅Nb₂₅Ta₂₅W₂₅-d、Mo₂₅Nb₂₅Ta₂₅W₂₅-H、CrCoNi、HEA10，以及覆盖整个组分空间的 MoNbTaW 数据集。在 Mo₅₀Nb₅₀-d 和 Mo₂₅Nb₂₅Ta₂₅W₂₅-d 数据集中，“d”表示等摩尔合金的缺陷基因组，其生成方式是重新缩放 W 缺陷数据集中的晶格常数并替换元素 [35]。Mo₂₅Nb₂₅Ta₂₅W₂₅-H 数据集包含单个氢（H）原子在螺位错芯周围的扩散过程（图 1（e））。来自近期发表研究 [37] 的 CrCoNi 数据集（图 1（f））用于研究中熵 CrCoNi 合金化学短程有序的形成。此外，我们还生成了一个小型 DFT 数据集 HEA10（图 1（g）），它包含 Al、Hf、Mo、Nb、Ni、Ta、Ti、V、W、Zr 十种元素，用于研究 uMLIPs 在这种含大量元素的复杂体系中的表现。我们还考察了为 MoNbTaW 开发的、覆盖整个组分空间的综合数据集。该数据集在我们近期的研究 [38] 中用于训练原子尺度位错运动和多晶压缩模拟所需的 sMLIPs。最后，为了直接验证合金中溶质–缺陷相互作用的预测精度，我们使用了先前研究 [39] 的数据。该数据集包含以 Mo 和 Ta 为基体、以 Pt、Re、Ta、Os 和 Hf 为溶质元素的溶质–缺陷相互作用能，涉及单空位、哑铃型空位、不同类型的晶界、广义层错及螺位错等多种缺陷。

由 DFT 计算得到的所有数据集的能量和原子力分别见图 1（h）和图 1（i）。这些数据集总共包含 54,084 个构型，其中相当一部分具有正能量。这些正能量构型主要来自 Mg 的 RANDSPG 数据集。该数据集中的正能量源于 DFT 的任意能量参考点；只有能量差才有意义，这表明这些构型相对于 Mg 的基态是亚稳态。能量从高度稳定到高度不稳定构型的宽广分布，说明我们的研究涵盖了广泛的化学和结构复杂性。此外，图 1（i）展示了总计 7,326,684 个原子的原子力分布。力的大小范围很宽，反映了数据集中从近似体相区域到缺陷和界面附近高度畸变构型的多种原子环境。这样全面的覆盖使本研究的结论不仅适用于低能稳定构型，也能够涵盖高能、亚稳态和富缺陷环境。

值得注意的是，表 2 中用于本研究 uMLIP 基准测试的数据集与以往研究 [23–25, 40, 41] 所用数据集显著不同，因为现有研究主要集中于完整晶体结构或表面，不能充分体现真实而复杂的微观结构特征及其相互作用。相比之下，空位、位错和晶界等缺陷是决定金属与合金力学、热学和化学性质的关键因素 [42]。我们的数据集如图 1 所示、并在表 1 中详述，既涵盖纯金属中最全面的缺陷，也包括多组分体系中各种化学元素之间复杂的相互作用。通过纳入广泛的缺陷类型与化学环境，这些数据集为验证 uMLIPs 在多样且具有挑战性的实际条件下模拟材料行为的精度和泛化能力奠定了可靠基础。

#### 3.2 不同 uMLIPs 与数据集的精度评估

首先，我们使用 DFT 和本研究考察的所有 uMLIPs 计算 GB-56 数据集的能量与力，然后分别计算每种元素的能量和力的均方根误差（RMSE）。图 2 展示了精度分别最低和最高的 CHGNet 与 eqV2-31M-omat-mp-salex 的结果。CHGNet 对第 1–3 族金属表现良好，能量 RMSE 低于 10 meV atom⁻¹，力 RMSE 低于 50 meV Å⁻¹。然而，对于第 4–11 族过渡金属，CHGNet 误差明显，能量 RMSE 为 10–37 meV atom⁻¹，力 RMSE 为 100–455 meV Å⁻¹。对第 12–14 族金属，Al 和 Pb 的误差较为显著。在镧系和锕系元素中，Ce、Yb、Ac 和 Th 的能量与力 RMSE 较大。相比之下，eqV2-31M-omat-mp-salex 模型明显优于 CHGNet；图 2 中能量与力 RMSE 色标范围更窄就表明了这一点。eqV2-31M-omat-mp-salex 所达到的最大能量与力误差分别为 6.7 meV atom⁻¹ 和 193 meV Å⁻¹。56 种元素中，除了少数例外，几乎所有元素的能量 RMSE 都低于 5 meV atom⁻¹，力 RMSE 都低于 100 meV Å⁻¹。具体而言，K、Fe、Ni 和 W 的能量 RMSE 略高，而 Cr 和 Ni 的力 RMSE 超过 100 meV Å⁻¹，这可能源于其复杂的磁性行为。这些结果表明，CHGNet 等早期 uMLIPs 存在明显误差，尤其是对过渡金属及某些镧系、锕系元素；eqV2-31M-omat-mp-salex 则在模拟各种金属元素的简单晶界方面表现出卓越精度，接近 DFT 计算的精度。

接下来，我们汇总表 2 所列全部数据集的能量与力 RMSE，并在图 3 中展示每个数据集表现最佳的 uMLIP。所有数据集和 uMLIPs 的详细结果见补充材料。可以看到，uMLIPs 对 GB-56、Mo-g、Nb-g、Ta-g、W-g、MoNb-d、MoNbTaW-g、MoNbTaWH、HEA10 和 MoNbTaW 数据集的预测精度很高：能量 RMSE 不超过 5 meV atom⁻¹，力 RMSE 不超过 70 meV Å⁻¹。值得注意的是，对大多数数据集，eqV2-omat-mp-salex 模型的能量预测最佳；例外包括 Nb-g、MoNbTaWH 和 HEA10，其最佳预测来自 GRACE-2L-OAM 和 eqV2-omat 模型。对于力预测，大多数数据集由 eqV2-omat 模型预测得最好；Mo-g、MoNb-d、MoNbTaW-H 和 MoNbTaW 是例外，其最佳预测来自 eqV2-omat-mp-salex 模型。eqV2 模型在纯金属、二元合金、高熵合金和复杂缺陷结构等广泛数据集上的优异表现，凸显了其作为高精度材料模拟通用工具的潜力。

此外，对于包含自由表面原子团簇的 W-s 数据集，所有 uMLIPs 的表现都不理想。MACE-omat-0 模型取得最低的能量 RMSE，为 18.57 meV atom⁻¹；eqV2-153M-omat 模型取得最低的力 RMSE，为 189.93 meV Å⁻¹。值得注意的是，CHGNet 因处理孤立原子时出现错误而无法计算该数据集，而 MatterSim-v1.0.0-1M 的能量 RMSE 最高，为 869 meV atom⁻¹，力 RMSE 也最高，为 1.37 eV Å⁻¹。这些结果表明，含自由表面的原子团簇仍然是 uMLIPs 面临的一项重大挑战。尽管所有模型都难以在这个数据集上达到高精度，它们的表现仍有很大差异。MatterSim 表现最差，而 MACE 和 eqV2 模型在被测试的 uMLIPs 中表现最好。这种差异凸显出，有必要进一步改进 uMLIP 架构与训练策略，以更好地处理含自由表面的体系。

对于 Mg 数据集，MatterSim-v1.0.0-5M 的能量预测最佳，能量 RMSE 为 57.80 meV atom⁻¹、力 RMSE 为 41.11 meV Å⁻¹；eqV2-153M-omat 的力预测最佳，力 RMSE 为 35.24 meV Å⁻¹。值得注意的是，MatterSim 是唯一一个对该数据集中能量和力的预测都达到良好精度的模型；该数据集含有代表极高能量的构型。这种能力源于 MatterSim 使用了覆盖高温与高压范围的 1,700 万个构型进行训练，因此特别适合这些极端条件。图 4 给出了 uMLIPs 预测能量与 DFT 参考能量的奇偶图。该图显示，CHGNet 和 eqV2-31M-omat-mp-salex 显著低估了正能量，这凸显了 MatterSim 在高压、高温条件下的优越表现。

对于 CrCoNi 数据集，其中包含等摩尔中熵 CrCoNi 合金经随机扰动的 FCC 晶格及液态构型，MACE-omat-0 模型的能量预测精度很高，能量 RMSE 为 7.45 meV atom⁻¹，优于能量 RMSE 为 8.04 meV atom⁻¹ 的 eqV2-86M-omat 模型。另一方面，eqV2-86M-omat 的力预测最好，RMSE 为 207.35 meV Å⁻¹。考虑到随机 CrCoNi 合金复杂的磁性分布，以及数据集中包含液态构型，这些较低的误差值，特别是能量预测误差，十分值得关注。还需注意，CrCoNi 数据集包含具有化学有序的晶相，这些晶相取自 DFT 蒙特卡罗模拟过程中的不同阶段。MACE-omat-0 模型的优异表现表明，它特别适合在不进行高成本 DFT 计算的情况下研究 CrCoNi 合金，例如探索化学短程有序的形成机制。

接下来，我们根据能量和力的预测能力对所有 uMLIPs 排名。为保证公平比较，由于所有 uMLIPs 都难以处理含自由表面的团簇，我们排除了 W-s 数据集。Mg 的 RANDSPG 数据集也被排除，因为只有 MatterSim 的能量预测达到中等精度。CrCoNi 数据集包含液态构型，因此同样未纳入。我们在剩余的合并数据集上计算能量与力的 RMSE。仅用 MPtrj 数据集训练的 uMLIPs 以红色表示。图 5 展示了不同 uMLIPs 的能量与力 RMSE。在能量预测方面（图 5（a）），eqV2-omat-mp-salex 模型位列前三，显示出更高精度。GRACE-2L-OAM 和 DPA3-v1-OpenLAM 分列第四、第五，之后依次是 GRACE-1L-OAM、MACE-MPA-0、MatterSim-v1.0.0-5M、eqV2-86M-omat 和 eqV2-31M-omat。有趣的是，eqV2-31M-mp 紧随其后，优于 MACE-omat-0、MatterSim-v1.0.0-5M、DPA3-v1-MPtrj 和 eqV2-153M-omat。之后的排名顺序包括 Orb-MPtraj-only-v2、Orb-d3-v2、Orb-d3-sm-v2、GRACE-2L-r6-MP、Orb-d3-xs-v2、GRACE-1L-r6-MP、MACE-MP-0 和 CHGNet。值得注意的是，仅使用 MPtrj 数据集训练、并采用 DNeS 的 eqV2 模型表现最差，这表明 DNeS 技术可能对能量预测的模型精度产生负面影响。

在力预测方面（图 5（b）），使用 OMat24 数据集训练的六个 eqV2 模型是精度最高的 uMLIPs，其力 RMSE 仅为其他模型的一半。这种卓越精度来自 OMat24 中约 1.1 亿个非平衡构型；对于预测不同体系中的原子力，这些构型至关重要。在 eqV2 模型之后，DPA3-v1-OpenLAM、GRACE-2L-OAM、MACE-omat-0 和 GRACE-1L-OAM 是精度紧随其后的模型，但其精度仍明显低于 eqV2-omat 模型。这一差距凸显了模型架构和参数数量对精度的重要性。其余 uMLIPs 的排名顺序如下：MACE-MPA-0 > Orb-d3-v2 > MatterSim-v1.0.0-5M > eqV2-dens-86M-mp > Orb-d3-sm-v2 > eqV2-dens-153M-mp > eqV2-dens-31M-mp > Orb-d3-xs-v2 > DPA3-v1-MPtrj > eqV2-31M-mp > GRACE-2L-r6-MP > MatterSim-v1.0.0-1M > Orb-MPtraj-only-v2 > GRACE-1L-r6-MP > CHGNet > MACE-MP-0。这一排名强调，为获得高精度的力预测，数据集质量、模型架构及参数数量都发挥关键作用，而 eqV2 模型代表了当前最先进的水平。

为了阐明训练数据集与架构的影响，我们比较了在相同数据集上训练的 uMLIPs。例如，仅用 MPtraj 数据集训练的 uMLIPs 在能量预测上的排序为：eqV2-31M-mp > DPA3-v1-MPtrj > Orb-MPtraj-only-v2 > GRACE-2L-r6-MP > GRACE-1L-r6-MP > MACE-MP-0 > CHGNet。此外，以 MPtraj 及 Alexandria 相关数据集训练的 MACE-MPA-0，在能量预测方面明显优于 Orb 模型。类似地，MACE-omat-0 的参数远少于 eqV2-omat 模型（9.06 M 对比 31/86/154 M），但表现与后者相近。在力预测方面，纳入 OMat24 总能提高精度，而仅用 MPtraj 训练的 uMLIPs 表现最差。尽管 GRACE-2L-OAM 和 DPA3-v1-OpenLAM 模型的训练数据集包含 1.13 亿个结构，它们预测能量与力的精度仍不如 eqV2 模型。这种差异很可能源于这两个模型的参数数量不足。总体而言，由于数据集和参数数量各不相同，很难明确断定哪一种 uMLIP 最好；但使用“OMat24 + MPtrj + sAlex”训练的 GRACE-2L、DPA3-v1 和 eqV2 模型表现突出。这些结果强调了多样化数据集对能量预测的重要性，以及 OMat24 对力预测的关键作用。

最后，我们验证了精度最高的 uMLIPs 之一 eqV2-31M-omat-mp-salex 在模拟 BCC 金属中溶质–缺陷相互作用时的表现。溶质–缺陷相互作用能的 DFT 参考数据取自先前研究 [39]，相应预测则由 eqV2-31M-omat-mp-salex 使用相同构型计算。图 6 所示结果涵盖五个置换溶质–缺陷体系：W–Pt、W–Re、W–Ta、Ta–Os 和 Ta–Hf。我们考虑了 11 种常见缺陷，并通过改变溶质原子与缺陷之间的距离，对每种缺陷考察多个数据点。可以看到，对于所有体系中的各类缺陷，eqV2-31M-omat-mp-salex 的预测值都很接近 DFT 值。以 RMSE 量化的预测误差为 40.2–84.4 meV。这些较低的误差表明，eqV2-31M-omat-mp-salex 在模拟这些体系的溶质–缺陷相互作用方面达到接近 DFT 的精度。

#### 3.3 计算精度与成本之间的权衡

我们系统分析了若干模型的计算精度与成本：EAM、sMLIPs、所有 uMLIPs 和 DFT。测量分别使用 Snellius 超级计算机的一颗 AMD 9654 CPU 的单个核心，以及一块 Nvidia A100 GPU。值得注意的是，由于计算所需内存过高，参数数量为 86 M 和 153 M 的 eqV2 模型未纳入此项分析。为评估计算成本，我们对一个含 125 个原子的 BCC W 体系进行 10 步（微正则系综）NVE 分子动力学（MD）模拟，并计算每原子每步 MD 的成本。计算精度由图 5 中的能量与力 RMSE 表征。对于 EAM-Zhou [43]、原子团簇展开（ACE）和矩张量势（MTPs）[35]，由于这些势并非通用势，我们只考察 W-g 数据集。MTPs 和 ACE 均仅使用我们近期研究 [35] 中的 W-g 数据集训练。图 7（a）表明，EAM 是速度最快的势，其能量误差约为 52.5 meV atom⁻¹；ACE 和 MTPs 等 sMLIPs 的速度慢 1–2 个数量级，但精度接近 DFT。未经微调的 uMLIPs 在精度与效率方面差异很大，其速度比 sMLIPs 慢 1–3 个数量级。精度最高的模型 eqV2-31M-omat-mp-salex 接近 sMLIPs 的精度，但仍比 DFT 计算快 3–4 个数量级。值得注意的是，图 7（b）显示 GRACE-1L-OAM、GRACE-2L-OAM 和 eqV2-31M-omat-mp-salex 位于帕累托前沿。eqV2-31M-omat-mp-salex 虽然效率最低，却具有最高精度；其计算成本是最快的 GRACE-1L-OAM 的 81 倍。在所有 uMLIPs 中，CHGNet 和 MACE-MP-0 距离帕累托前沿较远，意味着其计算成本与精度之间的平衡较差。

所有 uMLIPs 都采用可利用 GPU 加速的图架构。图 7（c）和图 7（d）给出了在单块 NVIDIA A100 GPU 上，能量与力 RMSE 随推断成本变化的关系；与图 7（b）中的 CPU 基准测试相比，计算时间最多缩短约 100 倍。在 GPU 上，Orb 模型的推断速度最快，其次是 GRACE、MACE、DPA3、MatterSim 和 eqV2 系列。值得注意的是，Orb-d3-xs-v2、GRACE-2L-OAM、DPA3-v1-OpenLAM 和 eqV2-31M-omat-mp-salex 均位于帕累托前沿，体现了精度与成本之间的最佳权衡。此外，图 7（d）中的趋势证实，计算量更大的 uMLIPs 提供更准确的力预测。uMLIPs 的推断速度按 Orb > GRACE > MACE > eqV2 的顺序递减。

图 7 的结果突显了 uMLIPs 相对于 DFT 在计算成本方面的显著优势：uMLIPs 至少快 3 个数量级。在磁性体系中，这一优势甚至更加明显，因为 DFT 通常需要更多电子迭代步。此外，随着原子数增加，uMLIPs 呈线性扩展 [41]，而 DFT 呈立方扩展。因此，原子数越多，uMLIPs 相对于 DFT 的计算效率优势就越显著。由此，uMLIPs 非常适合较大体系，能够有效处理数十万个原子。

#### 3.4 eqV2 模型的不确定性量化

不确定性量化（UQ）对于可靠应用 uMLIPs 至关重要。要使 uMLIPs 成为可行的 DFT 替代方案，必须确保模型预测具有低不确定性或低误差。然而，uMLIPs 并不天然具备可靠的 UQ 功能。为应对这一挑战，我们采用由六个 eqV2 模型（表 1 中的模型 15–20）组成的集合策略，对预测不确定性进行量化。依照文献 [44]，我们计算构型能量与原子力的最大偏差，分别将其作为整个构型及每个原子的不确定性的定量指标：

$$
\operatorname{dev}(E)=\max_k\left|E^k-\langle E\rangle\right| \tag{1}
$$

$$
\operatorname{dev}(\mathbf{F}_i)=\max_k\left|\mathbf{F}_i^k-\langle\mathbf{F}_i\rangle\right| \tag{2}
$$

其中，$k=1,\ldots,6$ 表示集合中的 eqV2 模型序号；$E^k$ 是模型 $k$ 预测的能量，$\langle E\rangle$ 是能量的集合平均值。集合中模型 $k$ 对原子 $i$ 预测的力表示为 $\mathbf{F}_i^k$，而 $\langle\mathbf{F}_i\rangle$ 是力的集合平均值。

如图 8 所示，我们将能量与力的最大偏差 $\operatorname{dev}(E)$ 和 $\operatorname{dev}(\mathbf{F}_i)$，同它们各自相对于真值的误差 $E^{\mathrm{DFT}}-\langle E\rangle$ 和 $\mathbf{F}_i^{\mathrm{DFT}}-\langle\mathbf{F}_i\rangle$ 进行比较。图 8（a）表明，在所有数据集上，能量预测的最大偏差与 RMSE 的变化高度一致，得到的 Spearman 等级相关系数为 0.88。值得注意的是，Mg 数据集偏离其他数据集，其偏差和误差都更大，从而提高了 Spearman 等级相关系数。同样，图 8（b）显示原子力的最大偏差与力 RMSE 相关，Spearman 等级相关系数为 0.70。通过使用最大偏差而非标准差，我们避免了在 MatterSim 中观察到的不确定性低估问题 [18]，并更突出 uMLIP 预测值之间的离散程度。总体而言，这些发现证实，基于集合的估计可为所有 eqV2 计算提供可靠且有用的 UQ。

#### 3.5 uMLIP 与 sMLIP 的比较

本节比较 uMLIPs 与 sMLIPs 的表现。具体而言，我们从精度方面比较 eqV2-31M-omat-mp-salex 模型与 ACE 和 MTP。ACE 势是专门针对 BCC W 开发并使用 W-g 数据集训练的，而 MTP22 势使用 MoNbTaW 数据集训练 [35]。此处的“22”指 MTP 势的级别，代表适合实际模拟的很高复杂程度。我们评估了不同温度与变形状态下 BCC W 晶界以及整个 MoNbTaW 数据集的能量和力 RMSE。图 9 所示结果表明，eqV2-31M-omat-mp-salex 的预测精度很高，能量 RMSE 为 3–6 meV atom⁻¹，力 RMSE 为 50–100 meV atom⁻¹（原文正文的力误差单位如此；图 9 纵轴标为 meV/Å）。即使在温度高达 2,000 K、晶界发生严重塑性变形以及 MoNbTaW 中存在复杂化学环境等极端条件下，这一精度仍得以保持。这些误差显著低于 ACE 或 MTP22 的预测误差，尤其是在力预测方面，突显出 uMLIPs 在模拟复杂缺陷与化学相互作用时优于 sMLIPs。

应当指出，ACE 势是通过考虑大量缺陷而专门为 W 开发的。先前研究表明，以 W-g 数据集为基础评估一般塑性变形时，外推等级低于 1。这说明 W-g 数据集具有很高的全面性，能够有效涵盖广泛的缺陷构型与变形情形。尽管如此，eqV2-31M-omat-mp-salex 的精度仍高于 ACE，说明即使与高度专门化的 ACE 相比，uMLIPs 仍具有更强的泛化能力。为了研究 eqV2-31M-omat-mp-salex 为何优于 ACE，我们从 MPTrj、sAlex 和 OMat24 数据集中提取了所有仅含 W 的构型，分别为 40、49 和 425 个结构。这些构型统称为 W-uMLIP 数据集。随后，我们对这些构型中每个原子的局域原子环境（LAEs）进行主成分分析（PCA），并使用平滑原子位置重叠（SOAP）描述符量化 LAEs [45]。应当指出，PCA 通过提取能够捕获最大方差的正交主成分（PCs），降低高维数据（此处为 SOAP 向量）的维度。前两个主成分（PC1 和 PC2）最重要，因为它们通常代表主要的数据趋势，从而能够清晰地以二维方式展示复杂数据。W-g 数据集也被纳入比较。图 10（a）绘出了前两个主成分之间的关系，显示 W-g 涵盖与各类缺陷相对应的广泛 LAEs。相比之下，MPTrj 主要包含八种不同晶格结构的弛豫轨迹，sAlex 则包含范围更广的结构。有趣的是，OMat24 具有来自 MPTrj 和 sAlex 中非平衡构型的更复杂 LAEs。然而，即使将 MPTrj、sAlex 和 OMat24 合并，它们所包含的 LAEs 仍明显少于 W-g。

为了进一步辨别 eqV2-31M-omat-mp-salex 与 ACE 之间的差异，我们使用 W-uMLIP 数据集开发了一个新的 sMLIP，即 ACE-new。图 10（b）显示，尽管 W-uMLIP 数据集已包含在 eqV2-31M-omat-mp-salex 的训练过程中，该模型的能量 RMSE 始终高于 ACE-new。随后，如图 10（c）所示，我们使用 ACE-new 预测不同温度与变形状态下的各种 W 晶界数据集。有趣的是，ACE-new 的能量 RMSE 不理想，明显高于 eqV2-31M-omat-mp-salex 和以 W-g 训练的 ACE。这表明，仅靠所选的 W 数据集不足以模拟 W 中的复杂晶界。这也说明，eqV2-31M-omat-mp-salex 的优异精度不仅来自含 W 构型，还来自它在超越单一元素的多种原子环境和相互作用之间泛化的能力。

---

### 4. 讨论

我们已经生成并收集了涵盖金属与合金中多种缺陷的 DFT 数据集。这些数据集经过精心整理，覆盖从位错、复杂晶界到间隙原子的广泛缺陷类型，确保对可能出现的结构缺陷具有充分的代表性。由于纳入了不同合金组分及多种缺陷构型，这些数据集为验证 uMLIPs 的预测能力提供了宝贵资源。值得注意的是，计算得到的能量与力 RMSE 分别低于 5 meV atom⁻¹ 和 100 meV Å⁻¹，在模拟复杂缺陷方面优于已报道的 MTP 和 ACE 等 sMLIPs。尤其是考虑到 Mo-g、Nb-g、Ta-g 和 W-g 数据集涵盖了复杂变形情形下遇到的所有可能原子环境，而这些元素在预训练过程中并未受到专门处理，我们认为 eqV2-omat-mp-salex 模型能够以相近的高精度模拟其他金属中的缺陷。应用于随机合金时，eqV2 在 Mo₅₀Nb₅₀-d、CrCoNi（含磁性计算）、Mo₂₅Nb₂₅Ta₂₅W₂₅-d、Mo₂₅Nb₂₅Ta₂₅W₂₅-H 和 HEA10-AlHfMoNbNiTaTiVWZr 等体系中也显示出优异精度。这些数据集包含大量缺陷、复杂的化学有序及复杂的元素间相互作用。此外，我们发现 eqV2-31M-omat-mp-salex 能够捕捉 W 和 Ta 二元合金中因缺陷间距变化而产生的溶质–缺陷相互作用能细微变化。总的来说，我们的结果表明，以 MPTrj、sAlex 和 OMat24 训练的 eqV2 能够在力学与材料科学领域的重要应用中有效替代计算成本高昂的 DFT。

另一方面，我们的结果突显了 uMLIPs 相对于 sMLIPs 的一项显著优势。图 9 和图 10 表明，uMLIPs 具有更强的外推能力。例如，尽管 MPTrj、sAlex 和 OMat24 数据集中的纯 W 数据有限，eqV2-omat-mp-salex 模型仍能准确预测 W 中的复杂缺陷，其在 W-g 数据集上的高精度即为证明。相比之下，ACE 或 MTP 等 sMLIPs 需要以这些缺陷进行显式训练，因为其参数受限于特定元素及元素间相互作用，从而限制了迁移能力。而 uMLIPs 则利用共享参数与元素嵌入，在整个元素周期表范围内实现泛化。元素嵌入对每个原子的化学身份进行编码，并根据电子结构、原子尺寸及成键行为捕捉元素之间的相似性。这使 uMLIPs 能够学习超越训练数据的统一原子相互作用表示，从而对未训练过的缺陷甚至元素进行准确预测 [11, 15, 46–48]。这种灵活性降低了对特定缺陷训练数据的需求，使 uMLIPs 成为模拟多种材料及其中缺陷的有力工具。一项很有前景的应用是使用 uMLIPs，通过师生架构的知识蒸馏来开发 sMLIPs，因为 uMLIPs 能够研究 DFT 无法处理的大型缺陷。DPA-2 架构已展示了这种方法 [21]，但 DPA-2 模型的精度仍是取得成功的关键。

最后，我们的结果为 uMLIPs 的未来发展方向提供了重要见解。一个关键问题是：应当重点开发更先进的机器学习架构，还是生成更全面的 DFT 数据集？Matbench-discovery 存储库中正在进行的竞争表明，学术界及包括 Meta 和 Microsoft 在内的工业公司，都在积极推进这两个方向。这些努力包括开发参数更多、更复杂的架构，以及使用更大的数据集进行训练。例如，先进 eqV2 模型现已包含 1.53 亿个参数，并以 1.1 亿个结构训练，体现了模型复杂性与数据集规模同时扩大的趋势。尽管 eqV2 架构是否需要如此多的模型参数仍有争议 [49]，我们的结果表明，eqV2 模型在预测金属与合金的一般缺陷方面已经具有很高精度，其精度接近 DFT 计算的噪声水平。这意味着 MPTrj、sAlex 和 OMat24 三个数据集已足以模拟体相体系中的缺陷。然而，下一步应重点解决 uMLIPs 当前的局限。第一，需要纳入更多涉及自由表面的结构，因为现有 uMLIPs 仍难以处理以表面为主导的体系。第二，对于 Fe、Cr 和 CrCoNi 等磁性体系，我们的结果显示其精度相对较低，因此有必要像 CHGNet 等模型那样，明确将磁性性质纳入输出。第三，应整合 MatterSim 中包含高温、高压结构的数据集，以改善模型在极端条件应用中的表现。解决这些局限对于将 uMLIPs 的适用范围扩展至更广泛的材料科学问题至关重要。推动 uMLIPs 发展的另一关键方面是开发可靠的 UQ 方法。通过量化不确定性，使用者可以识别预测可信度较低的区域，并采取适当措施验证或改进结果。尽管图 8 的结果展示了 eqV2 模型集合方法用于 UQ 的潜力，仍需进一步改进。这一进展对于未来让 MLIPs 全面取代 DFT、计算广泛材料中的各种微观结构特征和缺陷至关重要。

最后，我们强调，本研究结果特别聚焦于静态性质的预测，尤其是构型能量和原子力。虽然这些指标是材料表征的基础，我们也承认，能量的 Hessian 矩阵 [50]、声子谱 [40]、动力学行为 [51] 和模拟稳定性 [52] 等其他性质对于 uMLIPs 的实际应用同样至关重要。对于 eqV2 这类非保守模型，这一局限尤其需要重视，因为它的力是直接从原始数据训练得到的，而非由能量梯度导出。不过，我们对所有金属晶界（图 2）和溶质–缺陷体系（图 6）的系统验证，证明 eqV2 能够稳健预测缺陷–溶质相互作用能等关键静态性质；这类性质直接决定强度和抗脆化能力等力学性能指标。
