Repository: Bit-Part-Young/Codex-Papers-Summary

# Codex 文献总结与翻译 

保存 使用 Codex 进行文献总结与翻译的输出 '文献总结 - ' md 文档。

```bash
.codex/skills/                # 用于 Codex 文献总结与翻译的 SKILL.md 文档

1-papers/                     # 要翻译的文献 pdf 文件
2-summaries/                  # Codex 直接输出的 *.md 文档
3-summaries-renamed/          # 重命名后的 *.md 文档
```

File: 3-summaries-renamed/文献总结 - 不同层错能 CoCrNi 合金的强化特征 - 2025.md
# 文献总结 - 不同层错能 CoCrNi 合金的强化特征 - 2025

## 文献基本信息

- 英文原文标题：Strengthening characteristics of CoCrNi alloys with different stacking fault energies
- DOI 链接：https://doi.org/10.1016/j.ijplas.2025.104401
- 作者：S.Y. Peng, W. Gong, Y.Z. Tian, Z.J. Gu, Z.Y. Ni, S. Harjo, S. Lu, G.W. Qin, S. Li
- 期刊：International Journal of Plasticity
- 卷号与文章号：191, 104401
- 投稿 - 返修 - 接收 - 在线发表日期：2025 年 4 月 3 日投稿；2025 年 6 月 10 日收到返修稿；接收日期 PDF 正文未列出；2025 年 6 月 23 日在线发表。
- 数据/代码链接：论文未给出公开数据或代码链接；Data availability 声明为“Data will be made available on request.”

## 文献总结

### 研究背景与问题

本文关注 CoCrNi 中/多主元合金中位错强化和平面缺陷强化的定量分解问题。作者指出，面心立方多主元合金具有优异的综合力学性能，CoCrNi 合金尤其表现出高应变硬化能力和低温损伤容限。然而，虽然位错滑移、孪生和相变等变形机制已被广泛用于解释这类合金的塑性行为，CoCrNi 合金中具体的位错强化系数 α 以及平面缺陷对流动应力的贡献仍需要进一步研究。

作者采用经典森林位错强化关系：

$$
\Delta\sigma_d=M\alpha Gb\rho^{1/2}
$$

其中 $M$ 为 Taylor 因子，$G$ 为剪切模量，$b$ 为 Burgers 矢量，$\rho$ 为位错密度，α 为位错强化系数。论文强调，α 常被取为经验常数，但在具体材料中其数值受位错组态影响，而层错能会显著改变 FCC 合金中的位错滑移模式，因此需要系统研究层错能与 α 的关系。

### 材料体系与核心变量

论文制备并比较了两种晶粒尺寸相近的 CoCrNi 合金：

- 45Ni：非等原子 Co27.5Cr27.5Ni45 合金，实测成分为 Co27.3Cr27.6Ni45.1，内禀层错能 $\gamma_{isf}=5$ mJ·m^-2。
- 33Ni：等原子 CoCrNi 合金，实测成分为 Co33.4Cr33.9Ni32.7，内禀层错能 $\gamma_{isf}=-24$ mJ·m^-2。

两种合金经真空感应熔炼、1473 K 均匀化 8 h、水淬、室温轧制到 2 mm，并在 1273 K 退火 60 min 以获得完全再结晶组织。45Ni 和 33Ni 的含孪晶界平均晶粒尺寸分别为 4.4 ± 0.8 μm 和 4.8 ± 1.0 μm；不含孪晶界晶粒尺寸分别为 13.1 ± 1.0 μm 和 16.1 ± 1.7 μm。

### 实验与计算方法

作者用 EMTO-DFT 第一性原理方法计算层错能，并采用 GGA-PBE、CPA 和 DLM 模型处理交换关联、化学无序和顺磁态。原位中子衍射拉伸实验在 J-PARC 的 TAKUMI 工程材料衍射仪上完成，拉伸样品标距为 20 × 4 × 2 mm，轧向平行加载方向，塑性阶段应变速率为 2.8 × 10^-5 s^-1，应变由 DIC 测量。

中子衍射数据用于获得晶格应变、层错概率、位错密度和位错排列参数 $M^*$。位错密度通过 CMWP 线形分析获得，平面缺陷演化通过 $\varepsilon_{222}$ 与 $\varepsilon_{111}$ 的差异推算 SFP。SEM-ECC、EBSD 和 TEM 用于表征变形组织。

### 主要结果

45Ni 和 33Ni 均表现出完全再结晶的初始组织，且初始织构和晶粒尺寸相近，因此后续力学差异主要与层错能相关。拉伸结果显示，45Ni 的屈服强度、抗拉强度和均匀延伸率分别为 303 MPa、757 MPa 和 0.37；33Ni 分别为 361 MPa、874 MPa 和 0.46。33Ni 具有更优的强塑性平衡，并在缓慢下降的应变硬化阶段保持更高应变硬化率。

变形组织显示，45Ni 在 $\varepsilon_T=0.15$ 时出现大量缠结位错和约 474 nm 的位错胞，表现出明显波状滑移；到 $\varepsilon_T=0.27$ 时，位错胞尺寸细化到约 254 nm，变形孪晶仍非常有限。颈缩应变下 TEM 显示 45Ni 中存在大量缠结位错，位错胞尺寸进一步细化至约 200 nm，仅有少量变形孪晶。

33Ni 在 $\varepsilon_T=0.15$ 时已开始孪生，并表现出明显平面滑移；到 $\varepsilon_T=0.25$ 时，大量平面缺陷和位错增殖；颈缩应变下形成丰富层错和纳米孪晶，变形孪晶厚度为 4.4 ± 1.2 nm。

原位中子衍射结果显示，两种合金在颈缩应变下仍保持单相 FCC 结构，变形诱导 HCP 相变很弱，对应变硬化影响可忽略。45Ni 的 $\varepsilon_{111}$ 和 $\varepsilon_{222}$ 曲线差异较小，说明层错数量较低；33Ni 中二者差异明显，对应大量层错形成。33Ni 的 SFP 在真应变超过 0.2 后快速增加，并与 111 衍射峰归一化积分强度增长速率下降相对应，说明平面缺陷快速增殖改变了织构/衍射强度演化。

CMWP 结果显示，33Ni 位错密度增长更快。颈缩应变下，33Ni 的位错密度为 53.3 × 10^14 m^-2，是 45Ni 的 23.1 × 10^14 m^-2 的 2.3 倍。作者将其归因于低层错能抑制交滑移，从而降低动态回复并增强位错增殖。

### 强化机制定量结论

作者选取以位错滑移为主导的应变区间来拟合位错强化系数：45Ni 取真应变小于 0.27，33Ni 取真应变小于 0.2。两种合金的 Taylor 因子均为 3.1；45Ni 的 $G=81$ GPa、$b=0.250$ nm；33Ni 的 $G=83$ GPa、$b=0.251$ nm。

由 $\Delta\sigma_d=M\alpha Gb\rho^{1/2}$ 得到：

- 45Ni 的位错强化系数 α = 0.257。
- 33Ni 的位错强化系数 α = 0.176。

虽然低层错能 33Ni 具有更高位错增殖速率，但其 α 较小。作者认为，这是因为低层错能促使平面滑移，位错主要沿固定滑移迹线运动，位错反应和节点形成较弱；而高层错能 45Ni 更容易发生交滑移，促进不同滑移面位错相交和反应，形成更多位错节点、缠结和位错墙，从而缩短位错平均自由程，提高单位位错密度下的强化能力。

在颈缩应变下：

- 45Ni 的位错强化贡献为 677 MPa，平面缺陷强化贡献为 54 MPa。
- 33Ni 的位错强化贡献为 736 MPa，平面缺陷强化贡献为 162 MPa。

因此，虽然 33Ni 的 α 更小，但其显著增加的位错密度带来更高的表观位错强化；同时低层错能激活更多层错和纳米孪晶，使平面缺陷强化在后期变形中更明显。论文明确指出，在两种合金中，位错强化均始终主导应变硬化过程，平面缺陷通过阻碍位错滑移发挥间接但重要的作用。

## 摘要翻译

量化各种强化机制的贡献，对于调控这些机制并设计新型合金至关重要。尽管 CoCrNi 合金表现出优异的力学性能，其强化特征仍有待研究。在本工作中，我们对具有不同层错能（SFE）的 CoCrNi 合金进行了原位中子衍射拉伸测试，并表征了变形微观组织。系统研究了位错强化特征和平面缺陷的作用。层错能降低会限制交滑移，从而提高位错增殖速率，同时降低位错强化系数 α。此外，较低的层错能促进位错和平面缺陷的同时激活，而位错强化始终起主导作用。本工作量化了 CoCrNi 合金合理的 α 值，并确定交滑移是面心立方（FCC）合金中可能影响 α 值的关键因素。

## 引言翻译

工程材料的力学性能不断面临新的挑战，这些挑战来自在保持安全标准的同时实现轻量化设计的需求。稀合金的性能受到主元素效应的限制。多主元合金（MPEAs）的设计理念克服了这些限制，并为先进合金的发展提供了新的机会 [1]。面心立方（FCC）MPEAs 因其优异的综合力学性能而受到广泛关注 [2]。特别是，CoCrNi 合金表现出优异的应变硬化能力 [3]，并在低温下表现出优异的损伤容限 [4]。

位错滑移、孪生和相变等变形机制与稀合金中的机制相似，已在 MPEAs 中被广泛报道 [5]。因此，经典强化机制被用于阐明不同强化方法对 MPEAs 的贡献 [6]。对于包括 MPEAs 在内的晶态金属材料，位错在调控塑性变形和提高强度方面起基础作用 [7]。此外，许多强化方法的本质都与位错的增殖和运动密切相关 [8]。

量化位错强化贡献对于分析新型先进合金的强化机制至关重要。森林位错的贡献可由下式计算 [9]：

$$
\Delta\sigma_d=M\alpha Gb\rho^{1/2}
$$

其中，$M$ 为 Taylor 因子，$G$ 为剪切模量，$b$ 为 Burgers 矢量，$\rho$ 为位错密度，α 为位错强化系数。准确确定 α 值对于量化位错强化贡献至关重要。据报道，α 位于 0.3-0.6 范围内 [10]。然而，对于指定材料给出准确数值仍存在疑问 [11]。目前，常规合金的 α 值通常被参考用于计算 MPEAs 的位错强化 [6]。一般而言，降低层错能（SFE）可以提高位错增殖速率并促进额外变形机制的激活，从而为克服 FCC 合金中的强度-延性权衡提供一种有前景的方法。该策略已广泛应用于多种合金体系，包括 Cu 合金 [12]、孪生诱导塑性（TWIP）钢 [13] 和 MPEAs [14]。此外，SFE 作为决定位错滑移模式的关键参数之一，会显著影响位错组态 [15]。已有研究表明，位错组态会强烈影响 α 值 [11]。然而，SFE 与系数 α 之间的关系尚未得到系统研究。

平面缺陷的影响已经受到相当多的关注 [16]。随着 SFE 降低，变形过程中层错（SFs）和纳米孪晶出现的概率逐渐增加 [17]。纳米孪晶界类似于晶界，是阻碍位错运动的有效障碍，使位错在纳米孪晶界前塞积，并因此产生背应力 [18]。关于背应力对流动应力的贡献存在不同观点。Bouaziz 等 [19] 通过反向剪切测试发现，由纳米孪晶引起的背应力可达到总流动应力的约 50%。相反，位错密度计算表明，位错强化始终占主导，而纳米孪晶强化的贡献相对较低 [20]。此外，典型实验研究和分子动力学模拟均验证了 SFs 能阻碍位错运动，从而有助于提高力学性能 [21]。SFs 或纳米孪晶界对位错运动的阻碍类似于晶界。因此，经典的 Hall-Petch 类概念被提出用于阐明它们对强化的贡献 [22]。近年来，极低 SFE 的 MPEAs 中 SFs 的作用受到更多关注 [23]。Wei 和 Tasan [21] 阐明，SFs 的形成可作为一种替代变形机制，主导具有负内禀 SFE 的 CoCrNiW 合金的塑性变形。Ni 等 [24] 提出了一个方程，用于量化非等原子 CoCrNi 合金中的 SFs 强化。

等原子 CoCrNi 合金在宽温度范围内表现出优异的强度和延性组合 [25]。由于严重晶格畸变，等原子 CoCrNi 合金的摩擦应力（218 MPa）高于等原子 CrCoFeMnNi 合金（125 MPa）[14,26]。此外，具有较低 SFE 的等原子 CoCrNi 合金在较低应变下表现出孪生活动，进而带来更宽的应变范围，使纳米孪晶能够提供高且稳定的应变硬化率 [14]。另外，与奥氏体不锈钢相比，等原子 CoCrNi 合金表现出更优异的疲劳裂纹抗力。即使在低温下，这种优异力学性能仍然保持 [27]。到目前为止，关于 CoCrNi 合金的研究主要从变形机制角度关注力学行为 [4,28]。然而，CoCrNi 合金中特定的位错强化系数和平面缺陷贡献仍需进一步研究。

在本工作中，对等原子 CoCrNi 合金（$\gamma_{isf}=-24$ mJ·m^-2）和 Co37.5Cr37.5Ni45 合金（$\gamma_{isf}=5$ mJ·m^-2）进行了原位中子衍射拉伸测试。$\gamma_{isf}$ 表示内禀 SFE，其由从头算计算确定 [29]。关于负 SFE、变形孪生和马氏体相变的详细讨论可参考先前工作 [30]。根据此前关于 SFE 对变形机制影响的既有认识，预计两种合金在平面缺陷密度和位错滑移模式方面会表现出显著差异 [3,29]。本工作的目标是研究 CoCrNi 合金中的位错强化特征和平面缺陷作用。

## 方法翻译

### 2. 材料与方法

### 2.1. 材料

非等原子 Co27.5Cr27.5Ni45 合金（称为 45Ni）和等原子 CoCrNi 合金（称为 33Ni）采用真空感应熔炼技术铸造。通过电感耦合等离子体光学发射光谱确定 45Ni 和 33Ni 的化学成分分别为 Co27.3Cr27.6Ni45.1 和 Co33.4Cr33.9Ni32.7（at.%）。铸态铸锭在 1473 K 均匀化 8 h，随后水淬。从铸锭切取厚度为 20 mm 的板材，随后在室温轧制至 2 mm。为获得完全再结晶试样，轧制板材在 1273 K 退火 60 min。

### 2.2. 层错能计算

SFE 的第一性原理计算采用基于密度泛函理论（DFT）的精确 muffin-tin 轨道（EMTO）方法 [31]。采用 Perdew、Burke 和 Ernzerhof 参数化的广义梯度近似（GGA-PBE）处理交换-关联密度泛函 [32]。化学无序采用相干势近似（CPA）描述 [33]。CPA 是处理随机固溶合金中成分无序和磁无序的高效且有用的方法。所研究合金的顺磁态通过静态无序局域磁矩（DLM）模型模拟 [34]。室温 SFE 在实验晶格参数下计算，并包含来自磁熵的主要熵贡献 [35]。SFE 采用包含 12 个 FCC {111} 层的超胞确定。Brillouin 区的不可约部分通过均匀分布的 k 点采样。k 网格经过仔细测试，并对所有计算采用 12 × 24 × 3 网格。计算细节可参考先前工作 [36]。

### 2.3. 原位中子衍射测量

原位中子衍射拉伸测试使用日本质子加速器研究复合体（J-PARC）的工程材料衍射仪 TAKUMI 进行。已有研究提供了关于试样和中子探测器布置的详细信息 [37]。拉伸试样的标距尺寸为 20 × 4 × 2 mm，轧制方向平行于加载方向。拉伸试验在弹性区采用载荷控制，随后采用恒定横梁速度，应变速率为 2.8 × 10^-5 s^-1。应变通过数字图像相关（DIC）方法测量。

采用轴向探测器收集的中子衍射谱进行分析。晶格应变由下式计算 [17]：

$$
\varepsilon_{hkl}=\frac{d_{hkl}-d^0_{hkl}}{d^0_{hkl}}
$$

其中，$d^0_{hkl}$ 和 $d_{hkl}$ 分别表示变形前和给定应变状态下 hkl 晶面的晶面间距。随后，层错概率（SFP）由 $\varepsilon_{222}$ 与 $\varepsilon_{111}$ 之间的差值通过下式获得 [38]：

$$
SFP=\frac{32\pi}{3\sqrt{3}}(\varepsilon_{222}-\varepsilon_{111})
$$

CMWP 程序利用轮廓函数拟合不同应变下的中子衍射图谱，从而计算位错密度和位错排列参数 $M^*$ [39]。应变轮廓的 Fourier 变换为：

$$
A^D_{hkl}(L)=\exp(-2\pi^2L^2g^2\langle\varepsilon^2_{g,L}\rangle)
$$

其中，$\langle\varepsilon^2_{g,L}\rangle$ 为均方应变，$L$ 为 Fourier 变量，$g$ 为满足 Laue 条件的动量转移 [40]。应变展宽由位错引起 [41]。均方应变可表示为：

$$
\langle\varepsilon^2_{g,L}\rangle=\frac{\rho Cb^2}{4\pi}f(\frac{L}{R^*_e})
$$

其中，$\rho$、$C$ 和 $b$ 分别为位错的密度、衬度和 Burgers 矢量。$R^*_e$ 为位错的有效外截断半径。位错排列参数 $M^*$ 可表示为：

$$
M^*=R^*_e\sqrt{\rho}
$$

其中，$M^*$ 是表征位错排列或位错偶极特征的无量纲数 [42]。CMWP 方法采用一种算法，使计算轮廓和实验轮廓之间的残差平方和最小化，以确定 $\rho$ 和 $R^*_e$ 的值。CMWP 程序的操作在文献 [39] 中有详细说明。

### 2.4. 微观组织表征

扫描电子显微镜（SEM）表征使用两台设备进行。电子通道衬度（ECC）图像由 JEOL JSM 7200F 获得，电子背散射衍射（EBSD）结果由 ZEISS-Sigma500 获得。试样通过在 10% 高氯酸溶液中电解抛光制备，电压为 20-27 V，时间为 10-20 s。采用 FEI Tecnai G2 F20 在 200 kV 下对拉伸变形试样进行透射电子显微镜（TEM）表征。TEM 表征试样采用双喷电解抛光方法制备，电压为 25 V，温度为 248 K，使用与 SEM 试样制备相同的溶液。在此步骤之前，直径为 3 mm 的圆盘使用 SiC 砂纸研磨至约 50 μm 厚。

## 结果/讨论章节子标题翻译

- 3. 结果
- 3.1. 微观组织和拉伸性能
- 3.2. 微观组织演化
- 3.3. 晶格应变、织构和位错密度演化
- 4. 讨论
- 4.1. 位错强化系数
- 4.2. 塑性变形机制和应变硬化

## 图题和表题翻译

图 1. CoCrNi 合金的初始微观组织和力学性能。（a, b）叠加晶界的晶粒取向图；（c）工程应力-应变曲线和（d）应变硬化曲线。

图 2. 45Ni 在真应变 0.15、0.27 和 0.31 下的变形微观组织。（a-c）叠加晶界的晶粒取向图；（d-f）ECC 图像。

图 3. 33Ni 合金在真应变 0.15、0.25 和 0.37 下的变形微观组织。（a-c）叠加晶界的晶粒取向图；（d-f）ECC 图像。

图 4. 45Ni（a-c）和 33Ni（d-f）在颈缩应变下的 TEM 图像。

图 5. 变形过程中在（a）45Ni 和（b）33Ni 中收集的原位中子衍射谱。

图 6. （a）45Ni 和（b）33Ni 中晶格应变随真应力的演化。（c）45Ni 和（d）33Ni 中内应力随真应变的演化。

表 1. 45Ni 和 33Ni 的弹性常数（$E_{hkl}$）。

图 7. （a）45Ni 和（b）33Ni 中峰归一化积分强度的演化。（c）45Ni 和（d）33Ni 中 SFP 的演化。

图 8. （a）位错密度和（b）排列参数 $M^*$ 随真应变的演化。（c）强度差（$\Delta\sigma_d$）与 $\Delta MGb\rho^{1/2}$ 之间的关系。（d）α 值与 SFE 之间的关系 [38,43]。位错排列示意图显示于（b）。

表 2. 45Ni 和 33Ni 合金的 $M$、$G$ 和 $b$ 值。

图 9. 45Ni（a）和 33Ni（b）在真应变 0.05 下的位错结构。相近位错密度下 45Ni（c）和 33Ni（d）位错结构的 ECC 图像（位错密度基于中子衍射确定）。

图 10. 不同应变下（a）45Ni 和（b）33Ni 中屈服强度、位错强化和平面缺陷强化对流动应力的贡献。

图 11. （a）应变硬化（$\sigma_{flow}-\sigma_{YS}$）随真应变的演化。（b）位错和平面缺陷对流动应力增量的贡献。

## 结论翻译

我们制备了具有相似晶粒尺寸的 45Ni（$\gamma_{isf}=5$ mJ·m^-2）和 33Ni（$\gamma_{isf}=-24$ mJ·m^-2）合金，并利用 TEM、EBSD 和原位中子衍射量化了力学性能，揭示了拉伸变形过程中的微观组织演化。主要结论如下：

1. 与 45Ni 相比，33Ni 表现出更优异的强度-延性平衡，这主要归因于 SFE 的降低。低 SFE 促进平面滑移，进而提高位错增殖速率。此外，大量 SFs 和纳米孪晶等平面缺陷的激活诱发额外应变硬化，从而提高 33Ni 的应变硬化率。

2. 45Ni 和 33Ni 的位错强化系数 α 分别确定为 0.257 和 0.176。高 SFE 有利于交滑移，交滑移可以促进位错相互作用形成位错缠结或位错胞。从位错反应和位错平均自由程的角度看，α 值随 SFE 变化。

3. 在颈缩应变下，45Ni 和 33Ni 的位错强化分别为 677 和 736 MPa，而平面缺陷强化分别为 54 和 162 MPa。与 SFs 和纳米孪晶相比，位错强化在 45Ni 和 33Ni 的应变硬化过程中均占主导。

4. 尽管 33Ni 的 α 值小于 45Ni，但表观位错强化来源于位错密度的显著增加。

File: 3-summaries-renamed/文献总结 - 二元 Ni-V 合金扩展 MEAM 的开发与应用 - 2026.md
# 文献总结 - 二元 Ni-V 合金扩展修正嵌入原子法原子间势的开发与应用 - 2026

---

## 文献基本信息

- **英文标题**：Development and applications of an extended modified embedded-atom method interatomic potential for binary Ni-V alloys
- **DOI**：https://doi.org/10.1103/jljs-ldv5
- **作者**：Mengwan Li、Tao Liu、Binglun Yin、Xiaoxiao Ma、Che Fan、Xun-Li Wang、Zhaoxuan Wu；Mengwan Li 与 Tao Liu 共同第一作者。
- **作者单位**：
    - 1 Department of Physics and Center for Neutron Scattering, City University of Hong Kong, Hong Kong SAR, China
    - 2 City University of Hong Kong Shenzhen Research Institute, 8 Yuexing 1st Road, Shenzhen Hi-Tech Industrial Park, Shenzhen 518057, China
    - 3 Department of Engineering Mechanics and Center for X-Mechanics, Zhejiang University, Hangzhou 310027, China
    - 4 Department of Materials Science and Engineering, City University of Hong Kong, Hong Kong SAR, China
- **期刊**：Physical Review Materials 10, 103606 (2026)；常规研究论文。
- **日期**：投稿 12 June 2026；返修 原文未提供；接收 28 September 2026；在线发表 15 October 2026。
- **数据与代码链接**：势参数上下限、性质权重和势文件见补充材料 http://link.aps.org/supplemental/10.1103/jljs-ldv5；正文称支持研究的数据和软件详见论文，进一步信息可向作者索取，未提供其他独立仓库链接。

---

## 论文内容详细总结

### 研究背景与目的

- 实验发现，共析成分 Ni63.2V36.8 经均匀化、冷轧和再结晶退火后保持 FCC 固溶体；平均晶粒尺寸 8.1 µm 时，室温屈服强度约 750 MPa、抗拉强度约 1200 MPa [9]。作者认为 V 的固溶强化重要，但 V 溶质、短程有序（SRO）与塑性变形之间的机制尚不清楚。
- 现有 Shim-NiV 与 Maisel-VNiTi 势对 FCC Ni 中 V 的无量纲失配体积分别给出 0.306 和 0.445，而 DFT 为 0.120；它们还分别将纯 Ni 的不稳定层错能高估约 50% 和 37%，使螺位错临界分切应力（CRSS）偏高。通用机器学习势的大规模计算成本也较高。
- 目标是开发可在大体系中准确表示 Ni-V 相、V-V 相互作用、V-层错与 V-位错相互作用及 SRO 的扩展修正嵌入原子法势（XMEAM-NiV），以支持塑性和断裂的机制研究。

---

### 研究方法

- 在 LAMMPS 实现的 XMEAM 框架中，先重新拟合单质 Ni，沿用并微调既有单质 V 势，再拟合 Ni-V 交叉作用。XMEAM 在 MEAM 基础上加入四、五阶角电子密度项，将电子密度与成对作用的屏蔽函数分开，并采用超过第二近邻的截断范围。
- Ni-Ni、V-V、Ni-V 成对作用的参考结构分别为 FCC-Ni、BCC-V、L12-Ni3V。拟合目标覆盖晶格常数、凝聚能、弹性常数、状态方程、表面解离、点缺陷、广义层错能，以及 D022-Ni3V、A15-NiV3 和 A1-NiV 的晶格、缺陷和溶质性质。
- 自旋极化 DFT 使用 VASP、PAW、GGA-PBE、550 eV 平面波截断、Γ 中心 k 点网格；电子自洽能量阈值为每超胞 $1\times10^{-7}$ eV，离子力阈值为 $1\times10^{-3}$ eV Å$^{-1}$。用倾斜超胞方法计算层错及 V-层错相互作用，用含 106 个 Ni 和 2 个 V 的超胞评估不同近邻壳层 V-V 成对作用。
- 参数以粒子群优化（PSO）逐级拟合，Ni 与 Ni-V 阶段分别使用 8000 和 16000 个粒子；随后以分子静力学、分子动力学（MD）、混合 MD/蒙特卡罗（MC）及 DFT 和实验数据验证。

---

### 主要结果

#### 单质与金属间化合物

- 新势较全面重现 FCC、BCC、HCP Ni 的晶格和缺陷性质。FCC Ni 的晶格常数 3.512 Å，实验值为 3.520 Å；凝聚能 −4.454 eV/atom，拟合采用的实验值为 −4.45 eV/atom；{111} 不稳定层错能为 319 mJ m$^{-2}$，表中采用的 DFT 对照值为 310 mJ m$^{-2}$；本征层错能为 123 mJ m$^{-2}$，DFT 对照值为 125 mJ m$^{-2}$。
- L12-Ni3V 的广义层错能曲线与 DFT 相符；近零复合层错能及负的反相畴界能表明 L12 不是该成分的基态结构。势亦对 D022-Ni3V 和 A15-NiV3 的多项晶格、弹性性质作了基准验证。

#### 溶质、位错与固溶体

- FCC Ni 中 V 的相对失配体积为 0.116，DFT 为 0.12 ± 0.04；Shim-NiV 和 Maisel-VNiTi 分别约为 0.31 和 0.45。V-V 在第一近邻强排斥、第二近邻中等吸引、第五近邻弱吸引，相互作用可延至第六近邻；该模式与 D022 型有序倾向一致。
- 新势给出的 V-本征层错相互作用能与 DFT 几乎一致。V 对刃位错 Shockley 部分位错芯拉伸侧的最大吸引约 −321 meV，对压缩侧的最大排斥约 125 meV；对螺位错主要表现为部分位错芯附近的中等吸引。
- 随 V 含量增加，随机 A1-NiV 的晶格常数增大；刃位错 CRSS 在约 15 at.% V 附近升至约 600 MPa 后趋于平台，而螺位错在约 30 at.% V 时可达约 1.2 GPa。螺位错在较高 V 浓度下可形成收缩段、非平面芯及跨不同 {111} 面的部分位错；作者强调这些发现仍需第一性原理进一步检验。
- 直接模拟的本征层错能在 V 浓度至约 10 at.% 时下降较缓，至 30 at.% 又略微上升，偏离稀溶质模型的急剧下降预测；作者将可能原因指向较长程的 V-V 作用与较大的失配体积，认为简单稀释极限或只适用于低于约 2 at.% V。

#### 短程有序、相稳定性与计算速度

- 在 600 K 从随机 Ni85V15 出发，第一近邻 V-V 明显减少、第二近邻 V-V 增加；Warren-Cowley 参数约为 $\alpha_{VV}^{1}\approx1$、$\alpha_{VV}^{2}\approx-0.7$，第三、第四近邻分别约 −0.12、−0.10，整体接近 D022 型 SRO。低温有序化收敛很慢。Ni75V25 从 D022 初态出发的长程有序在 1318 K 以上趋向 A1 的短程有序状态。
- 在所考察的 V 含量下，有 SRO 的固溶体凝聚能均低于相应随机固溶体。25 at.% V 时，D022-Ni3V 的凝聚能最低，其后依次为 A1-Ni3V-SRO、L12-Ni3V、A1-Ni3V-Random。SRO 降低晶格常数并提高弹性常数；生成焓在约 30 at.% V 附近达到最低。
- 单节点 32 CPU 核的 LAMMPS 比较中，传统 MEAM 最快，随后依次为 NEP-16、XMEAM-NiV 和 MACE；DPA-3.1 比 XMEAM-NiV 慢约三个数量级。作者认为 XMEAM-NiV 在所研究体系的精度与规模化效率之间取得可用平衡。

---

### 讨论与结论

- 作者将适用重点明确置于 Ni 富集侧和 A1-NiV 固溶体；V 富集侧、晶界等超出现有基准的应用仍需先验证。Ni 相关凝聚能的 DFT 不确定性、大超胞缺少直接第一性原理基准、低温 MC 有序化缓慢以及高 V 含量时 $C_{12}$ 的差异，均限制定量结论。
- 对螺位错非平面芯、SRO 对 CRSS 和形核势垒的影响，需要更深入研究；不同 V 含量的有序行为也尚待与 DFT-MC 定量比较。作者提出可扩充目标数据库、以协方差矩阵自适应进化策略改进拟合，并将分层开发方法推广至其他二元和更高元合金。

---

## 章节翻译

### 摘要

近期实验表明，二元 Ni-V 面心立方（FCC）固溶体合金的强度和加工硬化能力优于现有具有 FCC 固溶体结构的多主元合金。其优异的力学性能可归因于 V 的固溶强化，但 V 溶质和短程有序（SRO）对变形行为的机制性影响仍不清楚，令人困惑。在此，我们为二元 Ni-V 体系开发了一种扩展修正嵌入原子法（XMEAM）原子间势，以便直接、准确地模拟 SRO 以及 V 与晶格缺陷的相互作用。该势依据现有实验和新的密度泛函理论（DFT）计算，在多种固溶体与金属间化合物结构中拟合了广泛的晶格与缺陷性质。分子动力学和蒙特卡罗模拟的广泛基准测试表明，该势在宽 V 浓度范围的 Ni-V 固溶体合金以及金属间化合物结构中均具有很高的准确性和迁移能力。具体而言，该势再现了 SRO、相变、溶质失配体积以及溶质与位错的相互作用，与现有实验和二元相图的 Ni 富集侧一致。新势还具有较高的计算效率；因此，它为高保真、大规模、机制性的 Ni-V 二元体系塑性变形和 SRO 效应建模开辟了重要途径，并为开发其他二元体系及扩展至三元体系奠定了基础。

---

### I. 引言

多主元合金（MPEAs）探索传统单主元成分空间之外的材料组成。早期 MPEAs，如 CuCoNiCrAlxFe [1] 和 FeCrMnNiCo [2]，利用混合熵，以五种或更多溶质元素的等原子比或非稀释浓度形成某些简单固溶体（SS）相。不同溶质元素的引入形成了化学复杂的晶格环境和键合特征，进而产生多样的原子有序方式、局域电子结构以及宏观材料性质和行为。将组元数减至四种和三种可进一步调控性质，同时使混合熵降低至在常规热机械加工中仍足以保持简单 SS 相的水平。例如，四元 FeCrNiCo、三元 CrCoNi 和 VCoNi 在宽温度范围内表现出更高的强度、延性和韧性 [2–8]。最近，二元 Ni-V 在共析成分 Ni63.2V36.8 下，经均匀化、冷轧和再结晶退火后显示 FCC SS 相 [9]。平均晶粒尺寸为 8.1 µm 时，Ni63.2V36.8 在室温下具有 750 MPa 的超高屈服强度和 1200 MPa 的抗拉强度，明显高于含有更多主元的其他 MPEAs，例如 CrMoFeCoNi [10]、FeNiCoCr [3]、CrCoNi [4,5] 和 CoNiV [7,8]。这种非凡的屈服强度被归因于 Ni 与 V 之间较大的电负性差 $\Delta\chi$、电荷转移及随之产生的原子压力 [9]。虽然 $\Delta\chi$ 可以定性指导材料屈服强度的判断，但无法从物理机制上说明溶质有序、溶质与晶格缺陷的相互作用，以及位错滑移、交滑移、增殖和强化等塑性变形过程。

考虑到 V 在 Ni 中较大的失配体积 [11]、有序金属间化合物相（例如 D022-Ni3V 和 A15-NiV3），以及早期漫散射强度测量 [12,13] 和第一性原理研究 [14]，可以预期 Ni63.2V36.8 中存在较强的溶质 SRO 和溶质强化。因此，二元 Ni-V SS 合金是研究非稀释 SS 合金塑性变形及 SRO 效应的理想原型体系。然而，实验上表征 SRO 及其对塑性变形的影响仍很困难 [15]。另一方面，显式包含溶质的晶格缺陷直接原子模拟尤其有利于揭示物理机制，并指导溶质强化理论的发展 [16–20]。不过，逼真的模拟依赖于对各组元间原子相互作用的准确描述。第一性原理 DFT 可以可靠地描述溶质与晶格缺陷的电子结构和相互作用，但计算成本高；常规计算局限于小超胞和基态简单缺陷，因此不适合模拟扩展缺陷，或位错扭折、割阶、锁、界面及其相互作用等缺陷演化。

经验、半经验势或机器学习原子间势（MLIPs）提供了研究溶质与晶格缺陷相互作用及演化的另一途径。然而，现有原子间势对溶质影响塑性和断裂性质的描述通常不够准确。针对二元 Ni-V 体系，先前研究建立了若干经典势和 MLIPs，但并未针对 Ni-V SS 合金性质优化。例如，Shim 等 [21] 为 NiVH 建立了第二近邻修正嵌入原子法（2NN MEAM）势，本文称为 Shim-NiV。该势能够有效描述稳定 NiVx 合金中的氢渗透率，与实验和第一性原理数据较为符合。然而，它给出的 FCC Ni 中 V 失配体积 $\Delta V=0.306$，超过 DFT 值 0.120 的两倍。另一项研究中，Maisel 等 [22] 为 VNiTi 提出了 2NN MEAM 势，本文称为 Maisel-VNiTi，并系统研究了 TiV 合金中 NiTi 形状记忆纳米析出物的热响应。但 Maisel-VNiTi 给出的 FCC Ni 中 V 失配体积更大，为 0.445，超过 DFT 值的三倍。此外，相对 DFT，两种势均显著高估 FCC Ni 的不稳定层错能（USFE），分别约 50% 和 37%。因此，它们表现出较高晶格摩擦，螺位错 CRSS 分别为 200 MPa 和 425 MPa，使基体材料性质显著高于实验 [23] 及 USFE 接近 DFT 值的势。至于 DPA-3.1 [24] 等通用机器学习势，其计算速度通常比经典势慢 2–3 个数量级，因而不适于需要数亿乃至更多原子的大规模模拟。定量、准确地模拟 FCC Ni 中 V 溶质及其有序效应仍是挑战。

鉴于当前实验与模拟的局限，本文开发一种新的二元 Ni-V 原子间势，特别关注 Ni-V SS 合金的溶质有序与强化。二元势采用已在大规模原子／分子并行模拟程序 LAMMPS [25] 中实现的 XMEAM。为接近第一性原理 DFT 精度，首先开发新的 Ni 势，以再现 FCC、BCC 和 HCP Ni 几乎全部晶格和缺陷性质。以该新 Ni 势和近期的 V 势 [26] 为基础，通过拟合广泛的 DFT 所得 V 溶质及 Ni-V 金属间化合物性质，包括失配体积、溶质对和溶质与层错的相互作用能，优化 Ni-V 交叉相互作用，得到二元 XMEAM 势（XMEAM-NiV）。该势能够再现与 Ni-V SS 合金及金属间化合物中溶质有序、相稳定性、塑性变形和断裂有关的全部关键性质。此外，在 LAMMPS 中实现的 XMEAM 计算成本较低，可在单个 CPU 节点上模拟数亿原子，并在多节点间实现线性扩展。

下文首先在第 II 节介绍 XMEAM-NiV 的开发方法，包括 XMEAM 的整体框架及单质与二元交叉作用参数、参考结构和目标性质的选择、XMEAM 参数优化方法、目标性质的 DFT 计算，以及分子静力学（MS）和分子动力学（MD）模拟细节。第 III 节给出所开发的纯 Ni 和二元 Ni-V XMEAM 势的基本性质，并通过广泛基准测试，与 DFT 和现有实验数据比较，以验证新势。第 IV 节进一步验证和展示 XMEAM-NiV 的应用，重点关注随机 Ni-V SS 合金中的晶格与缺陷性质，以及混合 MD/MC 模拟中的 SRO 演化。第 VI 节讨论尚未解决的问题与未来方向，第 VII 节给出简要结论。

---

### II. 开发二元 Ni-V 体系 XMEAM 势的总体方法

#### A. XMEAM 中体系总能量与参数

XMEAM [26] 沿用了与 EAM [27,28] 和 MEAM [29,30] 相似的函数形式，具有 $N$ 个原子的体系总能量 $E$ 为：

$$
E=\sum_{i=1}^{N}\left\{F_i(\bar\rho_i)S_{ijk}^{(\rho)}+\frac{1}{2}\sum_{j\ne i}\phi_{ij}(r_{ij})S_{ijk}^{(\phi)}\right\}.\tag{1}
$$

其中，$F_i$ 为将原子 $i$ 嵌入背景电子密度 $\bar\rho_i$ 所对应位点的嵌入能，$\phi_{ij}$ 为距离 $r_{ij}$ 处原子 $i$ 和 $j$ 的成对相互作用能，$S_{ijk}^{(\rho)/(\phi)}$ 分别为电子密度和成对作用的屏蔽函数。$F_i$、$\phi_{ij}$ 和 $S_{ijk}^{(\rho)/(\phi)}$ 是依赖元素种类的函数，描述单质、二元及三元相互作用，$\bar\rho_i$ 则包含周围全部原子的贡献。对当前二元 Ni-V 体系，独立函数分别为 Ni 的 $F_{\mathrm{Ni}}$、$\bar\rho_{\mathrm{Ni}}$、$\phi_{\mathrm{NiNi}}$ 和 $S_{\mathrm{NiNiNi}}^{(\rho)/(\phi)}$，V 的 $F_{\mathrm V}$、$\bar\rho_{\mathrm V}$、$\phi_{\mathrm{VV}}$ 和 $S_{\mathrm{VVV}}^{(\rho)/(\phi)}$，以及 Ni-V 交叉作用的 $\phi_{\mathrm{NiV}}$、$S_{\mathrm{NiNiV}}^{(\rho)/(\phi)}$、$S_{\mathrm{NiVNi}}^{(\rho)/(\phi)}$、$S_{\mathrm{VNiNi}}^{(\rho)/(\phi)}$、$S_{\mathrm{NiVV}}^{(\rho)/(\phi)}$、$S_{\mathrm{VNiV}}^{(\rho)/(\phi)}$ 和 $S_{\mathrm{VVNi}}^{(\rho)/(\phi)}$。除以样条描述的成对作用函数 $\phi_{ij}$ 外，其他函数均采用由若干参数确定的解析表达式，详见 [26,29–31]。与较早的 MEAM [31] 相比，XMEAM 的主要差别在于：（i）增加角向电子密度项，使 $\bar\rho_i$ 包含四阶和五阶项；（ii）分别使用电子密度和成对作用的屏蔽函数 $S_{ijk}^{(\rho)}$ 与 $S_{ijk}^{(\phi)}$；（iii）采用超出第二近邻的较大截断距离 $r_{\mathrm{cut}}$。这些扩展分别为单质势和二元势增加 6 个与 24 个参数，从而为拟合材料性质提供额外自由度。此外，XMEAM 与 EAM、MEAM 一样，可按单质、二元及更高元体系逐级开发。这里从头建立 Ni 势，而 V 势直接采用先前研究 [26]，仅微调截断距离 $r_{\mathrm{cut}}$ 和平滑距离 $\delta r$（见附录 B）。函数 $\phi_{\mathrm{NiV}}$ 和交叉作用项中的参数（例如 $S_{ijk}^{(\rho)/(\phi)}$）依据 DFT 计算和现有实验得到的一系列二元 Ni-V 合金性质拟合，详述如下。

#### B. 参考结构与目标性质

在 XMEAM 和 MEAM 中，通过计算参考结构的 Rose 状态方程确定成对作用函数 $\phi_{ij}$，即 $\phi_{ij}=h[E_u(r_{ij})]$，其中 $E_u$ 为 Rose 能量函数 [32]。$\phi_{\mathrm{NiNi}}$、$\phi_{\mathrm{VV}}$ 和 $\phi_{\mathrm{NiV}}$ 共需三种参考结构。本文分别以 FCC 和 BCC 为 Ni-Ni 与 V-V 的参考结构，以 L12-Ni3V 为 Ni-V 的参考结构。总能量表达式其他函数中的参数，则依据选定参考结构及其他相关金属间化合物、SS 结构的一系列目标性质确定。这些目标性质通常包括体相晶格、自由表面能与解离行为、点缺陷和广义层错（表 III）。目标性质的确定依据现有实验与第一性原理 DFT 计算数据的可得性和可靠性。例如，晶格参数、凝聚能和弹性常数优先采用现有实验值，而不是 DFT 值作为拟合目标，因为不同交换关联泛函的 DFT 结果在某些性质上存在明显差异 [33,34]。此外，研究特别关注与溶质有序、溶质和位错的相互作用及溶质强化相关的晶格缺陷性质，包括 FCC Ni 中 V-V 成对相互作用、V-层错相互作用、广义层错能（GSFEs）、表面解离行为和 V 溶质失配体积。

#### C. 目标性质的 DFT 计算

为确定 Ni-V 体系中的晶格与缺陷性质，采用 Vienna Ab Initio Simulation Package（VASP [35–38]）进行自旋极化 DFT 计算。Ni 与 V 的价电子态分别为 3d9 4s1 和 3s2 3p6 3d4 4s1，并显式包含 V 的 3p 半芯层。平面波基组采用 550 eV 截断能，以投影缀加平面波（PAW [39]）赝势取代芯电子。交换关联效应采用 Perdew-Burke-Ernzerhof（PBE [40]）广义梯度近似（GGA）描述。相较 r2SCAN meta-GGA 等泛函，选择 GGA-PBE 是因为它在描述二元 Ni-V 体系关键力学性质（如 FCC Ni 与 BCC V 的平衡体积和德拜温度、V 的凝聚能、Ni 的体积模量 [33,34]）时整体兼具准确性与效率。布里渊区采样采用 Γ 中心 Monkhorst-Pack k 点网格 [41]，倒空间分辨率为 $2\pi/100$ Å$^{-1}$。布里渊区积分采用一阶 Methfessel-Paxton 方法 [42]，展宽宽度 0.2 eV。当相邻电子自洽迭代的每超胞能量差 $|\Delta E|<1\times10^{-7}$ eV，且离子弛豫中的原子力低于 $1\times10^{-3}$ eV Å$^{-1}$ 时，认为计算收敛。上述 DFT 设置给出的晶格性质与实验较好一致（第 III 节详述）。以下说明需要特殊处理的缺陷性质计算。

##### 1. 参考结构的性质

Ni 单质势的拟合沿用先前针对 V 的工作 [26]，过程相对直接。先以 DFT 计算晶格和缺陷性质，再作为拟合目标。FCC Ni 中的 <11-2>{111} GSFE 曲线由完全周期超胞 $(\mathbf c_1^0,\mathbf c_2^0,\mathbf c_3^0)$（表 III）计算，其中 $\mathbf c_1^0$ 在滑移面内垂直于滑移方向，$\mathbf c_2^0$ 为滑移方向，$\mathbf c_3^0$ 垂直于滑移面。采用倾斜超胞方法 [43–45] 构造滑移结构：向超胞矢量 $\mathbf c_3$ 逐步加入倾斜矢量 $\delta\mathbf s=\langle11-2\rangle/N_0$，等效于在超胞边界相邻 {111} 面之间产生滑移台阶。对滑移结构，优化（i）$\mathbf c_3^0$ 方向上所有离子位置和（ii）面外方向的超胞矢量 $\mathbf c_3$，得到总能量 $U(n\delta\mathbf s)$。GSFE 为：

$$
\gamma(n\delta\mathbf s)=\frac{U(n\delta\mathbf s)-U(0)}{A}.\tag{2}
$$

其中，$U(0)$ 为完整晶格超胞的内能，$A=|\mathbf c_1^0\times\mathbf c_2^0|$ 为超胞滑移面面积。GSFE 曲线决定与位错形核、部分位错芯分离和滑移有关的面滑移势垒。

类似地，计算 FCC Ni 的 {111}、{100} 和 {110} 面的表面解离曲线。采用完全周期的 $(\mathbf c_1^0,\mathbf c_2^0,\mathbf c_3^0)$ 超胞（表 III），在所有原子位置固定时，沿解离面的法向将超胞矢量 $\mathbf c_3$ 增加 $n\delta d$，模拟解离。表面解离能为：

$$
\sigma(n\delta d)=\frac{U(n\delta d)-U(0)}{A}.\tag{3}
$$

表面解离描述平面分离时、最近邻（NN）原子数减少条件下的能量演化，对材料断裂行为至关重要。

对于二元 Ni-V 体系，计算 L12-Ni3V 参考结构的一组性质，包括晶格参数、凝聚能和弹性常数。{111} 面沿 <11-2> 方向的 GSFE 曲线采样滑移变形引起的能量变化，经过复合层错（CSF）和反相畴界（APB），因此被选为 L12-Ni3V 的目标性质。此外，计算 L12-Ni3V 中 {111}、{100} 和 {110} 面的表面解离曲线。GSFE 和解离曲线均采用与 FCC Ni 相同的方法。除这些参考结构性质外，二元 Ni-V 的目标性质还包括 D022-Ni3V 和 A15-NiV3 金属间化合物相的晶格参数、凝聚能及弹性常数，并进一步纳入下述 A1-NiV SS 相中的 V 溶质性质。

##### 2. 失配应变与失配体积

溶质失配是控制合金性质的重要特征；它引起晶格畸变，并与位错等晶格缺陷的应变场相互作用。V 在 FCC Ni 晶格中有较大的失配体积，因此预测 V 溶质效应要求定量准确的失配体积。本文先以 DFT 测定该值。在无应力、稀溶质条件下，含 $N=N_{\mathrm{Ni}}+N_{\mathrm V}$ 个原子的超胞总容积可写为：

$$
V(X_{\mathrm V})=N[(1-X_{\mathrm V})\Omega_{\mathrm{Ni}}+X_{\mathrm V}\Omega_{\mathrm V}]=N\Omega_{\mathrm{Ni}}+NX_{\mathrm V}\Delta\Omega.\tag{4}
$$

其中，$X_{\mathrm V}=N_{\mathrm V}/N$ 为 V 的摩尔分数，$\Omega_{\mathrm{Ni}}$、$\Omega_{\mathrm V}$ 为 Ni 和 V 的原子体积，$\Delta\Omega=\Omega_{\mathrm V}-\Omega_{\mathrm{Ni}}$ 为 V 在 FCC Ni 中的失配体积。亦可表示为：

$$
\Delta\Omega=\frac{1}{N}\frac{\partial V(X_{\mathrm V})}{\partial X_{\mathrm V}},\qquad
\Delta V=\frac{\Delta\Omega}{\Omega_{\mathrm{Ni}}}=\frac{1}{N\Omega_{\mathrm{Ni}}}\frac{\partial V(X_{\mathrm V})}{\partial X_{\mathrm V}}.\tag{5}
$$

本文使用 DFT 计算不同 $X_{\mathrm V}$ 下的 FCC 周期超胞体积 $V(X_{\mathrm V})$（表 III），并在稀 V 浓度下依据式（5）拟合失配体积 $\Delta\Omega$。

##### 3. 溶质对相互作用

溶质对作用可显著影响溶质分布、有序化和相稳定性。FCC Ni 中 V-V 溶质对相互作用能定义为：

$$
U_{\mathrm{V-V}}(i)=U_{\mathrm{NiV}}(i)-U_{\mathrm{NiV}}(\infty).\tag{6}
$$

其中，$U_{\mathrm{NiV}}(i)$ 和 $U_{\mathrm{NiV}}(\infty)$ 分别为 V-V 溶质对位于 FCC 晶格第 $i$ 近邻位置和无限远间距时的超胞总能量（表 III）。$U_{\mathrm{V-V}}(i)$ 的正、负值分别表示溶质对排斥和吸引。本文使用由 106 个 Ni 原子和 2 个 V 原子组成的 FCC 超胞，以 DFT 计算 V 原子处于第一至第六以及第十一近邻时的 $U_{\mathrm{NiV}}(i)$（见附录 D 和表 VII）。结构优化时所有离子位置弛豫，超胞矢量固定为体相 Ni 的值。V-V 距离较大时，$U_{\mathrm{V-V}}(i)$ 趋于零，表示没有溶质相互作用；这里以第十一近邻的能量为参考。

##### 4. 溶质与层错的相互作用能

溶质与层错（SF）的相互作用能 $U_{\mathrm{V-SF}}$ 可定义为：

$$
U_{\mathrm{V-SF}}(i)=[U_{\mathrm{SF}}^{\mathrm{NiV}}(i)-U_{\mathrm B}^{\mathrm{NiV}}]-[U_{\mathrm{SF}}^{\mathrm{Ni}}-U_{\mathrm B}^{\mathrm{Ni}}].\tag{7}
$$

其中，$U_{\mathrm B}^{\mathrm{Ni}}$ 和 $U_{\mathrm B}^{\mathrm{NiV}}$ 分别为纯 Ni 与含一个溶质原子的体相超胞总能量［图 1(a)、1(b)］；$U_{\mathrm{SF}}^{\mathrm{Ni}}$ 和 $U_{\mathrm{SF}}^{\mathrm{NiV}}(i)$ 分别为纯 Ni 与在距层错第 $i$ 原子层放置一个溶质时的 SF 超胞总能量［图 1(c)、1(d)］。两组括号中的量分别给出有、无溶质时的层错能，两者之差即溶质对层错能的影响。当溶质距层错越来越远，即 $i$ 增大并最终无相互作用时，该差值应趋于零。

实际计算从含 108 个原子和 12 个 [111] 原子层的体相超胞开始（表 III）。通过优化超胞矢量与离子位置求得 $U_{\mathrm B}^{\mathrm{Ni}}$。按前述倾斜超胞方法 [43–45]（第 II C 1 节）施加 $\mathbf s=[11-2]/6$，形成层错并求得 $U_{\mathrm{SF}}^{\mathrm{Ni}}$。再将纯 Ni 体相及 SF 超胞第 $i$ 层中的一个 Ni 原子替换为 V，仅沿 [111] 方向优化超胞矢量 $\mathbf c_3$，同时优化全部离子位置，得到 $U_{\mathrm B}^{\mathrm{NiV}}$ 与 $U_{\mathrm{SF}}^{\mathrm{NiV}}(i)$。此方法得到稀释极限下、溶质之间相互作用较弱时的溶质-SF 相互作用能。

#### D. 蒙特卡罗、分子静力学与分子动力学模拟

在势拟合及之后的验证和应用展示中，使用 LAMMPS [25] 进行 MC、MS 和 MD 模拟。势拟合所用超胞尺寸、优化及约束条件与 DFT 计算相似（表 III）。所有结构优化均通过交替采用共轭梯度法和阻尼动力学极小化方法 [46] 的多轮计算系统完成，以保证可靠收敛；原子力通常低于 $1\times10^{-8}$ eV Å$^{-1}$。

#### E. 参数优化

XMEAM 势对单质体系具有 24 个参数，对二元体系具有 $24+24+30$ 个参数。为微调这些参数，采用粒子群优化（PSO [47,48]）算法。每个粒子 $k$ 是一种候选势，在 XMEAM 参数定义的多维空间（例如单质体系的 24 维空间）中具有坐标 $\mathbf x_k$。PSO 中的目标函数为：

$$
f_{\mathrm{obj}}(\mathbf x)=\sum_{i=1}^{n}w_i\left[\frac{p_i(\mathbf x)-t_i}{t_i}\right]^2.\tag{8}
$$

其中，$p_i$、$t_i$ 和 $w_i$ 分别为表 III 所示第 $i$ 项性质的粒子预测值、目标值和权重，求和涵盖全部 $n$ 项目标性质。目标函数实质上是归一化误差平方的加权和，用来度量粒子性质偏离目标的程度。粒子集合组成大粒子群，占据由参数上下限规定的空间。每一步 PSO 中，粒子依据自身性质相对局部最佳值和全局最佳值的偏差演化，模拟群体接近最优解的行为。具体而言，粒子按下式移动：

$$
x_j(t+1)=x_j(t)+v_j(t).\tag{9}
$$

$$
v_j(t)=\omega v_j(t-1)+\phi_l r_l(l_j-x_j)+\phi_g r_g(g_j-x_j).\tag{10}
$$

其中，$l_j$ 和 $g_j$ 为局部及全局最佳位置，即 $f_{\mathrm{obj}}$ 的最小值对应位置。参数 $\omega$、$\phi_l$、$\phi_g$、$r_l$ 和 $r_g$ 影响粒子群的整体行为，例如接近最优解的速度。本文设 $\omega=\phi_l=\phi_g=0.5$，而 $r_l$ 和 $r_g$ 是区间 [0, 1] 内的随机数。

上述 PSO 过程依次用于先优化单质 Ni 参数，再优化二元 Ni-V 交叉参数。权重和参数空间（上下限）在若干轮试算中调整。本文对 Ni 和 Ni-V 分别采用 8000 与 16000 个粒子。当 PSO 收敛到相对较好的候选势，或继续迭代时 $f_{\mathrm{obj}}$ 的下降不再显著，就停止优化。参数上下限、性质权重和最终优化的 Ni-V XMEAM 势见补充材料 [49]。

---

### VII. 结论

总之，本文利用早先开发的 V 势，为二元 Ni-V 体系建立了新的 XMEAM-NiV 原子间势。该势拟合了多种固溶体和金属间化合物结构中广泛的晶格及缺陷性质。通过粒子群优化算法微调势参数，使整体性质达到平衡。对新势进行了全面的基准测试与验证，并与现有实验和 PBE-DFT 数据比较。所得结果表明，XMEAM-NiV 在与溶质短程有序、溶质-位错相互作用、Ni 和 Ni-V 合金的力学行为，尤其是固溶体 Ni-V 合金相关的性质上具有优异的准确性。新势同时具有较高的计算效率，使人们有望在第一性原理方法无法达到、且明显大于许多机器学习基础模型所能处理的长度和时间尺度上，真实地模拟 Ni-V 体系的溶质与位错行为。因而，这种新势显著提高了对二元 Ni-V 合金塑性行为进行高保真原子模拟的可行性。最后，本文的方法可普遍用于其他二元或更高元合金体系新势的开发。

---

## 结果与讨论子标题翻译

- III. 所开发势的基本性质
    - A. 用于单质 Ni 的 XMEAM-NiV
        - 1. 基本晶格与缺陷性质
        - 2. 凝聚、解离与滑移行为
        - 3. 有限温度下的晶格性质
    - B. 用于二元 Ni-V 体系的 XMEAM-NiV
        - 1. 基本晶格与缺陷性质
        - 2. 凝聚、解离与滑移行为
        - 3. FCC Ni 中 V-V 溶质对相互作用能
        - 4. FCC Ni 中 V 溶质与层错的相互作用能
- IV. XMEAM-NiV 的进一步验证与应用
    - A. A1-NiV 随机固溶体合金
        - 1. 晶格和弹性常数的预测
        - 2. 本征层错能的预测
        - 3. 稀 Ni-V 合金中的溶质-位错相互作用
        - 4. 位错芯的预测
        - 5. 刃位错与螺位错临界分切应力
    - B. A1-NiV 合金中的短程有序
    - C. 具有溶质短程有序的 A1-NiV 合金
- V. 与机器学习原子间势和基础模型的计算速度比较
- VI. 讨论

---

## 图表题翻译

图 1：计算 FCC Ni 中 V 溶质与层错（SF）相互作用能所用的完全周期超胞。(a)、(b) 分别为纯 Ni 和含一个溶质原子的 ABC-(111) 面堆垛 FCC 晶格。(c)、(d) 在 (a)、(b) 的体相超胞面外矢量 $\mathbf c_3^0$ 上增加倾斜矢量 $\mathbf s$ 形成层错；V 原子可置于不同的 (111) 原子层。

图 2：DFT、XMEAM-NiV、Shim-NiV [21]、Maisel-VNiTi [22]、NEP-16 [50]、DPA-3.1 [24]、MACE-MPA-0 及 MACE-OMAT-0 [51] 预测的 FCC Ni 凝聚性质／状态方程（EOS）。虚线为各模型的凝聚应力（右纵轴）。XMEAM-NiV 与 MACE 模型给出平滑的能量和应力变化；DPA-3.1 在很小晶格间距 $a<0.7a_0$ 时给出负凝聚能。

图 3：DFT、XMEAM-NiV、Shim-NiV [21] 和 Maisel-VNiTi [22] 预测的 FCC Ni 表面凝聚／解离性质。表面解离能除以 2 后，在面间距较大时趋近未弛豫表面能。XMEAM-NiV 在全部情况下的能量和应力变化均平滑。

图 4：DFT、XMEAM-NiV、Shim-NiV [21] 和 Maisel-VNiTi [22] 预测的 FCC Ni 广义层错能（GSFE）曲线与曲面。(a)、(b) 分别为 {111} 面沿 <11-2> 和 <1-10> 方向的 GSFE 曲线；(c)–(f) 为 {111} 面上的 GSFE 曲面。图 (c) 的 DFT-GSFE 曲面来自文献 [70] 中 DFT 能量的傅里叶级数拟合。原始 DFT 峰值能量与 XMEAM-NiV 相符，但在 11 项傅里叶级数拟合中被高估。

图 5：XMEAM-NiV、Shim-NiV [21] 和 Maisel-VNiTi [22] 计算及实验 [52,72] 测得的 FCC Ni 晶格参数和弹性常数随温度的变化。(a) 晶格常数 $a$（实线）和热膨胀系数 α（虚线）；(b)–(d) 弹性常数 $C_{11}$、$C_{12}$、$C_{44}$。竖直虚线标示实验中的 FCC Ni 熔点 $T_m=1728$ K。

图 6：DFT、XMEAM-NiV、Shim-NiV [21]、Maisel-VNiTi [22]、NEP-16 [50]、DPA-3.1 [24]、MACE-MPA-0 和 MACE-OMAT-0 [51] 计算的 L12-Ni3V 凝聚性质／状态方程。虚线为各模型的凝聚应力（右纵轴）。XMEAM-NiV 和 MACE 模型的能量及应力变化平滑；DPA-3.1 在 $a<0.7a_0$ 的极小晶格间距下给出负凝聚能。

图 7：DFT、XMEAM-NiV、Shim-NiV [21] 和 Maisel-VNiTi [22] 计算的 L12-Ni3V 表面凝聚／解离性质。表面解离能除以 2 后，在面间距较大时趋近未弛豫表面能。

图 8：L12-Ni3V 中的广义层错能（GSFE）曲线与曲面。(a) 沿 (b) 中路径 1-4-3 的 <11-2>{111} GSFE 曲线。XMEAM-NiV 再现 DFT 的 GSFE 曲线；两者都给出近零的复合层错（CSF）能和负的反相畴界（APB）能，说明 L12 结构不是基态。Shim-NiV [21] 与 Maisel-VNiTi [22] 的 GSFE 曲线显著不同。(b)–(d) 三种势计算的 GSFE 曲面。所标记的层错分别为 2—超晶格本征层错（SISF）、3—APB、4—CSF。

图 9：FCC Ni 中 V-V 溶质对相互作用能 $U_{\mathrm{V-V}}(i)$ 以及金属间化合物结构中的近邻（NN）原子。(a) DFT、XMEAM-NiV、Shim-NiV [21] 和 Maisel-VNiTi [22] 测得的不同 NN 壳层 $U_{\mathrm{V-V}}(i)$；长程作用延伸至间距为 $\sqrt3a$ 的第六近邻。(b)、(c) L12-Ni3V 与 D022-Ni3V 中的近邻原子；在 L12-Ni3V 中，V-V 对完全占据第二和第四近邻位置。

图 10：FCC Ni 中 V 溶质与本征层错（ISF）的相互作用能 $U_{\mathrm{V-ISF}}$ 随 V 位置的变化。XMEAM-NiV 的结果与 DFT 几乎相同，而 Shim-NiV [21] 和 Maisel-VNiTi [22] 给出的相互作用弱得多。

图 11：FCC Ni-V 随机固溶体合金的晶格参数与弹性常数。(a) 15 K 实验 [82] 及 XMEAM-NiV、Shim-NiV [21]、Maisel-VNiTi [22] 给出的晶格参数 $a$ 随 V 浓度的变化。(b) DFT [83] 和三种势给出的弹性常数随 V 浓度的变化。全部计算采用随机溶质结构。

图 12：FCC Ni-V 随机固溶体合金的本征层错能 $\gamma_{\mathrm{ISF}}^{\mathrm{Alloy}}$ 随 V 溶质浓度的变化。实线为稀溶质模型式（11）的预测；平均值与标准差来自各浓度下 20 个随机构型的直接测量。

图 13：XMEAM-NiV 计算的 FCC Ni 中 V 溶质-位错相互作用能 $U_{\mathrm{V-Disl}}$。(a) 刃位错：在部分位错芯的拉伸侧与压缩侧分别存在较强的溶质吸引和排斥。(b) 螺位错：相互作用以部分位错芯内的中等吸引为主。

图 14：A1-NiV 随机固溶体合金中的位错分解宽度 $d$。(a) 刃位错；(b) 螺位错。给出直接模拟结果及弹性理论式（13）的预测。对螺位错，测量限于 $X_{\mathrm V}\le18$ at.%，因为再增加 V 时会自发形成位错结点或非平面芯。除 $X_{\mathrm V}=18$% 的螺位错外，每个 $d$ 的计算至少考虑五个不同的独立构型，以求平均值和标准差。

图 15：XMEAM-NiV 计算的 Ni-V 随机固溶体中 <1-10>/2 螺位错芯与位错线形貌。(a)–(c) Ni82V18 中螺位错分量的差分位移图和部分位错线；受溶质-位错作用与位错线张力影响，部分位错芯的间距沿位错线变化。(d)–(g) Ni60V40 中相应图像；位错含有分解于共轭 {111} 面上的 Shockley 部分位错对，以及非平面芯段（蓝线）。位错线由 OVITO [92] 中的位错提取算法（DXA [91]）识别。

图 16：XMEAM-NiV 预测的 Ni-V 随机固溶体合金中的位错临界分切应力（CRSS）。(a) 刃位错；(b) 螺位错。各成分计算三个随机构型。

图 17：XMEAM-NiV 预测的 Ni63.2V36.8 随机固溶体合金中广义层错能（GSFE）的变化。(a) 40 个随机构型中的 GSFE 曲线；(b) (a) 中 $\gamma_{\mathrm{USF}}$ 的分布；(c) (a) 中 $\tau_{\max}$ 的分布。

图 18：从随机 FCC 构型出发，在混合 MD/MC 模拟中 Warren-Cowley 短程有序（SRO）参数 $\alpha_{ij}^{s}$ 的演化。(a)、(b) Ni85V15 在 600 K 下的第一至第四近邻 $\alpha_{ij}^{1-4}$ 演化；(c)、(d) 固定 V 浓度 $X_{\mathrm V}=15$ at.% 时近似平衡的 $\alpha_{ij}^{1-4}$ 随温度的变化；(e)、(f) 固定温度 600 K 时近似平衡的 $\alpha_{ij}^{1-4}$ 随 V 浓度的变化。

图 19：Ni75V25 中 Warren-Cowley 短程有序参数 $\alpha_{ij}^{s}$ 随温度的变化。(a)、(b) 从 A1-随机结构出发的第一至第四近邻参数 $\alpha_{ij}^{1-4}$；(c)、(d) 从 D022 金属间化合物结构出发的参数；(e)、(f) 从 L12 金属间化合物结构出发的参数。

图 20：Ni 富集侧 Ni-V 合金的性质。(a)、(b) 固溶体与金属间化合物相的凝聚能和混合焓；随机固溶体的 DFT 混合焓来自 [104]。(c) DFT [83]、15 K 实验 [82] 及 XMEAM-NiV 给出的 A1-NiV 晶格参数 $a$ 随 V 浓度的变化。(d) DFT [83] 和 XMEAM-NiV 给出的 A1-NiV-SRO 弹性常数随 V 浓度的变化；同时给出化学计量 D022-Ni3V 的 DFT 弹性常数用于比较。

图 21：不同势的计算速度。速度取自单计算节点、32 个 CPU 核、1473 K 条件下 A1-Ni70V30 合金分子动力学模拟的 LAMMPS 日志文件。

---

表 I：Ni 的晶格与缺陷性质。比较实验、DFT 与原子间势的数据。性质包括凝聚能 $E_c$（eV/atom）、晶格常数 $a$（Å）、弹性常数 $C_{ij}$（GPa）、表面能 $\sigma$（J m$^{-2}$）、层错能 $\gamma$（mJ m$^{-2}$）、结构能量差 $\Delta E$（meV/atom）、空位形成能 $E_v^f$（eV）及自间隙原子形成能 $E_{si}^f$（eV）。下划线标示拟合目标性质；括号中为百分比误差，超过 ±10% 的以粗体显示。0 K 实验弹性常数由低温测量外推 [52]。实验表面能由表面张力测量得到，并非特定晶面的性质。（表 I 跨页续表。）

表 II：二元 Ni-V 合金的晶格与缺陷性质。比较实验、DFT 和原子间势的数据。所列性质包括凝聚能 $E_c$（eV/atom）、晶格常数 $a$（Å）、弹性常数 $C_{ij}$（GPa）、未弛豫表面能 $\sigma$（J m$^{-2}$）和失配体积 $\Delta V$。下划线标示拟合目标性质；括号中为百分比误差，超过 ±10% 的以粗体显示。

表 III：拟合 XMEAM-NiV 势所用的目标性质与超胞尺寸。

表 IV：计算 XMEAM-NiV 势性质所用的超胞尺寸。

表 V：V 的晶格与缺陷性质。比较实验、DFT 和原子间势数据；性质包括凝聚能 $E_c$（eV/atom）、晶格常数 $a$（Å）、弹性常数 $C_{ij}$（GPa）、弛豫表面能 $\sigma$（J m$^{-2}$）、结构能量差 $\Delta E$（meV/atom）、空位形成能 $E_v^f$（eV）及自间隙原子形成能 $E_{si}^f$（eV）。下划线标示计算误差时采用的基准性质；括号中为百分比误差，超过 ±10% 的以粗体显示。HCP 和 FCC 相在力学上不稳定。

表 VI：FCC Ni 中的自间隙原子形成能。DFT [65] 的形成能（eV）采用固定超胞（FSC）法计算；各势则使用 FSC 和优化超胞（OSC）两种方法，超胞为 $4\times4\times4$；绝对误差超过 10% 时使用粗体。

表 VII：FCC 晶格中的近邻。近邻（NN）距离采用晶格常数 $a=3.512$ Å 的 FCC Ni 晶格计算，列至第十二近邻壳层。

表 VIII：D022-Ni3V 和 L12-Ni3V 中以 V 为中心的原子配位数（CN）及 Warren-Cowley 短程有序参数 $\alpha_{ij}^{s}$。D022 结构的原子对距离按理想轴比 $c/a=2$ 计算。

表 IX：D022-Ni3V 中以 Ni 为中心的原子配位数（CN）及 Warren-Cowley 短程有序参数 $\alpha_{ij}^{s}$。原子对距离按 D022 结构的理想轴比 $c/a=2$ 计算。NiI, 2b 表示位于 2b 位置、基矢为 (0.5,0.5,0) 的 Ni 原子；NiII, 4d 表示位于 4d 位置、晶胞中基矢为 (0.5,0,0.25) 或 (0,0.5,0.25) 的 Ni 原子。
