Repository: Bit-Part-Young/Codex-Papers-Summary

# Codex 文献总结与翻译 

保存 使用 Codex 进行文献总结与翻译的输出 '文献总结 - ' md 文档。

```bash
.codex/skills/                # 用于 Codex 文献总结与翻译的 SKILL.md 文档

1-papers/                     # 要翻译的文献 pdf 文件
2-summaries/                  # Codex 直接输出的 *.md 文档
3-summaries-renamed/          # 重命名后的 *.md 文档
```

File: 3-summaries-renamed/文献总结 - 从热容到吉布斯能 单相 HEAs 的实验热力学路线 - 2026.md
# 文献总结 - 从热容量到吉布斯能：单相高熵合金的实验热力学路线 - 2026

## 文献基本信息

- 英文原文标题：From Heat Capacity to Gibbs Energy: An Experimental Thermodynamic Route for Single-Phase High-Entropy Alloys
- DOI 链接：https://doi.org/10.1016/j.actamat.2026.122583
- 作者：E. Strumza; K. Lilova; T. Subramani; A. Navrotsky; S. Hayun
- 期刊名称：Acta Materialia
- 文章状态：Journal Pre-proof，待正式出版
- PII：S1359-6454(26)00684-1
- Reference：AM 122583
- 投稿日期：2026 年 2 月 3 日
- 返修日期：2026 年 7 月 13 日
- 接收日期：2026 年 7 月 22 日
- 在线发表日期：论文首页未列出
- 数据/代码链接：论文未给出公开数据或代码链接。Data Availability 声明为：数据可向通讯作者请求获得。

## 文献总结

### 研究背景与核心问题

本文面向高熵合金和多主元合金中的一个基础热力学问题：如何从实验上构建单相、尤其是亚稳单相状态的温度依赖 Gibbs 能函数 $G(T)$。作者指出，高熵合金相稳定性通常需要通过 Gibbs 能来判断，但对多组元合金而言，可靠的实验焓、熵和热容数据稀缺，使 CALPHAD 数据库的准确性受到限制。

研究对象为经典 AlxCoCrFeNi 高熵合金体系。该体系随 Al 含量变化表现出 FCC 固溶体、BCC/B2 有序相以及复杂的相分解行为，已有研究显示其相组成、微结构、力学性能、腐蚀行为和热物性均强烈依赖 Al 含量与热处理条件。作者选择这一体系，是因为它具有强 Al-过渡金属相互作用、B2 有序倾向、FCC-BCC 竞争平衡以及明显的温度依赖相不稳定性，是检验实验热力学路线的严格案例。

论文的核心目标不是提出新的经验判据，而是建立一种实验框架：通过热容测量、氧化物熔体溶解量热、构型熵模型和热熵积分，得到单相合金的 $H(T)$、$S(T)$ 和 $G(T)$，并与 TCHEA8 CALPHAD 数据库预测进行对比。

### 实验路线与热力学框架

作者将 Gibbs 能写为焓项与熵项的组合：

$$
G = H - TS
$$

总焓由 298 K 元素形成焓 $\Delta H^\circ_{\mathrm{f,elem}}(298\ \mathrm{K})$ 和热容积分得到：

$$
H(T)=\Delta H^\circ_{\mathrm{f,elem}}(298\ \mathrm{K})+\int_{298}^{T} C_p(T)\,dT
$$

总熵由构型熵与热熵构成。FCC 合金按理想随机固溶体处理：

$$
S_{\mathrm{conf}}=-R\sum_i x_i\ln x_i
$$

热熵由热容积分得到：

$$
S_{\mathrm{thermal}}(T)=\int_{298}^{T}\frac{C_p(T)}{T}\,dT
$$

对于 B2 合金，作者不能直接实验测得位点特异的亚晶格成分，因此采用 TCHEA8 预测的亚晶格占位，并把两个互穿简单立方亚晶格各自近似为随机固溶体，计算 B2 构型熵。作者明确指出，这是因缺乏直接测定多组元有序相位点成分的实验手段而采取的简化处理。

### 样品、相状态与测试方法

合金通过电弧熔炼制备，原料纯度高于 99.9%，在超高纯 Ar 气氛和 Ti 吸气剂条件下熔炼，并翻转 5 次以提高均匀性。随后在高温管式炉中进行热处理并水淬，以获得目标单相状态。

研究样品包括 Al0.2 (FCC)、Al0.5 (FCC)、Al1 (B2)、Al1.5 (B2) 和 Al2.75 (B2)。其中热力学函数构建与图 2 之后的主要比较集中在 Al0.5、Al1、Al1.5 和 Al2.75 单相合金上。XRD 用于晶体结构和晶格参数分析，SEM-EDS 用于测定实际成分，EDS 结果为每个样品 7 个位置的平均值。

热容测试采用三类仪器覆盖不同温区：4-300 K 用 PPMS，263-473 K 用微分扫描量热仪 μDSC，接近固相线的 1473-1573 K 用高温 DSC。作者强调，约 473-1473 K 区间内 AlxCoCrFeNi 单相状态会迅速分解为平衡多相组织，因此不能直接测得该温区的单相热容。为进行热力学积分，作者将该区间的 $C_p(T)$ 作为亚稳单相热容的连续延拓，并用四参数多项式插值。

形成焓通过 1073 K 高温氧化物熔体溶解量热测定。样品从室温投入含 20 g sodium molybdate (3Na2O·4MoO3) 溶剂的 SiO2 玻璃坩埚中，在氧气气氛中溶解，由热化学循环计算元素形成焓。

### 热容结果

实验 $C_p(T)$ 曲线显示，低温范围内测得热容总体接近 Neumann-Kopp 加和规则预测值，因为 Al、Co、Fe、Ni 的纯元素热容相近，Cr 稍低导致不同成分间差异有限。但在约 700 K 以上，实验曲线与 Neumann-Kopp 规则的偏离变得更明显，表明复杂合金中的结构、化学有序和磁性因素会产生可测热容贡献。

Al0.5 FCC 合金的热容低于 B2 合金，这与通常 FCC 固溶体热容高于 B2 有序相的经验并不一致。作者将这一行为归因于化学有序和磁性贡献差异，而不是单独由晶体结构决定。

TCHEA8 预测的 B2 相热容在中温区出现明显峰值，作者将其归因于 B2 相磁转变。然而这些峰值位于实验上单相 B2 不稳定的温度范围内，因此无法直接实验验证。作者还指出 933 K 附近的特征对应纯 Al 的固-液一阶转变，来自数据库内嵌的参考态贡献。

### 焓与形成焓结果

落滴溶解焓 $\Delta H_{\mathrm{DS}}$ 随 Al 含量增加系统性变得更负。作者指出，这一趋势主要反映氧化环境中 Al2O3 形成焓高度放热的贡献，而不是直接等同于合金内禀相互作用能随 Al 增加而单调增强。

实验形成焓 $\Delta H^\circ_{\mathrm{f,elem}}(298\ \mathrm{K})$ 显示更复杂的行为。Al0.2 和 Al0.5 FCC 合金的形成焓在实验不确定度内接近 0，说明这些 FCC 固溶体相对于纯元素的净形成焓很小，近似符合焓上接近理想固溶体的描述。

B2 合金的形成焓则为负且非单调。Al1 开始出现负形成焓，反映 B2 化学有序和 Al-过渡金属特定相互作用；Al1.5 达到最负值，而 Al2.75 又有所回升。TCHEA8 预测则随 Al 含量增加呈单调变负趋势，并在 Al2.75 处与实验差异最大。

由实验形成焓和 $C_p(T)$ 积分得到的 $H(T)$ 表明，Al0.5 FCC 合金在整个温度范围内具有最高实验与预测总焓，并且与 TCHEA8 最接近。B2 合金实验和 CALPHAD 预测之间差异较大，作者将其归因于当前 TCHEA8 对 B2 相化学有序和次正规相互作用的描述不足。

### 熵结果

FCC 合金按随机置换固溶体计算构型熵，Al0.5 的 $S_{\mathrm{conf}}$ 为 13.15 J/mol·K。B2 合金由于存在两个亚晶格和化学有序，构型熵低于理想随机固溶体。作者基于 TCHEA8 亚晶格占位估算 B2 构型熵，并发现随 Al 含量增加，$S_{\mathrm{conf}}$ 系统性降低约 15%。这被解释为 Al 优先占据某一亚晶格，从而减少可访问原子构型数，是 B2 化学有序增强的热力学表现。

热熵通过 $C_p(T)/T$ 积分获得。实验总熵 $S(T)$ 与 Al 含量之间没有清晰单调关系，FCC 与 B2 合金在研究温区内具有可比熵值。相比之下，TCHEA8 对所有成分的熵预测在较宽温区内约为实验推导值的一半，尤其 B2 合金的差异明显。

作者强调，在 CALPHAD 数据库开发中，Gibbs 自由能是主要优化量，而焓和熵函数是为保证热力学一致性而派生或调整的量，不一定是独立验证过的物理量。因此，TCHEA8 对焓和熵的低估并不必然意味着 Gibbs 能一定同等程度错误。

### Gibbs 能结果

作者将实验形成焓、热容积分得到的焓和热熵、以及结构模型给出的构型熵组合，构建各单相合金的 $G(T)$，没有使用可调拟合参数。

与 TCHEA8 对比时，所有成分均存在差异，低温差异尤其明显。对于 B2 合金，TCHEA8 系统性预测其比实验结果更稳定，即 $G$ 更低。但尽管焓和熵单独偏差较大，B2 合金的 Gibbs 能整体量级和温度依赖仍被数据库较合理地再现。作者认为这是因为化学有序和磁性效应会同时影响焓与熵，两项误差在 $G=H-TS$ 中发生部分热力学补偿。

Al0.5 FCC 合金则表现出明显不同：实验得到的 $G(T)$ 显著低于 TCHEA8 预测，说明当前数据库低估了 FCC Al0.5 单相固溶体的热力学稳定性。

### 论文意义

本文的重要贡献在于提出并验证了一条实验热力学路线，可从热容量、形成焓和熵模型出发构建复杂单相合金的 Gibbs 能函数。该路线特别适用于那些在中温区无法保持单相、但可在低温淬火态和高温稳定区获得边界热容数据的体系。

研究结果为 TCHEA8 等 CALPHAD 数据库提供了实验基准。论文表明，现有数据库可以在某些情况下较好给出 Gibbs 能趋势，但对有序 B2 高熵合金的焓和熵分解仍存在明显不足，对 FCC Al0.5 的稳定性也可能低估。因此，实验测得的 $C_p(T)$、$\Delta H^\circ_{\mathrm{f,elem}}$、$S(T)$ 和 $G(T)$ 对未来优化高熵合金热力学数据库具有直接价值。

## 摘要翻译

发展了一种综合实验方法，用于确定单相 AlxCoCrFeNi 高熵合金（HEAs）的热力学函数。该方法整合了量热测量、热物性表征和基于物理的熵模型。低温热容量 $C_p$ 在 4-473 K 之间测量，而高温 $C_p$ 值在接近固相线温度处确定。通过对分解区域进行受控插值，可以在整个温度范围内构建亚稳 $C_p(T)$ 函数。298 K 的形成焓 $\Delta H^\circ_{\mathrm{f}}$ 由高温氧化物熔体溶解量热法确定，并与测得的 $C_p$ 数据结合，以导出温度依赖的焓函数 $H(T)$。对于 FCC 合金，构型熵 $S_{\mathrm{conf}}$ 采用理想固溶体模型计算；而对于 B2 合金，由于缺乏能够直接确定特定位点成分的实验方法，因此根据 CALPHAD 预测的亚晶格占位（TCHEA8 数据库）进行估算。热熵贡献 $S_{\mathrm{thermal}}$ 通过积分 $C_p(T)/T$ 获得，并与 $S_{\mathrm{conf}}$ 结合，为每种单相合金生成 Gibbs 能函数 $G(T)$。对于 FCC 合金，实验导出的 $G(T)$ 值与 TCHEA8 预测符合良好。相比之下，B2 合金与 CALPHAD 描述存在显著偏差，反映出 $C_p(T)$ 和熵两方面的不一致。尽管如此，$G(T)$ 的整体温度依赖性和量级仍被较好再现。本工作建立了一个以实验为基础的框架，用于确定复杂合金中的 Gibbs 能函数，并为 CALPHAD 数据库的发展和验证提供了有价值的基准。

关键词：高熵合金；冶金热化学；比热容；Gibbs 能；落滴量热。

## 引言翻译

冶金热化学的原理已为人所知近一个世纪，并且从早期开始，它就被认为是一个纯实验问题。传统热化学原理通常局限于金属固溶体和金属间化合物。尽管如此，通过一定修改，这些原理可以扩展到更复杂的合金和非化学计量相，包括多主元体系，或所谓的高熵合金（HEAs）。经典 HEAs 家族是 AlxCoCrFeNi 体系，在过去 15 年中该体系得到了广泛研究，主要集中于相组成和微结构 [1-10]、力学性能 [11-14]、腐蚀 [15,16]，也有少数研究涉及其热物性 [17-25]。已有大量工作使用不同理论工具研究 HEAs 的相关系和稳定性，例如相图计算（CALPHAD）[26-31]、从头算方法，主要包括平面波 PAW-DFT 和 KKR-CPA [32-37]，以及特殊准随机结构（SQS）方法 [38,39]。

Stryzhyboroda 等人 [40] 通过整合系统热分析和详细微结构数据，并对二元至五元子体系进行关键再优化，提出了 Al-Co-Cr-Fe-Ni 体系的更新 CALPHAD 描述。他们对 AlxCoCrFeNi 截面的计算预测，有序 BCC-B2 相具有比早期数据库宽得多的高温稳定范围，单相 BCC-B2 区可延伸至约 1100 °C，并且含 σ 相区域的稳定范围显著减小。该模型还捕捉到窄的 BCC-B2 凝固区间和控制 BCC-B2 旋节线分解的双节点边界，表明常用 HEA 数据库会高估 σ 相稳定性，并低估高温下有序 BCC-B2 的稳定性。这些相含量变化会直接影响合金性能，尤其是力学性能、硬度和抗拉强度；它们随 BCC/B2 含量增加而提高 [11]。

Wang 等人 [41] 提出，具有较大原子半径的 Al 会导致更大的晶格畸变能，而较低的原子堆积效率会降低晶格畸变能。后来，Guo 等人 [42] 发现 HEAs 的相稳定性可以归因于价电子浓度（VEC）因素，该因素解释了 FCC 与 BCC 结构的差异。虽然这些判据能够捕捉总体趋势，但对于复杂多组元体系而言，它们的定量预测能力有限。Wang 等人 [28] 系统地处理了这一差距，他们将高通量 CALPHAD 计算与机器学习分析相结合，研究了 2436 个经实验表征的五元 HEAs。他们的研究确定 VEC 是控制 FCC-BCC/B2 稳定性的主导参数，细化了单相形成的临界范围（VEC < 6.87 时形成 BCC/B2，VEC > 9.16 时形成 FCC），并表明原子尺寸失配和混合焓是重要的次级描述符。重要的是，他们显示常用热力学数据库倾向于高估含 B2 和多相区域，而数据驱动且具有物理基础的判据与实验观察的一致性显著提高。这些认识强调，在特定合金体系中需要经过实验验证的热力学描述。本工作针对 AlxCoCrFeNi 体系满足这一需求；在该体系中，强 Al-过渡金属相互作用、有序化（B2）以及竞争性 FCC-BCC 平衡使全局经验规则不足，因而需要直接实验评估相稳定性。

本工作的主要目标是建立并验证一个实验框架，用于构建成分复杂合金中亚稳单相状态的温度依赖 Gibbs 能函数。选择 AlxCoCrFeNi 体系作为严格测试案例，是因为该体系具有显著化学复杂性、强有序倾向和明显的温度依赖相不稳定性。作者使用先进热分析技术在扩展温度范围内测量 $C_p(T)$，从而实现关键热化学量的实验确定。所得热力学函数与 TCHEA8 数据库给出的 CALPHAD 预测进行严格比较，以评估数据库生成的演化以及 HEAs 热力学描述的最新进展。

### HEAs 的热力学

HEAs 中的相稳定性必须从 Gibbs 能 $G$ 角度考虑，其基本定义如下：

$$
G=H-TS
$$

其中 $H$ 和 $S$ 分别为总焓和总熵，$T$ 为 Kelvin 温度。

$H$ 有两个主要贡献：来自元素的形成焓 $\Delta H^\circ_{\mathrm{f,elem}}$，以及由 $C_p$ 积分计算的热贡献；对每个样品可按如下方式计算：

$$
H(T)=\Delta H^\circ_{\mathrm{f,elem}}(298\ \mathrm{K})+\int_{298}^{T}C_p(T)\,dT
$$

温度依赖的熵变 $\Delta S(T)$ 使用式 (3) 计算，其中包含两个贡献。第一项是构型熵 $S_{\mathrm{conf}}$，它可由式 (4) 中理想固溶体（SS）的简单表达式描述。对于非理想体系，例如高熵合金（HEAs）通常属于这种情况，需要更严格的公式。然而，对于本工作考虑的淬火亚稳状态，作者在假定随机固溶体构型的前提下采用简化的理想固溶体表达式。

$$
S(T)=S_{\mathrm{conf}}+S_{\mathrm{thermal}}(T)
$$

$$
S_{\mathrm{conf}}=-R\sum_i x_i\ln x_i
$$

第二个贡献是热熵 $S_{\mathrm{thermal}}$，它考虑额外的温度依赖效应，包括电子、磁性和晶格振动贡献。该项基于测得的 $C_p$ 由式 (5) 计算 [43]。

$$
S_{\mathrm{thermal}}(T)=\int_{298}^{T}\frac{C_p(T)}{T}\,dT
$$

将式 (2)-(5) 代入式 (1) 后，$G(T)$ 的扩展表达式可写为：

$$
G(T)=\Delta H^\circ_{\mathrm{f,elem}}(298\ \mathrm{K})+\int_{298}^{T}C_p(T)\,dT-T\left[-R\sum_i x_i\ln x_i+\int_{298}^{T}\frac{C_p(T)}{T}\,dT\right]
$$

$G$ 强烈依赖 $S_{\mathrm{conf}}$。对于 AlxCoCrFeNi 合金这样的多组元体系，较大的 $S_{\mathrm{conf}}$ 会使 $G$ 值更负并提高相稳定性。在正熵项补偿下，即使混合焓 $\Delta H_{\mathrm{mix}}$ 为中等正值，相稳定性也可能出现。例如，在由 4 种或更多元素以近等摩尔浓度组成的合金中，无序 SS 的高构型熵可能抑制有序金属间化合物（IM）的形成 [44]。一般而言，SS 和 IM 总是随成分和温度发生热力学竞争 [45,46]。

过去 20 年中，人们提出了许多参数来预测 HEA 中不同相的形成 [28,44,47-51]。Yang 等人 [51] 提出参数 Ω 作为 HEA 形成的预测指标：

$$
\Omega=\frac{T_m\Delta S_{\mathrm{mix}}}{|\Delta H_{\mathrm{mix}}|}
$$

其中 $C_i$ 和 $C_j$ 是元素 $i$ 和 $j$ 的原子分数，$T_m$ 是计算的熔化温度，$\Delta H_{\mathrm{mix}}$ 是元素 $i$ 与 $j$ 之间的混合焓，它由 Miedema 模型中液态二元合金公式计算 [52]。根据 Yang 的观点，当 Ω ≥ 1.1 时，可以预期形成 SS。必须指出，该模型严格适用于理想 SS，并假设 50:50 混合会产生最大幅值的 $\Delta H_{\mathrm{mix}}$，这可能导致模型远不够准确 [53]。

Singh 等人 [50] 提出了另一个无量纲参数 δ，它代表原子半径差异，并间接表示合金内部应变。该参数也包含在 Yang 的预测中，其中 δ ≤ 6.6 表明会形成无序 SS [50]。King 等人 [54] 在 185 个体系上测试了 Yang 模型和 δ 参数，并提出一个新参数 Φ。该参数比较完全无序 SS 相对于各个元素混合物的 Gibbs 能变化与可能形成二元体系的最低或最高 Gibbs 能。Gibbs 能值基于 Miedema 模型或 DFT 计算的混合焓和金属间化合物焓。其他 Gibbs 能贡献被假定非常相似，因而相互抵消。由于有序 IM 的构型熵为 0，他们假定 $G_{\mathrm{IM}}\approx H_{\mathrm{IM}}$。他们认为，若 Φ 为正，则说明 SS 稳定至 $T_m$；若 Φ 为负，则说明 SS 具有正形成焓并可能不会形成。虽然该方法在大多数情况下能预测单相 HEA 的存在，但输入数据，即由 Miedema 模型或 DFT 计算的焓，往往与可获得实验值相差很大。

Miracle 和 Senkov [55] 总结指出，$S_{\mathrm{conf}}$ 本身并不会在稳定单相微结构或具有简单晶体结构的 SS 合金中起主导作用。相反，他们强调熵只是若干贡献因素之一，多组元合金相稳定性来自 SS 与 IM 相之间的竞争，并由所有竞争 SS 与 IM 相的焓和熵贡献共同控制。这些因素每一个都可能很重要，因此没有单一因素能够始终占主导，相选择最终由这些数值之间相对较小的差异决定。因此，更准确可靠的实验热力学数据对于探索多组元合金加工设计新科学基础至关重要。

在本研究中，作者使用 3 种仪器测量单相样品从 4 K 到接近熔点的 $C_p$：低温 4-300 K 使用物理性能测量系统（PPMS），中温 263-473 K 使用微分扫描量热仪（μDSC），接近熔点 1473-1573 K 使用高温 DSC。PPMS 和 μDSC 的温度重叠区用于验证所得 $C_p$ 值的一致性。需要注意的是，由于单相不稳定并会立即分解为平衡相组成，无法测量 473-1473 K 之间 AlxCoCrFeNi 合金的单相 $C_p$。这些 $C_p$ 值用于计算 $H(T)$ 和 $S_{\mathrm{thermal}}(T)$。$\Delta H^\circ_{\mathrm{f,elem}}$ 值通过落滴溶解量热法 [56] 测量。对于理想 SS，$S_{\mathrm{conf}}$ 使用式 (4) 计算；对于非理想物质（部分有序相），该参数可具有非平凡表达式，但可简化为各亚晶格的理想 SS 表达式 [43]。基于这些值，作者使用式 (6) 计算 $G(T)$。最后，所有这些热力学参数均与 TCHEA8 热力学数据库预测值进行比较。

## 方法翻译

论文未设置名为 “Methods” 的独立章节；对应方法内容为第 2 节 “Experimental work”，以下为该部分完整翻译。

### 材料和热处理

本研究中的合金通过电弧熔炼在 Ti 吸气剂和超高纯（UHP 99.999%）Ar 气氛下制备。纯金属（颗粒，Alfa Aesar，纯度 > 99.9%）经熔化、翻转 5 次后，被电弧熔炼成直径 6 mm 的棒材。样品热处理在垂直高温管式炉（Carbolite Gero Ltd, UK）中于 Ar 气氛下进行，随后在室温（RT）水中淬火。为获得单相状态，各样品的热处理细节见表 1。

X 射线衍射（XRD）使用 Empyrean Alpha 1 衍射仪（Malvern Panalytical Ltd, Royston, UK）进行，辐射源为 Cu-Kα。操作参数为 40 kV 和 30 mA，2θ 范围为 20° 至 120°，步长为 0.02°，每步扫描时间为 1 s。晶胞参数通过 Jade 软件包（version 2010, Materials Data Inc., Livermore, CA）中实施的全谱拟合程序，由衍射峰展宽进行精修。

合金的化学组成通过能量色散谱（EDS）分析确定，数据使用扫描电子显微镜（SEM: FEI Verios XHR 460L）结合能量色散谱仪（EDS）采集。结果见表 1，并表示每个样品 7 个不同位置测量的平均值。这些样品的相组成已在文献 [17-19] 中验证。为便于引用，所研究合金记为 “Alx (y)”，其中 x 为名义 Al 含量，y 表示热处理后存在的晶体结构。

### 热分析和量热

#### 高温差示扫描量热

热流使用差示扫描量热仪（DSC: Netzsch DSC404, Selb, Germany）连续测量。测试在 20 ml/min 超高纯 Ar（99.999%）流量下进行，升温和降温速率为 3、10、20 和 30 K/min，并在起始温度和目标温度保持 10 min 等温。对于每次含样品 DSC 运行，都在相同实验条件下使用空坩埚进行一次无样品空白运行。温度校准在升温过程中通过 Sn、Al 和 Au 标样（Calibration Set DSC, Netzsch）在带蓝宝石内衬的 Pt-Rh 坩埚中熔化完成。灵敏度使用蓝宝石在相同条件下校准。

#### 低温差示扫描量热

低温 DSC 热谱由微分扫描量热仪 μDSC3（SETARAM instrumentation, Caluire, France）记录，温度范围为 258-388 K，扫描速率为 0.5 K/min。使用不锈钢坩埚，并以空坩埚作为参比。灵敏度校准使用 EJ3 单元通过 Joule 效应方法完成。灵敏度计算后，样品在热循环中运行 3 次以检验重复性。

#### 物理性能测量系统（PPMS）

高精度微量热实验使用 Quantum Design PPMS（DynaCool instruments）及其热容选件进行，温度范围为 4-300 K，磁场为 0。测量在高真空下进行，样品受到热脉冲作用，其温度响应作为半绝热弛豫技术被记录。基于热路模型的拟合算法从该曲线中提取样品热容。

为完整性起见，低温热容数据（4-300 K）提供在补充材料中；然而，用于与 CALPHAD 比较的热力学积分以 298 K 为参考，这与标准 CALPHAD 做法一致。

#### 氧化物熔体溶解量热

高温氧化物熔体溶解量热在商用 Tian-Calvet 双量热仪（Alexys, Setaram, Caluire, France）中于 1073 K 进行。设备校准和实验程序细节见其他文献 [57]。在典型实验中，合金样品（0.5-3 mg）从室温投入 SiO2 玻璃坩埚中，坩埚内含 20 g sodium molybdate（3Na2O·4MoO3）溶剂。氧气流经量热仪组件并鼓泡通过溶剂，以促进溶解。端元金属（Al、Co、Cr、Fe 和 Ni）的落滴溶解焓 $\Delta H_{\mathrm{DS}}$ 对热化学循环是必要的。作者使用文献 [57] 中发表的数值，并在表 2 中列出。利用落滴溶解焓，通过适当热化学循环和式 (8) 确定来自元素的形成焓。表 2 给出了 AlCoCrFeNi 的示例。

## 结论翻译

论文未设置名为 “Conclusions” 的独立章节；对应结论内容为第 4 节 “Summary”，以下为该部分完整翻译。

在本工作中，作者发展了一种综合实验方法，用于确定复杂单相合金的热力学函数，从而处理多主元体系热力学描述中的长期限制。虽然基于 CALPHAD 的方法提供了有价值的预测能力，但其准确性本质上受到可靠实验热力学数据稀缺的限制，特别是对于高熵合金（HEAs）。本文提出的方法旨在以系统且内部一致的方式生成这类数据。

作者通过对具有 FCC 和 B2 晶体结构的单相 AlxCoCrFeNi 合金进行详细热力学研究，验证了所提出的方法。利用互补实验技术在宽温度范围内测量热容量，即使存在亚稳单相区域，也能够构建连续 $C_p(T)$ 函数。来自元素的形成焓通过高温氧化物熔体溶解量热实验确定，为焓计算提供可靠参考点。构型熵使用适合晶体结构的、具有物理动机的模型进行评估，而热熵贡献则直接由 $C_p/T$ 积分获得。

通过组合这些独立确定的热力学量，作者在不使用可调拟合参数的情况下确定了每种合金成分的 $G(T)$ 值。与 TCHEA8 数据库的 CALPHAD 预测相比，结果显示出良好一致性，从而支持了实验方法和基础热力学框架的有效性。这种差异突出了现有 CALPHAD 描述对于无序多组元固溶体的局限性，并强调了实验推导基准的必要性。

总体而言，本研究建立了一条稳健的实验路径，用于确定复杂合金中的焓、熵和 Gibbs 能。所得数据集为优化 CALPHAD 数据库提供了必要输入，并为推进高熵和多主元合金体系中的热力学建模与合金设计提供了可靠基础。

## 结果/讨论章节子标题翻译

- 1.1. HEAs 的热力学
- 2.1. 材料和热处理
- 2.2. 热分析和量热
- 2.2.1. 高温差示扫描量热
- 2.2.2. 低温差示扫描量热
- 2.2.3. 物理性能测量系统（PPMS）
- 2.2.4. 氧化物熔体溶解量热
- 3.1. 摩尔热容量
- 3.2. 焓
- 3.2.1. 来自元素的形成焓
- 3.3. 熵
- 3.3.1. 构型熵
- 3.3.2. 热熵
- 3.3.3. Gibbs 能

## 图题和表题翻译

图 1. AlxCoCrFeNi 合金五元截面图，并叠加退火后识别出的平衡相 [40]。

表 1. 本研究使用的 AlxCoCrFeNi 样品、其相、热处理条件、温度和时间。使用 SEM-EDS 测得的 AlxCoCrFeNi 样品化学组成。

表 2. 使用 1073 K 下 3Na2O·4MoO3 中的落滴溶解焓 $\Delta H_{\mathrm{DS}}$ 计算来自元素的形成焓的典型热力学循环。元素的落滴溶解焓来自文献 [57]。不确定度为平均值的 2 倍标准偏差，括号中数值为实验次数。

图 2. AlxCoCrFeNi 样品的 $C_p$：(a) 实验值，以及使用 Neumann-Kopp 定律计算的值；(b) TCHEA8 预测值。

表 3. 单相 AlxCoCrFeNi 的 $C_p$ 多项式系数（基于式 (5)）。

表 4. 单相 AlxCoCrFeNi 在 1073 K 下的平均 $\Delta H_{\mathrm{DS}}$，以及实验和 TCHEA8 预测的 $\Delta H^\circ_{\mathrm{f,elem}}$。不确定度为平均值的 2 倍标准偏差，括号中数值为实验次数。

图 3. 单相合金的测量 $\Delta H_{\mathrm{DS}}$ 值（红点）以及实验和 TCHEA8 预测的 $\Delta H^\circ_{\mathrm{f,elem}}$ 值（黑点）。

图 4. 单相 AlxCoCrFeNi 合金的总焓：(a) 实验确定值；(b) TCHEA8 预测值。

图 5. AlxCoCrFeNi 合金 $S_{\mathrm{conf}}$ 随温度变化的预测结果。

图 6. 单相 AlxCoCrFeNi 合金的总熵：(a) 实验计算值；(b) TCHEA8 预测值。

图 7. 单相样品的 Gibbs 能温度依赖性（黑色虚线）与使用 TCHEA8 数据库预测值（红色实线）的比较：(a) Al0.5CoCrFeNi；(b) AlCoCrFeNi；(c) Al1.5CoCrFeNi；(d) Al2.75CoCrFeNi。

File: 3-summaries-renamed/文献总结 - 从科学文献中挖掘的材料科学中的原子层沉积与刻蚀工艺模式 - 2026.md
# 文献总结 - 从科学文献中挖掘的原子层沉积与刻蚀工艺模式 - 2026

## 文献基本信息

**英文标题**：Mined from Scientific Literature: Process Schemas for Atomic Layer Deposition and Etching in Materials Science

**作者**：Sameer Sadruddin、Eleni Poupaki、Alex Watkins、Bora Karasulu、Adriaan J. M. Mackus、Erwin Kessels、Sören Auer、Jennifer D’Souza。

**作者单位**：

- TIB Leibniz Information Centre for Science and Technology，Hannover 30167，Germany。
- Eindhoven University of Technology，Department of Applied Physics and Science Education，Eindhoven 5600 MB，The Netherlands。
- University of Warwick，Department of Chemistry，Coventry CV4 7AL，United Kingdom。
- L3S Research Center，Leibniz University of Hannover，Hannover 30167，Germany。

**会议/期刊**：SeMatS 2026：The 3rd International Workshop on Semantic Materials Science，与第 25 届 International Semantic Web Conference（ISWC 2026）联合举办；2026 年 10 月 25 日，意大利 Bari。

**DOI**：PDF 未提供本文 DOI。

**投稿、返修、接收、在线发表日期**：PDF 未提供。

**开放数据或代码链接**：四个最终 JSON Schema 的 Zenodo 数据集：https://doi.org/10.5281/zenodo.16413856 。对应 ORKG 模板：ALD 实验 https://orkg.org/templates/R1434174；ALD 模拟 https://orkg.org/templates/R1368294；ALE 实验 https://orkg.org/templates/R1379646；ALE 模拟 https://orkg.org/templates/R1434008 。

---

## 论文内容详细总结

- **研究问题与动机**
    - 原子层沉积（ALD）与原子层刻蚀（ALE）分别通过自限性循环反应实现表面材料的受控添加与去除，是半导体制造和纳米材料工程的重要工艺。
    - 文献中对同类 ALD/ALE 过程的报告高度异构：术语和单位不一致，信息散落在正文、图表和补充材料中；实验研究强调前驱体、剂量、吹扫、设备和实测性质，模拟研究则强调计算方法、表面模型、反应路径和预测量。
    - 这种异构性阻碍跨论文比较、实验—模拟整合，以及数据库、知识图谱、信息抽取和机器学习中的可复用性。现有 AtomicLimits 数据库证明了结构化访问的价值，但尚缺同时覆盖 ALD/ALE、实验/模拟、可独立验证且带有量纲—单位语义约束的开放规范。

- **核心产出与方法**
    - 作者构建四个相互协调、经领域专家审阅的 JSON Schema：ALD 实验、ALD 模拟、ALE 实验和 ALE 模拟；每个实例对应一条“论文所报告的单一工艺”，而非整篇论文，因此一篇论文可产生多条记录。
    - 结构设计采用 schema-miner 的三阶段、人机协作流程：领域过程规范生成初始模式；以代表性论文和专家反馈迭代修订；再以更大文献语料验证覆盖度直至专家认可。
    - 经过 schema-miner_pro 处理后，所有物理量属性接地到 QUDT：数值、单位、quantity kind 分离编码，并通过限定的 QUDT IRI 实现单位感知验证和跨论文归一化比较。
    - 四个模式也被转换为 ORKG 模板；作者以 ALD 实验模式示范从文献抽取结构化记录并发布到知识图谱的应用。

- **四个模式的结构与关键差异**
    - **ALD 实验模式**：6 个顶层组、最大嵌套深度 8、275 个总属性（去除 QUDT 辅助字段后 95 个）、30 个必填属性。它最细致地覆盖从沉积化学、反应物、反应器条件、超循环，到薄膜光学/电学/成分/形貌性质与器件性能的全过程。
    - 该模式的特色是“化合物—角色”成对的数组表达，可表征多组分沉积；膜成分以元素—浓度对记录；supercycleDesign 描述构建三元、四元、纳米层压或掺杂薄膜的子循环顺序和比例；四种模式中只有它包含器件性质，且以薄膜晶体管为目标应用。
    - **ALD 模拟模式**：8 个顶层组、最大深度 6、212 个总属性（去除 QUDT 后 68 个），仅 3 个必填属性。它要求至少明确计算方法和材料体系，并重点表达吸附、表面羟基浓度、形核延迟、选择性生长等模拟更容易直接给出的表面与机理信息。
    - **ALE 实验模式**：11 个顶层条目、最大深度 7、167 个总属性（去除 QUDT 后 47 个）、20 个必填属性。它明确区分被刻蚀材料、工艺类型和各向异性/各向同性，并组织两步反应物、脉冲/吹扫、刻蚀每循环、协同效应、ALE 窗口、选择性及安全/可持续性等信息。
    - **ALE 模拟模式**：8 个顶层组、最大深度 7、275 个总属性（去除 QUDT 后 83 个）、56 个必填属性，是四者中规范性最强者。它涵盖基底与原子级表面模型、模拟条件、刻蚀物和副产物、表面改性、分解与自限机理、速率及计算方法；32 个 QUDT 接地属性为四者最多，其中 29 个带物理合理数值范围约束。

- **跨模式共同基础**
    - 四种模式都表达反应化学、受处理材料或基底、过程条件和得到的材料性质，但在路径及粒度上不同。
    - QUDT 量纲的共同核心有 6 个：能量、长度、压力、温度、厚度和时间。作者将语义相近量统一映射，例如将压力统一为 StaticPressure、每循环生长映射为 Thickness，从而提高共同核心的一致性。
    - 去除 QUDT 辅助字段并人工归一化不同命名后，四个模式共同的领域属性为：薄膜化学组成、压力、主要前驱体/反应物、反应物流量和基底材料。两个模拟模式还更共同地覆盖计算方法、表面化学、反应器条件与预测薄膜行为。

- **验证价值与应用结果**
    - 在 ZnO 和 IGZO 的 ALD 文献抽取示例中，模式作为“抽取蓝图”，规定需要抽取的信息以及输出结构；输出记录接受模式符合性检查，化学实体归一化为 PubChem 标识符。
    - 类型、必填结构、quantity kind、允许单位及数值范围的验证能阻止负持续时间、负流量等结构上或物理上不合理的值被静默接纳；一个 115 Å 的“每循环生长”值也被追溯并标记为不正确的膜厚增量。
    - 语料应用同时揭示了报告覆盖率：沉积材料、前驱体、共反应物和工艺气体等化学信息较常完整，生长每循环、剂量持续时间和吹扫持续时间等定量信息则更不均匀。

- **结论与限制/展望**
    - 该工作提供了可机器验证、可在 ORKG 发布、可驱动文献抽取的 ALD/ALE 工艺级资源，并在保持工艺与视角特异性的同时建立共享语义基础。
    - 当前本体接地仅覆盖定量属性。后续将以 PMDco 等材料科学本体扩展到材料、加工方法、结构、性质、表征或模拟活动等非定量概念，并结合更广文献与专家评估以提升跨模式对齐和 AI 可用性。

---

## 章节翻译

### 摘要

材料科学中的实验和模拟文献对原子层沉积（ALD）与原子层刻蚀（ALE）的报道并不一致，这妨碍了比较以及机器可操作的复用。我们提出了四个经过领域专家审阅的 JSON Schema，分别用于 ALD 和 ALE 的实验与模拟工艺。这些模式使用 schema-miner 进行整理，并利用 schema-miner_pro 以 QUDT 为基础进行语义接地；它们对材料、工艺条件、配置以及测得或预测的结果进行结构化。我们比较其范围、结构和语义接地，并展示它们在模式引导的文献抽取以及通过 ORKG 模板发布结构化记录中的使用。

### 引言

原子层沉积（ALD）[1] 和原子层刻蚀（ALE）[2] 是用于受控添加和去除表面材料的互补循环过程。ALD 通过顺序进行的自限性反应沉积薄膜，而 ALE 通过自限性反应步骤去除材料。它们对薄膜厚度、组成、保形性和材料去除的精确控制，使原子层加工对于半导体制造和纳米尺度材料工程十分重要。关于这些过程的知识分布在报告不同类型信息的实验和计算研究之中。实验研究描述反应物、工艺条件、剂量和吹扫时间、生长或刻蚀速率、表征方法以及测得的性质，而模拟聚焦于计算方法、表面模型、反应路径和预测量。这些视角针对相同的过程，但在内容和组织上显著不同。

随着化学与材料研究采用自动化实验、数据驱动分析和计算决策，连接这些视角变得愈加重要。自动化薄膜制备已经得到展示 [3]，而机器可读的化学程序能够将已发表的方案连接到可执行的实验室工作流 [4, 5]。标准化数据格式和模块化测量系统还表明，实验输入、条件和输出的可互操作描述对于整合仪器、软件和科学数据至关重要 [6]。然而，ALD 和 ALE 过程的报道并不一致：等价概念使用不同术语或单位，信息分散在文本、表格、图和补充材料中，且所报告的参数和结果差异很大。这些不一致性妨碍了跨出版物比较、实验和模拟结果的整合，以及在数据库、知识图谱、信息抽取系统和机器学习工作流中的复用。尽管 AtomicLimits 的 ALD 和 ALE 数据库展示了结构化访问的价值 [7, 8]，用于实验和模拟过程的、开放可复用且可机器验证的规范仍然不可用。

在本工作中，我们提出四个协调的工艺模式：ALD 实验、ALD 模拟、ALE 实验和 ALE 模拟。每个模式实例代表文献所报道的单一过程，而不是整篇出版物，因此每项研究可有多条记录。这些模式在嵌套的、以过程为导向的结构中组织材料、实验或计算条件、工艺细节以及测得或预测的结果。由于沉积和刻蚀涉及不同的材料转变，而实验和模拟具有不同的信息需求，因此需要分别的模式。这些模式使用 schema-miner [9] 整理；该人机协作工作流结合大语言模型、代表性出版物和迭代式领域专家审阅。随后使用 schema-miner_pro [10] 对其处理，使定量属性接地到 Quantities, Units, Dimensions and Data Types（QUDT）本体 [11]。所得 JSON Schema 区分必需与可选信息、约束数据类型和受控取值，并将定量属性链接到明确的 quantity kind 和允许单位。相应的 ORKG 模板支持结构化学术知识的发布 [12]。

主要贡献如下：

- 四个开放可用、经领域专家审阅的 JSON Schema，涵盖 ALD 和 ALE 的实验及模拟过程 [13]；
- 对其范围、结构、必需信息、领域属性覆盖和 QUDT 接地的系统比较；以及
- 对模式引导的 ALD 过程信息抽取和通过 ORKG 模板发布结构化过程记录的展示。

在我们此前介绍并实证评估模式发现和本体接地操作工作流的 schema-miner [9] 与 schema-miner_pro [10] 论文基础上，本文聚焦所得的 ALD 和 ALE 资源及其面向应用的建模决策。我们考察这些工作流如何被应用、模式捕获了什么、四种表示如何相互关联，以及它们如何实现工艺知识的机器可操作复用。

---

### 方法

本文的“ALD/E Experimental/Simulation Schema Curation Methodology”章节承担方法部分的功能，以下为其完整翻译。

四个模式均使用 schema-miner [9] 整理；该方法分别独立应用于实验 ALD、模拟 ALD、实验 ALE 和模拟 ALE 研究。实验和模拟研究报告的信息在结构上不同：实验论文描述测得的工艺条件（例如前驱体剂量和吹扫时间、基底温度）及表征材料，而模拟论文描述计算方法参数（例如所用模拟方法以及 DFT 泛函等方法特异设置）和预测或建模的量。这一区别促使我们针对每种过程的实验和模拟视角分别整理模式，而非使用一个合并的表示。

schema-miner [9] 工作流由三个阶段组成。第一阶段中，从领域特异的过程规范文档生成初始模式，该文档描述该过程预期的主要实体、参数和输出。第二阶段使用相对较小的一组有代表性的科学出版物进行文献引导的细化。将这些出版物中报告的信息与初始模式比较，以识别缺失属性、规定不充分的概念、不恰当的数据类型和结构不一致性。随后，使用文献导出的证据以及领域专家提供的反馈修订模式。在第三个也是最后一个阶段，将细化后的模式应用于大得多的出版物语料库。该阶段通过让模式接触更广范围的材料体系、工艺配置和实验条件来拓宽其覆盖范围。迭代过程持续进行，直至领域专家认为所得模式对相应的 ALD 或 ALE 文献足够完整、正确并具有代表性。

本工作使用的出版物语料由 ALD 和 ALE 领域专家整理。主要选择准则是科学质量，同时确保覆盖 ALD 和 ALE 内多样化的材料、工艺条件、方法学场景和应用领域。目标是让 schema-miner 接触覆盖广泛相关报告实践的高质量研究。在细化阶段（阶段 2），ALD 实验和模拟模式各使用 7 篇出版物，ALE 实验模式使用 9 篇，ALE 模拟模式使用 10 篇。在定稿阶段（阶段 3），语料扩大至 ALD 实验 59 篇出版物、ALD 模拟 51 篇、ALE 实验 38 篇和 ALE 模拟 22 篇。

在结构整理之后，使用 schema-miner_pro [10] 对模式进行处理，以将表示物理量的属性在 QUDT 本体 [11] 中进行语义接地。该接地为物理量的含义及其允许单位提供共同的语义参照。它支持对文献中遇到的异构单位进行归一化，并促进跨出版物数值的机器辅助比较。每个已接地属性均包含一个数值、一个 QUDT quantity-kind IRI，以及一个或多个 QUDT unit IRI。在 JSON Schema 中，这些映射通过 quantityValue、quantityKind、hasQuantityKind 和 sameAs 字段表示。表 2 报告了每个最终模式中经 QUDT 接地的属性数量。

最终模式在 Zenodo [13] 上开放获取。除 JSON Schema 外，四个模式还全部被转换为 ORKG 模板，以支持 Open Research Knowledge Graph [12] 内的结构化学术知识表示。第 4 节详细描述了所得四个模式的结构，包括前述实验和模拟视角各自特有的设计决策。

---

### 结论

本工作提出了四个经 QUDT 接地的 JSON Schema，用于原子层沉积和原子层刻蚀的实验与模拟研究。这些模式利用 schema-miner 开发，在保留工艺和视角特异概念的同时，捕获了共同的工艺级基础。QUDT 接地通过数值、单位和 quantity kind 显式表示定量值，从而支持单位感知验证和跨出版物比较。它们在智能体式文献抽取工作流中的使用进一步表明了其实际价值：作为将科学论文转换为符合模式的结构化记录的目标。

当前的本体对齐聚焦于通过 QUDT 处理定量属性。未来工作将使用 Platform MaterialDigital Core Ontology（PMDco）[15] 等材料科学本体，把这种接地扩展到非定量概念，包括材料、加工方法、结构、性质以及表征或模拟活动。连同进一步的领域专家细化和在更广文献语料上的评估，这将加强跨模式对齐，并支持更具可互操作性、可复用性和 AI 就绪性的 ALD/ALE 知识。

---

## 结果与讨论章节子标题翻译

- 相关工作
    - 材料数据和模拟的语义资源
    - 领域特异模式和结构化的 ALD/ALE 资源
- ALD/E 实验/模拟模式整理方法
    - schema-miner
    - 使用 schema-miner_pro 的本体接地
- 模式规范
    - 概述与范围
    - 共同建模原则
    - ALD 实验模式
    - ALD 模拟模式
    - ALE 实验模式
    - ALE 模拟模式
    - 跨模式比较
- 应用与使用案例

---

## 图表题翻译

图 1：ALD 实验模式的顶层结构。所示的大多数叶节点都是每个顶层属性组的直接子节点。前驱体/共反应物分支被展开，以说明按化合物建模反应物；plasmaPower 被展开，以说明经 QUDT 接地数量的 quantityValue/quantityKind 表示。

图 2：ALD 模拟模式的顶层结构。叶节点是每个顶层属性组的直接子节点；嵌套结构遵循图 1 所示的约定。

图 3：四个 ALD/ALE 模式共享的 QUDT quantity kind 的 UpSet 图。每个矩阵列表示模式的一个排他组合，上方柱表示仅在该组合中接地的 quantity kind 数量，左侧柱给出每个模式的不同 quantity kind 总数。六个 quantity kind 构成四个模式共同的核心，其余的则是各模式特有或由基于视角的子集共享。

图 4：ALD 实验模式中 plasmaPower 属性经 QUDT 接地的表示，说明所有已接地数量所使用的 quantityValue/quantityKind 结构。前缀 qudt: 和 unit: 分别简写 http://qudt.org/vocab/quantitykind/ 和 http://qudt.org/vocab/unit/。

图 5：ALE 实验模式概览。该图显示所有顶层属性以及每个顶层属性组的直接子节点；在有标记处省略了更深层嵌套结构。标量顶层属性 etchedMaterial、processType 和 directionality 描述刻蚀目标和总体工艺分类，其余顶层属性组织反应物、工艺条件、刻蚀控制指标、操作窗口、材料性质、选择性及相关方面。

图 6：ALE 模拟模式概览。该图显示所有顶层属性以及每个顶层属性组的直接子节点；在有标记处省略了更深层嵌套结构。该模式组织被建模的基底和表面、工艺参数、预测的模拟结果以及计算方法学。

图 7：四个模式中归一化领域属性重叠的 UpSet 图。五个属性构成共同核心，其余属性则为模式特异或由子集共享。

---

表 1：与 ALD 和 ALE 工艺表示相关的代表性语义和机器可操作资源的比较。资源按其主要表示角色分组。

表 2：四个 ALD/ALE 实验和模拟 JSON Schema 的结构和 QUDT 接地统计，包括最大嵌套深度、含和不含 QUDT 辅助字段的属性计数、经 QUDT 接地的属性、不同 quantity kind 和单位，以及必需领域属性。

表 3：四个 ALD/ALE 模式之间的概念对齐。每一行是一项建模概念；单元格给出表示该概念的模式组或属性，“–”表示该模式未建模此概念。各行按共享该概念的模式数着色：通用（全部四个）、部分共享（两个或三个）和模式特异（一个）。

File: 3-summaries-renamed/文献总结 - 低层错能支配 Co 基高温合金 γ 基体的变形机制 - 2026.md
# 文献总结 - 低层错能支配钴基高温合金 γ 基体的变形机制 - 2026

---

## 文献基本信息

- **英文标题**：Low stacking fault energy governs deformation mechanisms in the γ matrix of Co-based superalloys
- **DOI**：https://doi.org/10.1103/lzf5-2v51
- **作者**：Yingchun Tang、Song Lu、Wei Li、Anssi Laukkanen、Levente Vitos、Florian Pyczak
- **作者单位**：
    - 1 Institute Materials Physics, Helmholtz-Zentrum Hereon, Max-Planck-Str. 1, D-21502 Geesthacht, Germany
    - 2 Integrated Computational Materials Engineering, VTT Technical Research Centre of Finland Ltd., 02044 Espoo, Finland
    - 3 Applied Materials Physics, Department of Materials Science and Engineering, KTH Royal Institute of Technology, SE-10044 Stockholm, Sweden
    - 4 Research Institute for Solid State Physics and Optics, Wigner Research Center for Physics, P.O. Box 49, H-1525 Budapest, Hungary
    - 5 Brandenburgische Technische Universität Cottbus-Senftenberg, Konrad-Wachsmann-Allee 17, D-03046 Cottbus, Germany
- **期刊**：Physical Review Materials，10，106203（2026）
- **日期**：投稿 2026-05-12；返修 2026-07-29；接收 2026-09-23；在线发表 2026-10-13
- **数据与代码链接**：原文未提供。数据可向作者提出合理请求获取；代码的获取方式原文未提供。

---

## 论文内容详细总结

### 研究背景与目的

- γ′ 析出强化的 Co 基高温合金在蠕变时，位错先在较软的 γ 基体中运动，随后才可能切入 γ′。即使塑性应变达到约 1.1%，大部分变形仍局限在 γ 基体。既有研究较多关注 γ′ 的剪切机制，对 γ 基体的系统研究相对不足。
- 面心立方（fcc）γ 基体的层错能（SFE）决定层错、变形孪生和全位错滑移的竞争。广义层错能（GSFE）还包含不稳定层错能 $\gamma_{usf}$、本征层错能 $\gamma_{isf}$、不稳定孪晶层错能 $\gamma_{utw}$ 和稳定孪晶层错能 $\gamma_{tw}$。
- 高温下的合金成分变化及磁性转变会改变 SFE；实际服役温度可能高于居里温度。因此，作者计算纯 Co、Co-W/Al/Ni 二元合金、Co-Al-W 三元合金及若干 Co-Ni-Cr 基复杂合金在铁磁（FM）和顺磁（PM）态的 SFE，分析成分、热膨胀、磁性及变形机制之间的关系。

---

### 研究方法

- 用含 6 个 {111} 密排面的 $2\times2\times6$ 超胞构造本征层错与孪晶相关构型，通过相对位移计算 GSFE；除 0 K 纯 Co 的检验外，不考虑沿 <111> 的原子弛豫。另以一阶轴向相互作用模型（AIM）估算本征 SFE。
- 第一性原理计算采用精确 muffin-tin 轨道（EMTO）结合相干势近似（CPA），交换关联泛函为 GGA-PBE；PM 态用无序局域磁矩（DLM）处理。CPA 筛选参数统一设为 0.9；Co-W 对此参数尤其敏感。以 VASP/PAW 计算作对照。
- 将 PM 态的磁熵项 $-T[S(x)-S(0)]/A$ 加入层错能后称为 PM(Mag.)。该近似不包含平均场之外的短程磁关联和自旋涨落。温度作用主要通过实测晶格常数或恒定线膨胀系数引入热膨胀；振动及电子激发等热效应并未纳入主要 SFE 计算。
- 对 Co-W、Co-Al、Co-Ni 体系，将 SFE 的变化分解为体积项与包含电子和磁性作用的“化学项”，并考察 W、Al 在层错附近的偏聚；再与已有理论和实验数据比较。

---

### 主要结果

#### 晶格常数与纯 Co

- 计算得到纯 Co 在 0 K 的晶格常数为 3.530 Å，与 300 K 实验值 3.544 Å 的偏差小于 0.4%。W、Al 增大 Co 的晶格常数，Ni 使其略微减小。Co-W 的计算晶格常数对 W 含量 $x$（at.%）的拟合为 $a=0.0051x+3.5253$ Å，$R^2=0.998$。
- 在 0 K，FM Co 的 $\gamma_{isf}$ 为 −114.8 mJ/m²（EMTO 超胞法），VASP 为 −111.0 mJ/m²；一阶 AIM 为 −107.3 mJ/m²。EMTO 给出的 $\gamma_{usf}$ 为 260.5 mJ/m²，而 $\gamma_{utw}-\gamma_{isf}$ 为 302.4 mJ/m²，故低温下优先形成层错。PM Co 在相同晶格常数下的 $\gamma_{isf}$ 为 17.1 mJ/m²，显示磁态影响很大。

#### 合金元素、偏聚与三元合金

- Co-W 的 SFE 随 W 含量先略降，超过约 5 at.% 后上升。低 W 含量时直接化学项影响较强，较高含量时使 SFE 增大的体积项占主导。0.6 与 0.9 两种 CPA 筛选参数在稀 Co-W 中造成约 12 mJ/m² 的 SFE 差异，但不改变主要浓度趋势。计算表明 W 在约 10 at.% 以下偏好层错层；W 在层错层富集会降低稳定层错能并提高不稳定层错能，且离层错越近作用越强。
- Co-Al 的 SFE 在 0–10 at.% Al 区间略增，再随 Al 增加而下降；Al 在层错层偏聚会降低 SFE。Co-Ni 的 SFE 随 Ni 含量上升，主要由正的化学项驱动。对于 Co67Ni33，文中给出的理论 SFE 约为 −45 mJ/m²；实验的 11.2 或 15.5 mJ/m² 若按所用半经验关系计入位错形核的额外贡献，分别对应 −27.6 或 −23.3 mJ/m²。作者强调实验与理论数值所代表的能量并不完全相同。
- 对 Co81.7Al18.3−xWx，初始 SFE 约 −120 mJ/m²；W 加入后先升高，在约 12 at.% W 以上略降，体现 W 与 Al 的协同化学作用。实测 γ 基体成分 Co81.7Al9.3W9 的 SFE 随体积增大而上升；W 与 Al 的协同作用使其 SFE 高于纯 Co。

#### 温度、磁性与变形

- 纯 Co 的 FM SFE 随温度升高而上升，PM SFE 则下降；正文图 9 所述 PM(Mag.) SFE 也随温度升高而下降，并略低于未计磁熵项的 PM 值。作者指出纯 Co 在约 700 K 的结构转变不能由只考虑热膨胀的计算完整描述；所引用的自由能经 AIM 处理后在约 825 K 过零。实验磁转变温度为 1388 K。
- Co81.7Al9.3W9 的预测居里温度约为 596 K。其 PM SFE 随升温先降至 1173 K，之后转升；计入磁熵的 PM(Mag.) SFE 持续升高，在约 1200 K 由负转正。PM Co81.7Al9.3W9 的 Co 局域磁矩随温度从 0.57 增至 1.87 $\mu_B$，是解释磁熵项变化的关键。
- 负的 SFE 对应亚稳 fcc 相。作者借用“相变介导孪生”（TMT）机制解释纯 Co、Co-Ni、Co-Cr-Ni 及复杂 Co 基合金中层错、fcc→hcp 转变与随后形成 fcc 孪晶的联系。Co60Ni40−xCrx 的 SFE 在 15 at.% Cr 附近最低，约 −67 mJ/m²。MP35N 和 SPRON510 的计算 SFE 在所考察温度下保持负值，与实验发现的形变孪晶相容；作者同时指出应变、加载方向和晶体取向也会影响孪晶是否出现。

---

### 讨论与结论

- 成分改变 SFE 的路径不止晶格体积：作者将磁矩、hcp/fcc 结构能差和电子态密度共同用于解释 W、Al、Ni 的不同非线性浓度趋势。层错附近的局域磁矩又决定磁熵修正的符号和大小，因此应采用与温度相符的磁态。
- 本文方法的边界包括：主要温度计算仅含热膨胀；磁熵采用平均场式局域磁矩近似；偏聚计算是静态、特定浓度配置，未求平衡偏聚分布。文中讨论这些因素及位错摩擦/形核贡献对实验比较的影响。
- **原文内部表述有一处不一致**：摘要称纯 Co 的 PM(Mag.) SFE 与 FM SFE 具有相同升温趋势；但正文图 9 的分析明确写道 PM(Mag.) SFE 随升温下降。此处保留两种原文表述，不自行消除差异。

---

## 章节翻译

### 摘要

理解 γ 基体中的塑性变形机制，对开发下一代 Co 基高温合金至关重要。由于 Co 基基体中的磁性转变可能发生在服役温度范围内，评价层错能（SFE）时必须明确考虑磁态的影响。本研究计算纯 Co 和富 Co 合金的 SFE，以量化其在铁磁（FM）态和顺磁（PM）态下对成分和温度的依赖。预测值与现有实验及理论数据吻合良好。对于纯 Co，SFE 在 FM 态下随温度升高而增加，在 PM 态下则降低；考虑磁性贡献后，PM(Mag.) SFE 呈现与 FM 对应结果相同的趋势。相比之下，富 Co 合金表现出不同的温度响应，突出了 PM 态下磁熵的主导作用。预测的富 Co 合金在高温下具有低 SFE，有利于变形孪生，这与实验观察一致。这些结果表明，依赖磁态的 SFE 计算为预测塑性变形模式和指导 Co 基合金的合金化设计提供了可靠框架。

---

### I. 引言

γ′ 析出强化的 Co 基高温合金因其高强度和环境耐受性而受到广泛关注 [1-3]。目前的合金开发通过成分优化，力求降低密度、提高热力学稳定性，并获得可与 Ni 基高温合金竞争的高温性能 [2-7]。由于 γ 基体与强化相 γ′ 析出物的晶格常数不同，高温合金中存在晶格失配——Co 基合金中为正 [8]，Ni 基合金中大多为负 [9]。晶格失配影响蠕变期间的显微组织演变和塑性变形，因此在合金分析与设计中必须予以考虑 [2, 8, 10-12]。

尽管两类合金的成分和显微组织不同，它们的塑性变形遵循一个一般过程。位错首先在较软的 γ 基体中启动，并在外应力作用下沿 {111} 晶面滑移。随着位错密度累积，背应力阻碍位错继续通过基体通道 [12]，位错段在 γ/γ′ 界面处组成界面网络。当外加应力和失配应力超过临界阈值时，位错开始切入 γ′ 析出物 [2, 10-12]。值得注意的是，即使变形达到约 1.1% 的塑性应变，大部分变形仍局限在 γ 基体中 [2, 12]；这说明基体在整个蠕变过程中控制着初始和主要变形阶段。

γ′ 析出物内的具体剪切机制因合金类别而异：Co 基高温合金主要出现超点阵本征和外禀层错，即 SISFs 和 SESFs [2, 3]；CoNi 基高温合金在 {111} 和 {100} 晶面上出现反相畴界（APBs）[13]；Ni 基高温合金则以 APB 耦合的 $a/2$<110> 位错对为主。尽管大量实验 [2, 6-8, 14, 15] 和理论 [16, 17] 研究聚焦这些 γ′ 剪切机制，所有剪切位错的起源地——γ 基体——中的塑性变形虽在初始变形阶段起关键作用 [12, 18, 19]，却受到相对有限的系统关注。

层错能（SFE）是支配 fcc γ 基体塑性变形的基本参数。塑性变形通过部分位错滑移形成层错（SF）、变形孪生（TW）以及全位错滑移（SL）进行 [20-22]，其中占主导地位的机制由 SFE 的大小决定。广义层错能（GSFE）框架提供四个关键的能量描述量：不稳定层错能 $\gamma_{usf}$、本征层错能 $\gamma_{isf}$、不稳定孪晶层错能 $\gamma_{utw}$ 以及稳定孪晶层错能 $\gamma_{tw}$；它们共同决定层错形成与孪晶扩展的能量势垒 [22-24]。因此，在相关合金成分范围内系统研究这些量，对于严格从物理角度理解 γ 基体的塑性至关重要。

γ 基体的复杂性还来自高温下的元素扩散——它可能诱发局域相变 [15]——以及居里温度 $T_C$ 高于室温的合金成分所表现出的磁性效应 [4, 5]。Niu 等人证明了 CoCrNi 合金中化学成分与磁性的耦合 [25]，Oikawa 等人预测了 Co-Cr 合金中由磁性诱发的混溶间隙 [26]；这些结果表明磁性贡献对塑性变形和相稳定性均有显著影响。由此可见，迫切需要综合考虑合金成分、温度和磁态，研究 γ 基体的 SFE，以推进对下一代 Co 基和 Ni 基高温合金变形机制的理解及计算设计。

本研究计算成分与温度对 SFE 和晶格常数（用于晶格失配分析）的影响，以理解 γ 通道中的位错分解机制。温度对这些参数的影响十分重要，因为高温合金中所关注的塑性变形过程（如蠕变）发生在高温下。因此，我们计算纯 Co、二元 Co1−xMx（M = W、Al、Ni）和多种 Co 基合金在 FM 和/或 PM 态下的 GSFE。实验通常在高于居里温度 $T_C$ 的高温（例如 700 °C–900 °C）下进行，因此 DFT 研究需要真实地描述 PM 态。相比之下，以往多数理论工作考虑的是 FM 态 [16, 17, 25, 27, 28]。

由于已有大量关于纯 Co 尤其在室温及更高温度下塑性变形的实验 [20, 26, 29, 30]，研究纯 Co 的塑性变形行为、并根据预测的 SFE 分析可能的变形机制，是研究 Co 基合金的良好起点。随后，我们采用三元成分 Co81.7Al9.3W9（at.%）计算 SFE 并尝试分析其可能的塑性变形行为；这是名义成分为 Co-9W-9Al 的双相 Co 基高温合金中 γ 基体的实验测定成分。双相 Co 基高温合金的 γ 基体成分始终富 Co。为研究复杂化学成分对 SFE 的影响，我们还考察了一系列 CoCrNi 基合金，并与已有实验观察比较。为了考虑温度对塑性变形的影响，我们进一步选取多相或单相 Co 基合金的两个实例，计算其 SFE 随温度的变化：成分为 Co35.4Ni35.5Cr22.9Mo6.2 的商用 MP35N 合金 [21]，以及成分为 Co34Ni31Cr24Mo6Fe2Nb1Ti1Mn1 的商用 SPRON510 合金 [31]。这些实例可进一步检验本研究依据 SFE 值预测塑性变形机制的理论方法。因此，本研究旨在采用可靠的第一性原理方法，从原子层面预测 Co 基合金或硬质金属中随温度变化的塑性变形行为，并提供有助于设计力学性能可调的多组元材料的知识。

---

### II. 方法与计算细节

#### A. 广义层错能（GSFE）

构建包含 6 个 {111} 滑移面的超胞（SC），用于模拟有层错和无层错的结构。在理想 fcc 晶格中，Burgers 矢量为 $\mathbf b_1=1/2$[10-1] 的全位错，可在能量上有利地分解为 Burgers 矢量分别为 $\mathbf b_2=1/6$[11-2] 和 $\mathbf b_3=1/6$[2-1-1] 的两个部分位错。因此，通过使晶体上半部相对于下半部刚性移动 $\mathbf b_p=1/6$<11-2> 的位移矢量 $x$，生成含单个层错的倾斜超胞（…ABC|BCA…，其中“|”标记层错面）。因此 GSFE 是位移矢量 $x$ 的函数，如图 1(a)–1(c) 的示意图所示。本研究实际使用的超胞为 $2\times2\times6$，即每个密排层中有 4 个原子。这使得在单个层内掺杂成为可能。

除 0 K 的纯 Co 外，对于所有所研究体系均未考虑沿 <111> 方向的原子弛豫。如图 1 所示，层间弛豫不影响本研究关于纯 Co 的总体结论，因此其作用被认为可以忽略。对于稀 Co 基合金，也假定弛豫作用较小而予以忽略。在此构型基础上，特征缺陷能 $\gamma_{usf}$（$x=0.5b_p$）、$\gamma_{isf}$（$x=1.0b_p$）、$\gamma_{utw}$（$x=1.5b_p$）和 $\gamma_{tw}$（$x=2.0b_p$）由下式得到：

$$
\gamma(x)=\frac{E(x)-E(0)}{A}. \tag{1}
$$

其中，$E(x)$ 和 $E(0)$ 分别为有缺陷构型和无缺陷构型的总能量，$A=\sqrt{3}a_{fcc}^{2}$ 为相应层错面的面积。应注意，外禀层错是在已有本征层错或孪晶层错上形成的。

由于本研究采用平均场近似 [5] 预测的三元 Co81.7Al9.3W9 合金居里温度约为 596 K，也评价了该合金的 PM 态 SFE。磁熵对 SFE 的贡献 $\gamma_{mag}$ 按下式计算：

$$
\gamma_{mag}(x)=-\frac{T[S(x)-S(0)]}{A}. \tag{2}
$$

其中磁熵近似为 $S(x)=k_B\sum_i c_i\ln[1+\mu_i(x)]$；$k_B$ 是 Boltzmann 常数，$c_i$ 和 $\mu_i(x)$ 分别表示给定构型中磁性原子的浓度和局域磁矩。$S(0)$ 为理想无缺陷构型的磁熵。该方法采用随机局域磁矩描述，并忽略 Grimvall 提出的平均场近似以外的短程磁关联和自旋涨落 [33]。这一方法已用于许多复杂合金的 SFE 计算 [4, 34, 35]。因此，只有当层错附近的局域磁矩发生变化时，磁熵才会对层错能产生贡献。下文中，不含磁熵贡献的 PM SFE 根据式 (1) 计算；包含磁熵贡献的 PM SFE 根据式 (1) 和式 (2) 计算，记为 PM(Mag.)。

以往研究表明，在所谓轴向相互作用模型（AIM）中仅保留一阶层间相互作用，可以很好地近似本征 SFE [28, 34, 36]。因此，为便于比较，我们还利用超胞计算中的 $1\times1\times1$ 晶胞，按 $\gamma_{isf}^{AIM}=2(E_{hcp}-E_{fcc})/A$ 估算本征层错能；其中 $E_{hcp}$ 和 $E_{fcc}$ 分别为六方密排（hcp）和 fcc 结构的每原子总能，$A=\sqrt{3}a_{fcc}^{2}/4$ 为层错面积。所有计算均将 hcp 结构的 $c/a$ 比固定为 1.63。层错附近层间距的弛豫可忽略，即其保持接近理想面内最近邻间距 0.815，这支持上述处理。

#### B. 计算与数值细节

基于密度泛函理论的第一性原理计算采用精确 muffin-tin 轨道（EMTO）方法 [37, 38] 与相干势近似（CPA）[39, 40] 相结合。总能计算使用全电荷密度方法 [41]。自洽计算的交换关联泛函采用广义梯度近似（GGA）中的 Perdew-Burke-Ernzerhof（PBE）泛函 [42]。化学无序和磁无序均由 CPA 描述。PM 态通过无序局域磁矩（DLM）方案 [43-45] 作为随机自旋态处理。计算 fcc 晶胞的平衡晶格常数及有、无层错超胞的 GSFE 时，$k$ 点网格分别设为 $29\times29\times29$ 和 $6\times11\times4$。对两种网格密度均进行了仔细的收敛测试。

在 CPA 计算中，我们使用筛选参数 0.9，这对 Co 基合金很重要 [4, 5]。CPA 是单点杂质近似，因此无法提供单个杂质位点以外的电荷分布信息。为弥补这一问题，研究者提出了所谓的屏蔽杂质模型（SIM）[46]，本研究也采用了该模型。我们进行了多项测试，考察计算性质对筛选参数的敏感度；该参数控制 CPA-SIM 方案中的静电势修正。最关键的是 Co-W 二元体系，其结果强烈依赖于筛选参数的具体取值。比较超胞（不用 CPA）与 CPA 的总能后，我们发现最佳筛选参数约为 0.86。测试见补充材料（SM）图 S1 [47]。这些计算在 Co 的平衡体积下进行。Co-Ni 和 Co-Al 体系的结果对该参数不敏感。考虑到筛选参数略微依赖体积，且向 Co 中加入 W 会显著增大体积 [48]，我们在全部 EMTO-CPA 计算中统一选用 0.9。

为进行比较，还采用 Vienna ab initio simulation package（VASP）[49] 与投影缀加波（PAW）方法 [50] 计算 SFE，使用与 EMTO 相同的交换关联泛函和超胞构型。所有计算的能量截断为 500 eV，三个方向的 $k$ 点间距为 $2\pi\times0.03$ Å⁻¹（即对于 24 原子超胞，以 Γ 为中心的 $k$ 网格为 $8\times8\times3$）。计算电子能量和力的收敛标准分别设为 10⁻⁶ eV 和 −0.01 eV/Å。

晶格常数的温度依赖性采用 Co 的恒定（与温度无关）线膨胀系数 $\alpha_{Co}=0.000013$ K⁻¹ [51] 估算，该方法能够较好描述纯 Co 的高温晶格常数。之后，我们采用各温度对应的晶格常数计算纯 Co 的 SFE，并得到 SFE 与晶格常数之间的关系：$\gamma_{isf}=474.18a-1788.8$，$R^2=0.998$，其中 $a$ 的单位为 Å，$\gamma_{isf}$ 的单位为 mJ/m²。该关系可用于分离二元 Co100−xMx 合金中的化学作用与体积作用。化学作用有两种定义方法：其一是在改变 M 浓度时，将晶格常数固定为 0 K 纯 Co 的数值；其二是取二元 Co100−xMx 的结果，减去以相应二元合金同一晶格常数计算的纯 Co 结果。这里仅给出第二种方法的结果。计算纯 Co 与三元 Co81.7Al9.3W9 合金的 SFE 温度依赖性时，也使用各温度对应的实验晶格常数开展第一性原理计算；也就是说，温度效应中只考虑了热膨胀的贡献。晶格常数取自此前的实验研究 [8, 52]。

---

### V. 总结

我们采用第一性原理计算研究了纯 Co 及 Co 基合金的 GSFE，并系统讨论了温度、化学成分和磁态对 SFE 的影响。依据先前提出的 SFE 数值与变形模式之间的关系，分析了塑性变形机制。主要结论如下。

（i）纯 Co 的计算 FM SFE 随体积增大而增加，与现有理论数据吻合良好。在二元 Co100−xMx（M 分别为 W 和 Al）体系中，FM SFE 对化学成分呈非线性变化。具体而言，随 W 含量增加，SFE 先下降后上升；加入 Al 则呈相反趋势。对低 W 含量的 Co100−xWx 合金，以及整个 Al 含量范围的 Co100−xAlx 合金，直接化学作用而非化学成分改变体积所产生的作用主导了 SFE 的变化。三元 Co81.7Al18.3−xWx（$0\leq x\leq18$）体系的 SFE 变化体现 W 与 Al 的协同化学作用。W 和 Al 在层错面偏聚降低层错能，并提高 hcp 相的稳定性，与实验发现吻合良好。

（ii）本研究计算的 Co100−xNix 的 SFE 随 Ni 含量增加而上升，与现有理论数据具有相同趋势；若考虑额外贡献，也相当接近实验测量结果，说明当前计算是可靠的。

（iii）利用第一性原理计算预测 SFE 时，考虑正确的磁态非常重要。对于纯 Co 和三元 Co81.7Al9.3W9，FM SFE 与 PM SFE 的数值显著不同。在一定温度范围内，纯 Co 和三元 Co81.7Al9.3W9 的 PM SFE 随温度升高而下降，这与温度升高使 fcc 相稳定的作用不一致。因此，研究相稳定性时应考虑正确的磁态。

（iv）对于纯 Co，磁矩随体积增大而增加；在 FM Co 中，fcc 相的磁矩略大于 hcp 相，而在 PM Co 中，hcp 相先于 fcc 相出现非零磁矩。此外，层错层中 Co 原子的磁矩略高于体相。随着 Co 原子所在层远离层错层，其磁矩逐渐接近体相材料的磁矩。

（v）预测得到的负 SFE 解释了一系列复杂 Co 基高温合金在高温下形成孪晶的现象，这也为实验所观察到。此外，本研究表明第一性原理计算在预测 Co 基高温合金基体相 SFE 方面具有显著潜力，并由此为调控这些先进材料的变形机制提供了有价值的趋势信息。

---

## 结果与讨论子标题翻译

- III. 结果
    - A. 晶格常数
    - B. 化学成分对层错能的影响
        - 1. 纯 Co
        - 2. Co-M 二元合金
    - C. Co81.7Al18.3−xWx 合金
    - D. 层错能的温度依赖性
        - 1. 纯 Co
        - 2. Co81.7Al9.3W9 合金
- IV. 讨论
    - A. 磁性对层错的影响
    - B. 变形机制

---

## 图表题翻译

图 1：GSFE 计算所用超胞（$2\times2\times6$ 晶胞）的示意图。（a）完整 fcc 结构；（b）本征层错结构。层错层记为 SF-0，层错的第一近邻层记为 SF-1，第二近邻层记为 SF-2。（c）外禀层错结构；（d）在 0 K、FM 态下，fcc Co 的 GSFE 随归一化位移的变化，分别给出弛豫和未弛豫结果，并与采用不同方法计算的现有理论数据 [16, 28, 32] 比较。本研究结果采用 EMTO 方法获得。

图 2：Co 及二元 Co 基合金的晶格常数。（a）纯 Co 的晶格常数随温度的变化；（b）Co100−xAlx、（c）Co100−xWx 和（d）Co100−xNix 的晶格常数随 $x$ 的变化，并与文献理论 [28, 53] 和实验数据 [52, 54-62] 比较。

图 3：纯 Co 的理论 SFE。（a）FM Co 的 SFE 随晶格常数的变化，并与文献理论数据 [16, 28] 比较。（b）FM（灰色）、PM（蓝色）和 PM(Mag.)（红色）的层错形成能垒（方形符号，$\gamma_{usf}$）、孪晶形成能垒（圆形符号，$\gamma_{utw}-\gamma_{isf}$）及不稳定缺陷能之差（$\gamma_{utw}-\gamma_{usf}$）随晶格常数的变化。采用线性热膨胀方法外推有限温度下的晶格常数；相应温度标注于（b）中。

图 4：（a）FM Co100−xWx 的 SFE 随浓度的变化，并与文献理论数据 [28] 比较。（b）相对于纯 Co 的 SFE，分离出的体积贡献与化学贡献。

图 5：（a）FM Co100−xAlx 的 SFE 随浓度的变化。（b）相对于纯 Co 的 SFE，体积及化学浓度对 SFE 的影响。

图 6：FM Co100−xNix 的 SFE 随浓度的变化，分别与文献中的（a）理论数据 [28, 32, 53, 68, 69] 和（b）实验数据 [64, 70-74] 比较。（c）相对于纯 Co，将 SFE 的变化分解为体积贡献和化学贡献。

图 7：磁性对 hcp-fcc 结构能差的贡献。（a）在 fcc 平衡体积下计算的 FM fcc Co 和 hcp Co 总能随局域磁矩的变化。（b）Co 的 hcp 与 fcc 结构能差随局域磁矩的变化。（c）CoW/CoAl 合金中 Co 的局域磁矩随 W/Al 浓度的变化。（d）CoW/CoAl 合金中磁性对结构能差的贡献随 W/Al 浓度的变化。

图 8：Co-Al-W 合金的 SFE。（a）Co81.7Al18.3−xWx 的 SFE 随浓度的变化；（b）Co81.7Al9.3W9 的 SFE 随体积的变化。

图 9：不同磁态下计算的 SFE 随温度的变化：（a）Co；（b）Co81.7Al9.3W9。各温度对应的晶格常数取自实验热膨胀测量 [8, 52]。（a）中的灰色点划线表示将一阶 AIM 应用于文献 [75] 的自由能得到的 $\gamma_{hcp-fcc}$，它在约 825 K（箭头标示）附近过零。0 K 处的空心星形符号表示由实验 SFE 数据线性外推得到的约 −50 mJ/m² [28]。（a）中还纳入其他理论计算 [29] 与实验数据 [64] 以供比较。PM 态中包含磁性贡献项的结果记为 PM(Mag.)。全部数值列于表 S5 [47]。

图 10：Co 原子磁矩的变化：（a）纯 PM Co 和 PM Fe [36] 的自洽局域磁矩随体积的变化；（b）纯 Co 中有缺陷超胞和完整体相的局域磁矩随温度的变化；（c）Co81.7Al18.3−xWx 中有缺陷超胞和完整体相的局域磁矩随浓度的变化；（d）Co81.7Al9.3W9 中有缺陷超胞和完整体相的局域磁矩随温度的变化。（b）–（d）中的 Co 原子磁矩取自距层错层不同距离的原子层，即层错层（SF-0）、层错的第一近邻层（SF-1）和第二近邻层（SF-2），并与完整体相的磁矩比较。示意图见图 1(a)–1(c)。

图 11：SFE 数值与变形模式之间的经验关系：（a）根据实验对稳定合金提出的关系 [20]；（b）依据理论预测针对亚稳合金修订的关系 [32]。

---

表 1：纯 Co 在铁磁态和顺磁态下的理论 SFE 与晶格常数。列出晶格常数 $a$（单位 Å）、采用超胞方法（$2\times2\times6$ 晶胞）确定的本征层错能 $\gamma_{isf}$ 与不稳定层错能 $\gamma_{usf}$，以及不稳定和稳定孪晶形成能 $\gamma_{utw}$、$\gamma_{tw}$。这些结果与轴向相互作用模型（AIM）的一阶项 $\gamma_{isf}^{AIM}$，以及表 S1 [47] 中列出的现有实验 [64] 和理论数据 [16, 25, 28, 32, 53] 比较。$\gamma_d$ 是 Jo 等人 [22] 提出的变形参数；$\tau_a$ 表示 Ref. [65] 所定义的 fcc 结构孪生倾向。

表 2：CoCrNi 基合金的理论计算 SFE，并列出现有实验和理论数据。全部数值见表 S6 [47]。MP35N 的成分为 Co35.4Ni35.5Cr22.9Mo6.2 [21]；商用合金 SPRON510 的成分为 Co34Ni31Cr24Mo6Fe2Nb1Ti1Mn1 [31]。$\gamma_d$ 为 Jo 等人 [22] 提出的变形参数，$\tau_a$ 为 Ref. [65] 所定义的 fcc 结构孪生倾向；$\sigma_{critical}$ 对应 Kibey 等人 [89] 提出的解析框架预测的临界孪生应力。

File: 3-summaries-renamed/文献总结 - 使用 GEAM 分析 Mo-V 合金的相稳定性与化学偏聚 - 2024.md
# 文献总结 - 使用广义嵌入原子法势分析 Mo-V 合金的相稳定性与化学偏聚 - 2024

---

## 文献基本信息

- **英文标题**：Analysis of phase stability and chemical segregation in the Mo-V alloys using a generalized embedded atom method potential
- **DOI**：https://doi.org/10.1016/j.commatsci.2023.112732
- **作者**：Haoyuan Shi（a,b）、Bajrang Sharma（a,c）、Amit Samanta（a，通讯作者）。
- **作者单位**：
    - a：Physics Division, Lawrence Livermore National Laboratory, Livermore, CA 94550, USA（美国劳伦斯利弗莫尔国家实验室物理部）。
    - b：Sibley School of Mechanical and Aerospace Engineering, Cornell University, Ithaca, NY 94550, USA（美国康奈尔大学 Sibley 机械与航空航天工程学院；地址及邮编按原文保留）。
    - c：Department of Aerospace Engineering, Texas A&M University, College Station, TX 77843, USA（美国得克萨斯 A&M 大学航空航天工程系）。
- **期刊**：Computational Materials Science，233（2024），112732；Full length article，常规研究论文。
- **日期**：投稿 2023-09-11；返修 2023-12-11；接收 2023-12-11；在线发表 2023-12-29；卷年 2024。
- **数据与代码链接**：原文未提供公开的数据、势参数或代码下载链接；数据声明为“可应要求提供数据”。补充材料入口为 https://doi.org/10.1016/j.commatsci.2023.112732 ，但本次仅提供正文 PDF，未读取补充材料文件。

---

## 论文内容详细总结

### 研究背景与目的

1. **应用动机**：Mo-V 是面向高温结构应用的难熔二元合金。V 的低密度及其缓解 Mo 固有脆性的能力，有望与 Mo 在高温下的高强度结合。其低温相稳定性却难以通过实验确定：已有实验报告固溶体分解与互溶间隙，但不同相图存在分歧；在 873 和 1023 K 退火 30–70 天才能观察到分解，显示动力学极慢。
2. **计算缺口**：DFT 通常只能处理数百个原子，团簇展开常局限于单一晶格；可靠的经典原子间势有助于结合分子动力学（MD）与蒙特卡洛（MC）研究大尺度、低温平衡结构。传统嵌入原子法（EAM）对 BCC 金属的声子、螺位错芯及点缺陷描述存在不足，而高精度机器学习（ML）势通常依赖较大的 DFT 训练集。
3. **本文目标**：为 Mo-V 构建并验证广义嵌入原子法（GEAM）势，以有限规模训练集描述多种原子环境；随后研究低温有序化以及 V 向螺位错、表面和晶界的偏聚。

---

### 研究方法

#### 势函数设计与训练

- 总能量包含显式两体作用、局域嵌入能、原子密度梯度项、非局域多体项，以及两个三体项的乘积。径向部分采用以原子为中心的等比指数 Gaussian 基组，角度部分采用多项式。
- 相对于既有 GEAM，引入两个三体作用的乘积是关键改进，可纳入四体、五体作用，并控制描述符空间与参数规模。非局域项同时考虑近邻的局域环境，以提高高温稳定性和熔点预测能力。
- 训练集共 **378 个结构**，包括静水压缩及四方剪切的体相，空位、不同间隙构型、层错、低指数表面、对称倾斜晶界，以及少量有序结构和液态结构。
- DFT 使用 VASP、PAW 赝势、PBE 泛函；Mo、V 分别采用 12、11 个价电子；展宽 0.15 eV；平面波截断能 450 eV；约 15.5 × 15.5 × 15.5 Å³、250 原子体系采用 6 × 6 × 6 Monkhorst–Pack 网格，其他尺寸使用等效密度；自洽收敛阈值为 $10^{-7}$ eV。
- 训练采用 Gaussian 宽度的 Bayesian 优化与各参数块的交替线性回归。截断半径 **6 Å**，覆盖理想 BCC 晶格前五个配位壳层；网格搜索保持描述符矩阵满列秩，最终共 **200 个自由参数**。
- 超参数依次为 $N_{21}=8$、$M_{em}=5$、$N_{em}=4$、$N_{nl}=6$、$N_{32a}=3$、$N_{p32a}=12$、$N_{32b}=2$、$N_{p32b}=8$。
- 训练集能量和力平均绝对误差（MAE）分别为 **4.21 meV/atom**、**45.11 meV/Å**。这些数值是训练误差，原文未给出独立测试集的同类 MAE。
- GEAM 在 LAMMPS 中实现，MD 时间步长为 **2 fs**，结构可视化使用 OVITO。

#### 物性验证与模拟设置

- 验证涵盖状态方程、晶格常数、弹性常数、声子色散、空位和自间隙原子形成能、广义层错（GSF）能、孪晶界能、孪晶界广义层错（TBGSF）能、熔点、液态密度与熔化焓。
- 弹性常数由不同应变下总能量的六阶多项式拟合得到，利用 $B=(C_{11}+2C_{12})/3$ 与 $C'=(C_{11}-C_{12})/2$ 求得 $C_{11}$、$C_{12}$。随机合金采用 10 × 10 × 10 常规 BCC 晶胞、共 2000 个原子。
- GSF 计算沿 1/2<111> 方向在 {110}、{112} 面上剪切；纯金属模型分别含 2520、3024 个原子，B2 模型分别含 5040、6048 个原子。孪晶界由 {112} 镜像晶体拼合构建。
- 熔点采用 **12,000 个原子**的固液两相共存法，常规 BCC 晶胞沿三个方向复制 10 × 10 × 60；先制备一半固态、一半液态，再在等压等焓系综平衡 2.5 ns；若两相持续共存，取最后 0.5 ns 的平均温度作为熔点。
- 低温相稳定性考察 V 含量 **25%、50%、75%**，温度 **300、500、800 K**；使用 49 × 49 × 3 BCC 超胞，约 150 × 150 × 9 Å³、**14,406 个原子**，随机分布 Mo 与 V，MC 随机交换两种元素并采用 Metropolis 接受准则。正文在该节称 MC，图 10 图题称 MD-MC，均按原文表述理解，未据此补充未报告的具体步数。
- 螺位错模型为轴向 [111] 的圆柱，轴向周期边界；原文报告半径、高度分别为 150、11 Å，每个模型 8512 个原子。对三种成分引入 Burgers 矢量为 $a/2$<111> 的 easy-core 螺位错，在 300、500 K 进行 MC；局域 V 含量取最后 100 次 MC 交换的平均值。这里保留原文同时报告的尺寸与原子数，不自行修正。
- 晶界模型由 Atomsk 构建：约 150 × 150 × 9 Å³、六个晶粒、随机合金元素，所有晶粒的 [100] 轴平行超胞 $z$ 方向。先在等温等压系综下 **1800 K 退火 1 ns**，再冷却到 300 或 500 K；随后每 **100 个 MD 步执行 200 次 MC 交换尝试**。

---

### 主要结果

#### 纯金属与有序相的物性精度

1. **基态和弹性性质**：Mo 的 GEAM/DFT 晶格常数均为 3.159 Å，基态能均为 −10.924 eV/atom；V 为 2.999/2.994 Å、−8.957/−8.956 eV/atom。Mo 的 $C_{11}$、$C_{12}$、$C_{44}$ 为 463、160、101 GPa，DFT 为 467、157、99 GPa；V 对应为 283、137、22 GPa，DFT 为 270、138、22 GPa。
2. **与实验比较的边界**：V 的实验 $C_{44}$ 为 43 GPa，高于 GEAM 与 DFT 的 22 GPa。因此，复现 DFT 的精度不等于消除了与实验的差异。状态方程插值、外推平滑；声子曲线总体与 DFT 一致，但 N 点存在差异，作者归因于缺乏显式更高阶作用。训练集未包含对应高对称方向位移的能量或力信息。
3. **点缺陷**：Mo、V 的空位形成能分别为 2.83、2.48 eV，DFT 为 2.78、2.52 eV；两种金属均正确预测 <111> 哑铃体为最低能自间隙构型，对应 GEAM 为 7.34、2.82 eV，DFT 为 7.60、2.97 eV。原文概括形成能误差通常低于 6%，V 的八面体构型误差较大：GEAM 3.03 eV，DFT 3.49 eV；表中还可见部分构型误差约为 6%，此处保留原文数值而不将“低于 6%”视为逐项严格上限。
4. **层错与孪晶界**：GSF 曲线整体与 DFT 相符，能描述 Mo 在 {112} 面上的非对称性；仅用完美 B2 结构训练，仍可较好预测 B2 的 GSF 曲线。Mo、V、B2 孪晶界能分别为 **0.637、0.200、0.569 J/m²**，DFT 为 **0.556、0.240、0.566 J/m²**。TBGSF 可预测 Mo 在约 0.05、0.29 个 Burgers 矢量及 V 在 1/6 个 Burgers 矢量处的极小值，但极值大小与 DFT 存在明显偏差。
5. **熔化性质**：Mo 熔点为 **2813 ± 21 K**，实验 2895 K；V 为 **2132 ± 16 K**，实验 2183 K，偏差均低于 3%。Mo、V 在熔点的液态密度分别为 **8.81 ± 0.05、5.75 ± 0.03 g/cm³**；熔化焓分别为 **0.39、0.21 eV/atom**，实验为 0.39、0.22 eV/atom。合金熔化曲线接近文中所引 Kocherzhinskii 等实验结果，低于所比较的 CALPHAD 熔化曲线。

#### 随机合金弹性与混合焓

V 原子分数记为 $x_V$，弹性常数随成分的拟合式为（单位 GPa）：

$$
\begin{aligned}
C_{11}&=63.46x_V^3-184.58x_V^2-58.09x_V+462.23,\\
C_{12}&=72.65x_V^3-52.86x_V^2-42.60x_V+159.83,\\
C_{44}&=7.45x_V^3-29.83x_V^2-56.50x_V+100.98.
\end{aligned}\tag{15}
$$

在 0 K、零压力下，混合焓定义为：

$$
E_f(x_V)=E(x_V)/N_{tot}-x_Ve_V-(1-x_V)e_{Mo}.\tag{16}
$$

其中 $E(x_V)$ 是合金总能量，$N_{tot}$ 是原子总数，$e_V$ 和 $e_{Mo}$ 是纯 BCC 元素的基态能。随机合金的拟合式为：

$$
E_f(x_V)=-0.015x_V^6+0.112x_V^5-0.136x_V^4-0.200x_V^3+0.735x_V^2-0.495x_V.\tag{17}
$$

按前文能量定义，其单位为 eV/atom。中间成分的混合焓为负，反映异类 Mo-V 相互作用在能量上有利。B2、B32 和 D0₃（Mo₃V）的混合焓低于相同成分的随机合金；GEAM 所预测有序结构的混合焓接近本文 DFT 值。作者也比较了 D0₃（MoV₃），但未将其一并列入“低于随机合金”的上述结论。

#### 低温有序化

- **50% V**：300 K 出现 B2 相，500 K 时 B2 体积分数下降，800 K 时接近消失、元素分布趋于随机。
- 对关联函数支持这一变化：300 K 时，最近邻 Mo-V 峰明显高于随机合金，同时高于 Mo-Mo、V-V 峰；升温后异类峰下降，同类峰上升，800 K 时接近随机结构的关联函数。
- **25% 与 75% V**：300 K 时偶尔出现小型有序区域，但平均有序体积分数可忽略，未观察到显著长程有序。
- 作者将 B2 与 B32 等竞争相之间的微小能量差，以及缓慢的相转变动力学，与实验识别困难联系起来。论文报告的是所考察温度下的结构及相稳定性趋势，并未给出通过自由能计算精确确定的相变温度。

#### 缺陷偏聚

- **螺位错芯**：图 11 中三种合金成分在 300、500 K 均显示位错芯富 V；正文称局域 V 含量比体相“超过 20%”，未说明这是相对百分比还是百分点，故不进一步换算。表面没有显著偏聚。
- **晶界**：1800 K 退火发生晶界迁移与小晶粒并合；后续 300、500 K 模拟中晶界位置基本不变，但元素分布显著改变。等原子比合金中，晶界初始约 50% V，最终分别达到 **76.5%（300 K）**和 **74.0%（500 K）**。
- 多晶内部 300 K 出现 B2，500 K 时体积分数明显减少，与单晶有序化趋势一致。作者据此提出：低应变速率下，Mo-V 合金的位错运动可能与 V、Mo 扩散耦合。

---

### 讨论与结论

1. **主要贡献**：采用 378 个训练结构和 200 个自由参数，GEAM 在广泛物性上获得与文中所比较单元素 ML 势相近的精度，并提供研究 Mo-V 低温有序化与缺陷偏聚的统一势函数。
2. **高阶项的作用**：两个三体项乘积及非局域项在保持参数规模可控的同时引入高阶相关，有助于描述复杂局域环境和有限温度性质；但它们仍是对第一性原理势能曲面的简化，作者明确指出不能完全包含费米面广泛嵌套等效应。
3. **模型与实验的分歧**：势函数预测等原子比低温 B2、有序结构在 800 K 时近乎消失；所引实验则报告 873、1023 K 的富 Mo/富 V 分解倾向。作者讨论缓慢动力学和竞争相能差，但本文没有通过进一步实验消除这一分歧，不能把模拟结果写成已得到实验确认的完整相图。
4. **已知误差与可改进点**：声子 N 点、V 八面体间隙构型、TBGSF 极值仍存在偏差；作者提出可加入相关孪晶界剪切结构继续改进势。训练误差与多种物性验证分别反映拟合与迁移表现，不能互相替代。
5. **资料范围**：正文多处引用图 S1–S8、表 S1，本文总结仅依据正文对它们的描述；由于未提供补充材料 PDF，未补写其中的图表内容、训练结构清单或未报告的模拟参数。

---

## 章节翻译

### 摘要

本文提出一种新的 Mo-V 体系原子间势，以促进对其低温相稳定性和力学性质的研究。该势基于嵌入原子法的推广，包含嵌入能、显式两体和三体相互作用以及非局域多体相互作用项的贡献。势参数利用从头算密度泛函理论（DFT）计算数据进行优化。针对不同成分，通过弹性常数、状态方程、声子色散曲线、点缺陷性质和熔化温度等一系列物理性质，对该势进行了严格验证。尽管我们的势使用小规模数据集训练，其精度仍可与现有 Mo 和 V 的机器学习势相比。我们的结果表明，在含 50% V 的合金中，有序 B2 相在低温下稳定，而在 800 K 以上，固溶体相稳定。然而，在富 V 或富 Mo 合金中未观察到这种长程有序。此外，我们的结果表明，V 向位错芯和晶界偏聚。

---

### 1. 引言

航空、发电和高速加工等高温应用需要具有优异热稳定性、力学强度及抗氧化性的材料。在这一探索过程中，难熔金属，特别是钽（Ta）、钨（W）、铌（Nb）、钼（Mo）和钒（V），因其高熔点所赋予的热稳定性、出色的耐腐蚀性、高屈服强度或高延性，以及优异的热导率等性质而受到广泛关注 [1]。因此，人们自然期待，由这些金属组成的合金可能适用于极端环境。由此，寻找能够整合组成金属有益性质的二元或多组元合金，正成为一个新兴研究领域。在这些二元体系中，Mo-V 二元体系是值得关注的高温结构应用候选体系。这源于 V 的低密度，以及 V 能在保持 Mo 优异高温强度的同时，调节 Mo 固有脆性的能力 [2,3]。为研究 Mo-V 合金的性质，过去几年中，不同研究人员通过实验探索了 Mo-V 合金的平衡相图。值得关注的是，近期研究强调 Mo-V 二元体系相图中存在互溶间隙 [3]，这一引人注意的现象未出现在早期文献中 [4]。所报道相图之间的这种差异可归因于 Mo-V 二元合金极其缓慢的动力学。Yang 等 [3] 仅在试样于 873 和 1023 K 退火 30–70 天后才观察到 BCC 固溶体分解，这一事实清楚地说明了这一点。Mo-V 体系中缓慢的相变动力学，可能指向较小的热力学驱动力，即 BCC 固溶体与可能存在的金属间化合物相之间的 Gibbs 自由能差很小 [5]。因此，利用实验探索低温相稳定性可能繁琐且耗时。

由于实验研究中存在类似的固有复杂性，基于第一性原理 DFT、团簇展开模型或经典原子间势开展的 MD 和 MC 等原子尺度模拟技术，已成为增进我们对这类合金热力学稳定性认识的关键工具。MD 使研究人员能够分析体系的结构变化，而对于合金，MC 是探索元素在晶格上平衡分布的有效方法，尤其适合实验分析困难的条件。由于 DFT 模拟只能处理数百个原子，团簇展开模型又常局限于单一晶格体系，因此，采用经典势的原子尺度模拟是探索复杂合金相稳定性的一条有前景的途径。这就需要开发可靠的原子间势，以准确模拟原子相互作用。这对于 Mo-V 合金至关重要，因为缺乏全面的原子间势数据库阻碍了对其低温相图的探索。

嵌入原子法（EAM）[6,7] 及修正嵌入原子法（MEAM）等传统原子间势，已成功用于模拟面心立方（FCC）晶体结构金属的相变与位错性质。然而，EAM 势对于体心立方（BCC）结构金属的表现通常不如其对 FCC 金属的表现，尤其是在声子色散曲线、基态螺位错芯结构及点缺陷形成能方面 [8]。过去十年中，机器学习（ML）势极大地改变了原子间势领域，文献中已提出许多能够准确模拟上述性质的 BCC 金属 ML 势。根据势模型和所用回归方法的不同，ML 势可分为几类。例如，谱邻域分析势（SNAP）[9] 和矩张量势（MTP）[10] 方法采用线性回归，高斯近似势（GAP）[11] 形式采用基于核的非线性回归过程，而神经网络势 [12] 能通过复杂的非线性函数学习复杂势能曲面。需要强调的是，这里列出的所有 ML 势都将 DFT 计算视为真实基准，旨在通过运行 MD 模拟，在显著提高效率的同时模仿 DFT 行为。因此，ML 原子间势也可能反映 DFT 计算的局限。尽管如此，这些先进势相对于 EAM 等传统势，仍表现出显著提高的精度。然而，ML 势包含大量参数，优化这些参数需要较大的 DFT 数据集。

在本研究中，我们采用近期建立的广义 EAM（GEAM）势 [13]，为 Mo-V 二元体系开发原子间势。GEAM 模型已成功用于研究高压 Fe [13]、Nb [14] 和 Ta-W 二元体系 [8]，并在复现这些体系的性质方面表现出较高精度。这里，我们通过加入两个三体相互作用的乘积，改进文献 [8] 中采用的 GEAM 模型，从而在模型中引入非线性，并赋予模型额外的更高阶相互作用。GEAM 势的主要优势包括：（a）采用基函数而非特定函数形式，为容纳不同原子环境提供充分灵活性，并简化自由参数优化 [13]；（b）采用线性回归框架以尽量减少自由参数数量，使势能够使用少得多的训练数据进行训练——本例中仅有 378 个结构——这一数量显著少于训练 ML 势所需的结构数，在某些情况下少一个数量级；（c）非线性三体项在保持合理系数数量的同时，纳入额外的更高阶多体相互作用。

在本文后续章节中，我们详细介绍 GEAM 模型、用于训练 Mo-V 体系势的过程，以及用于系统测试和验证该势的物理性质。进一步地，我们使用经过验证的势，对 Mo-V 体系的相变和热力学稳定性开展全面分析，获得丰富且有价值的认识，以弥补现有实验结果有限的不足。

---

### 2. Mo-V 体系的 GEAM 势（方法）

本节完整翻译原文第 2 节及其全部小节；后续物性验证和应用中的具体计算设置已在“研究方法”中分别列出。

#### 2.1. GEAM 势的形式

GEAM 势框架在我们此前的工作，即文献 [13] 中提出，是嵌入原子法势的推广；在嵌入原子法势中，一个原子的能量由两体相互作用项及用于模拟多体相互作用的嵌入能项表示。在此前 GEAM 工作的基础上，体系总能量表示为：

$$
E=\sum_{i,j}V_{21}(r_{ij})+\sum_i\left[F_{em}(\rho_i)+H_{em}(\nabla\rho_i)+\phi_{nl}(\Psi_i)\right]
+\sum_i\prod_{q\in\{a,b\}}\left[V_{32q0}+\sum_{j,k}V_{32q}(r_{ij},r_{ik},\cos\theta_{jik})\right].\tag{1}
$$

其中，$r_{ij}$ 和 $r_{ik}$ 分别为原子 $i$ 与其近邻 $j$、$k$ 之间的距离，$\rho_i$ 表示原子 $i$ 的局域密度，$\Psi_i$ 为原子 $i$ 的有效（非局域）密度，$\theta_{jik}$ 表示三原子组 $\langle i,j,k\rangle$ 在原子 $i$ 处所张的角。GEAM 形式不采用某一特定函数形式，而是直接在式（1）的形式中纳入一系列以原子为中心的等比指数 Gaussian 基组，表示为 $\{\mathcal G(\alpha,\beta,r_{ij},n)=e^{-\alpha\beta^{n-1}r_{ij}^2}\mid 0<\alpha<1,\beta>1,n\in\mathbb Z^+\}$。这一选择提供了很大的灵活性，使模型能够学习多样的原子环境。Gaussian 基还允许简洁地解析计算导数，从而提供一种高效计算体系中力的方法。

在式（1）中，$V_{21}(r_{ij})$ 表示对相互作用，其函数形式如下：

$$
V_{21}(r_{ij})=\sum_{n=1}^{N_{21}}C_n^{e_ie_j}\mathcal G(\alpha,\beta,r_{ij},n)f_s(r_{ij},r_c).\tag{2}
$$

其中，$N_{21}$ 是 Gaussian 基函数数量，其宽度由参数 α 和 β 描述；$C_n^{e_ie_j}$（$n=1,2,\ldots$）是依赖于原子 $i$ 和 $j$ 化学种类的拟合系数，$e_i$ 和 $e_j$ 是原子 $i$、$j$ 的元素类型。引入函数 $f_s(r_{ij},r_c)$ 是为了确保在截断点 $r_c$ 平滑趋于零，其形式为：

$$
f_s(r_{ij},r_c)=\begin{cases}(1-r/r_c)^4,&r<r_c,\\0,&r\ge r_c.\end{cases}\tag{3}
$$

嵌入能包括两项贡献：（a）$F_{em}(\rho_i)$，其灵感来自经典 EAM 模型中的嵌入能，采用多项式展开建模 [15]；（b）$H_{em}(\nabla\rho_i)$，其灵感来自文献 [16] 提出的梯度修正 EAM 模型。由于对相互作用及嵌入能中的原子密度均使用基函数建模，因此忽略 $F_{em}(\rho_i)$ 中的一阶项：

$$
F_{em}(\rho_i)=\widetilde C_0^{e_i}+\sum_{m=2}^{M_{em}}\sum_{n=1}^{N_{em}}\widetilde C_{mn}^{e_i}(\rho_i(n))^m.\tag{4}
$$

其中，$M_{em}$ 为嵌入多项式的阶数，$N_{em}$ 为用于表示原子密度 $\rho_i$ 的 Gaussian 基函数数量，原子密度表示为：

$$
\rho_i(n)=\sum_j\mathcal G(\widetilde\alpha^{e_j},\widetilde\beta^{e_j},r_{ij},n)f_s(r_{ij},r_c).\tag{5}
$$

GEAM 的嵌入函数包括 $H_{em}(\nabla\rho_i)$，以准确捕捉原子密度的显著变化，这种变化通常见于位错、晶界和空位等缺陷周围 [16]。该项建模如下：

$$
H_{em}(\nabla\rho_i)=\sum_{n=1}^{N_{em}}\widetilde C_n^{e_i}\left|\nabla_{\mathbf r_i}\rho_i(n)\right|^2.\tag{6}
$$

式（1）中的非局域项 $\phi_{nl}(\Psi_i)$ 具有如下函数形式：

$$
\phi_{nl}(\Psi_i)=\sum_{n=1}^{N_{nl}}\left[\overline C_{1n}\sqrt{\Psi_i(n,2)}+\overline C_{2n}\sqrt{\Psi_i(n,4)}+\overline C_{3n}\sqrt[4]{\Psi_i(n,4)}\right].\tag{7}
$$

其中，$N_{nl}$ 为 Gaussian 基函数数量，$\Psi_i^m(n)$ 为原子 $i$ 的有效（非局域）密度，并通过以下关系包含原子 $i$ 的近邻贡献：

$$
\Psi_i(n,m)=(\psi_i(n))^m+\sum_j(\psi_j(n))^m f_s(r_{ij},r_c).\tag{8}
$$

其中 $m=2$ 或 4。局域密度 $\psi_i(n)$ 同样采用 Gaussian 基函数展开，即：

$$
\psi_i(n)=\sum_j\mathcal G(\overline\alpha^{e_j},\overline\beta^{e_j},r_{ij},n)f_s(r_{ij},r_c).\tag{9}
$$

式（8）还将原子 $j$ 的近邻贡献包含在原子 $i$ 的非局域能中。在模型中纳入非局域项具有两个主要好处：高效纳入更高阶多体关联，以及改善高温稳定性，包括准确模拟熔点。注意，Gaussian 函数中的宽度（$\widetilde\alpha^{e_j}$、$\widetilde\beta^{e_j}$、$\overline\alpha^{e_j}$、$\overline\beta^{e_j}$）取决于原子 $j$ 的元素类型，原子 $j$ 是原子 $i$ 的近邻。此外，嵌入能中的拟合系数（$\widetilde C_0^{e_i}$、$\widetilde C_{mn}^{e_i}$、$\widetilde C_n^{e_i}$）取决于原子 $i$ 的元素类型。

式（1）中的 $V_{32p}(r_{ij},r_{ik},\cos\theta_{jik})$ 项通过截断范围内径向项与角度项的乘积模拟三体相互作用：

$$
V_{32q}(r_{ij},r_{ik},\cos\theta_{jik})=\widehat V_{32q}(r_{ij},r_{ik})f_s(r_{ij},r_c)f_s(r_{ik},r_c)P_q(\cos\theta_{jik}).\tag{10}
$$

这里，三体势的径向分量 $\widehat V_{32q}(r_{ij},r_{ik})$ 采用 Gaussian 基函数展开：

$$
\begin{aligned}
\widehat V_{32q}(r_{ij},r_{ik})={}&\sum_{m=1}^{N_{32q}}\sum_{n\ge m}^{N_{32q}}\widehat C_{qmn}^{e_ie_je_k}\left[\mathcal G(\widehat\alpha,\widehat\beta,r_{ij},m)\mathcal G(\widehat\alpha,\widehat\beta,r_{ik},n)\right.\\
&\left.+\mathcal G(\widehat\alpha,\widehat\beta,r_{ij},n)\mathcal G(\widehat\alpha,\widehat\beta,r_{ik},m)\right].
\end{aligned}\tag{11}
$$

其中，$N_{32q}$ 为三体项的 Gaussian 基函数数量，$\widehat C_{qmn}^{e_ie_je_k}$ 是取决于三原子组化学种类的拟合系数。三体项的角度部分采用角 $\theta_{jik}$ 的多项式展开建模，即：

$$
P_q(\cos\theta_{jik})=1+\sum_{p=1}^{N_{p32q}}c_{qp}^{e_i}(\cos\theta_{jik})^p.\tag{12}
$$

其中，$N_{p32q}$ 是用于模拟角度贡献的多项式阶数，$c_{qp}^{e_i}$ 为依赖化学种类的拟合系数。

为了纳入四体和五体相互作用的贡献，我们在式（1）的模型中引入了一个非线性项，其中包含指标为 $q=a$ 或 $b$ 的两个三体相互作用的乘积。常数项，即 $V_{32q0}=\widehat C_{q0}^{e_i}$（$q=a$ 或 $b$），依赖于原子 $i$ 的元素类型。与显式纳入这些相互作用相比，通过两个三体相互作用项乘积纳入更高阶多体相互作用的方法，同时降低了计算成本和描述符空间大小。此外，如下文所述，这一形式便于通过线性回归优化拟合系数。不过，我们也承认，这种对复杂势能曲面的简化并不能完全包含第一性原理计算中的所有细节，例如费米面广泛嵌套所引起的效应 [17]。

#### 2.2. 训练数据集

我们通过对 DFT 计算得到的总能量和力进行训练，开发 Mo-V 合金的原子间势。训练集由 378 个不同结构组成，包括：（i）承受不同程度静水压缩和四方剪切的体相结构；（ii）缺陷结构，包括空位、不同间隙构型、层错、低指数表面和对称倾斜晶界；（iii）少量有序结构；以及（iv）少量液态结构。训练集中各结构的详细描述见附录 A 的表 S1。

本研究所有 DFT 计算均使用 Vienna Ab initio Simulation Package（VASP）[18,19]，采用投影缀加波（PAW）赝势，其中 Mo、V 分别含 12、11 个价电子，并采用 PBE 泛函及 0.15 eV 的展宽。平面波基组截断能为 450 eV；对于约 15.5 × 15.5 × 15.5 Å³、包含 250 个原子的体系，采用 6 × 6 × 6 Monkhorst–Pack 网格，其他体系尺寸采用等效网格。自洽场计算的收敛判据设为 $10^{-7}$ eV。

#### 2.3. 训练过程

系数 $\mathcal C=\{C_n^{e_ie_j},\widetilde C_0^{e_i},\widetilde C_{mn}^{e_i},\widetilde C_n^{e_i},\overline C_{1n}^{e_i},\overline C_{2n}^{e_i},\overline C_{3n}^{e_i},\widehat C_{a0}^{e_i},\widehat C_{amn}^{e_ie_je_k},c_{ap}^{e_i},\widehat C_{b0}^{e_i},\widehat C_{bmn}^{e_ie_je_k},c_{bp}^{e_i}\}$，以及 Gaussian 基函数宽度 $\Omega=\{\alpha,\beta,\widetilde\alpha^{e_j},\widetilde\beta^{e_j},\overline\alpha^{e_j},\overline\beta^{e_j},\widehat\alpha,\widehat\beta\}$，通过四个步骤优化。

**步骤 1。** 固定系数 $\overline{\mathcal C}_1=\{\widehat C_{a0}^{e_i},c_{ap}^{e_i},\widehat C_{b0}^{e_i},\widehat C_{bmn}^{e_ie_je_k},c_{bp}^{e_i}\}$ 时，其余系数 $\mathcal C_1$ 可通过优化以下损失函数 $\mathcal J_1$ 得到：

$$
\min_{\mathcal C,\Omega}\left\{\mathcal J_1(\mathcal C_1,\Omega;\overline{\mathcal C}_1)=\left\|A(\Omega;\overline{\mathcal C}_1)\mathcal C_1-b\right\|_2^2\right\}.\tag{13}
$$

这里，$A$ 为描述符矩阵，其列数等于特征数量，行数等于向量 $b$ 的长度；$b$ 为包含训练数据集中所有结构的 DFT 能量和力的向量，且 $\mathcal C_1=\mathcal C-\overline{\mathcal C}_1$。$\overline{\mathcal C}_1$ 中各参数初值设为零，唯有 $\widehat C_{b0}^{e_i}=1$，这相当于关闭 $P_a(\cos\theta_{jik})$ 和 $V_{32b}(r_{ij},r_{ik},\cos\theta_{jik})$ 项。因此，我们最初将 $\widehat C_{a0}^{e_i}$ 设为零，并在激活 $V_{32b}(r_{ij},r_{ik},\cos\theta_{jik})$ 后再优化这一项。损失函数 $\mathcal J_1$ 采用两步过程优化：通过 Bayesian 优化方法（在 Matlab 中实现）优化 $\Omega$；对于给定的 $\Omega$，通过求解线性方程组 $A(\Omega;\overline{\mathcal C}_1)\mathcal C_1=b$ 得到系数 $\mathcal C_1$。Bayesian 优化得到的 $\Omega$ 最优参数值在后续步骤中保持不变。

**步骤 2（优化 $P_q$ 中的系数）。** 利用步骤 1 获得的最优 $\widehat C_{amn}^{e_ie_je_k}$，通过求解另一组线性方程，更新角度项及 $\mathcal C_2$ 中的其他项，其中 $\mathcal C_2=\{C_n^{e_ie_j},\widetilde C_0^{e_i},\widetilde C_{mn}^{e_i},\widetilde C_n^{e_i},\overline C_{1n}^{e_i},\overline C_{2n}^{e_i},\overline C_{3n}^{e_i},c_{ap}^{e_i}\}$：

$$
\min_{\mathcal C,\Omega}\left\{\mathcal J_2(\mathcal C_2,\Omega;\overline{\mathcal C}_2)=\left\|A(\Omega;\overline{\mathcal C}_2)\mathcal C_2-b\right\|_2^2\right\}.\tag{14}
$$

然后，采用步骤 1 优化得到的 $\Omega$，迭代求解函数 $\mathcal J_1$ 和 $\mathcal J_2$，直至收敛。

**步骤 3（求解第二个三体项中的系数）。** 接下来，将 $V_{32a}(r_{ij},r_{ik},\cos\theta_{jik})$ 固定为步骤 1 和步骤 2 得到的最优系数，并优化 $V_{32b}(r_{ij},r_{ik},\cos\theta_{jik})$ 中的系数。为此，重复步骤 2，保持 $V_{32a}(r_{ij},r_{ik},\cos\theta_{jik})$ 的系数固定，优化 $V_{32b}(r_{ij},r_{ik},\cos\theta_{jik})$ 中的径向项和角度项，直至收敛。注意，对于训练集中所有元素，$\widehat C_{a0}^{e_i}$ 的初值设为等于 $\widetilde C_0^{e_i}$，而 $\widehat C_{b0}^{e_i}$ 则与其他系数一同优化。

**步骤 4（优化两个三体项中的系数）。** 为进一步优化参数，重复步骤 2 和步骤 3，迭代更新 $V_{32a}(r_{ij},r_{ik},\cos\theta_{jik})$、$V_{32b}(r_{ij},r_{ik},\cos\theta_{jik})$ 中的系数以及其他系数。重复这一迭代过程，直到收敛至所需精度。

截断半径为 $r_c=6$ Å，因此势包含原子与理想 BCC 晶格前五个配位壳层近邻之间的相互作用。模型超参数 $\mathcal H=\{N_{21},M_{em},N_{em},N_{nl},N_{32a},N_{p32a},N_{32b},N_{p32b}\}$ 通过网格搜索方法优化，使式（13）和式（14）中以 $A$ 表示的描述符矩阵保持满列秩。注意，矩阵列数等于损失函数中线性参数的数量，因此，保持满列秩可确保所有描述符都能有效学习势能曲面。优化后的超参数列于表 1；对于这些最优超参数，模型在 $\mathcal C$ 中共包含 200 个自由参数。

图 1 通过将预测的能量和力与对应的 DFT 能量和力比较，展示了势在训练集上的表现。预测能量和力的平均绝对误差（MAE）分别为 4.21 meV/atom 和 45.11 meV/Å。GEAM 模型的突出特点是：（a）使用线性回归，原则上可以收敛至损失函数的全局最小值；（b）使用 Gaussian 基函数，与神经网络势或 Gaussian 近似势相比，能够通过相对较小的训练集获得可靠模型。由于构建 DFT 训练集的计算成本很高，并且常常主导项目所需时间，这些特点尤其有利。因此，采用 GEAM 框架可以显著缩短势开发周期，使其成为计算效率方面有前景的选择。

#### 2.4. MD 模拟

Mo-V 合金的 GEAM 势在 Large-scale Atomic/Molecular Massively Parallel Simulator（LAMMPS）软件 [20] 中实现。本研究的所有 MD 模拟均在 LAMMPS 中完成，采用 2 fs 时间步长，可视化使用 OVITO [21]。

---

### 5. 结论

在本研究中，我们开发了一种新的 Mo-V 体系原子间势，从而解决了这一二元体系明显缺乏原子间势的问题。这一进展能够支持对 Mo-V 体系在相对低温下的相稳定性和动力学性质进行探索；由于动力学缓慢，这些性质通常难以通过实验研究 [3,5]。为实现这一目标，我们采用 GEAM 原子间势框架 [8]，使用基函数描述两体、三体相互作用及嵌入能贡献。我们通过引入包含两个三体相互作用乘积的非线性项，提高了 GEAM 模型的预测能力，从而使其只需略微增加参数数量，就能学习更高阶多体相互作用。这一改进有助于复现纯金属及合金的实验熔点。

我们通过一系列物理性质验证了 GEAM 原子间势，包括纯金属及合金的弹性常数、状态方程、声子色散曲线、点缺陷性质和熔化温度。这种优异精度突出表明，GEAM 势能够有效表征低对称性局域原子构型。

使用这一势，我们探索了有限温度相稳定性以及向位错和晶界的偏聚。我们的结果表明，B2 相在 300 K 稳定，而 BCC 固溶体相在高于 800 K 的温度下稳定。此外，我们观察到 V 明显向螺位错芯和晶界偏聚。这可能指向 Mo-V 合金在低应变速率条件下的一种复杂变形机制，其中位错运动与 V、Mo 原子的扩散相耦合。

---

## 结果与讨论子标题翻译

- 3. 势函数验证
    - 3.1. Mo 和 V 的体相性质
    - 3.2. Mo 和 V 中的缺陷
    - 3.3. 广义层错能与孪晶界能
    - 3.4. Mo-V 合金的熔点
- 4. 结果
    - 4.1. Mo-V 合金的体相性质
    - 4.2. Mo-V 合金的混合焓
    - 4.3. Mo-V 合金中向螺位错和表面的偏聚
    - 4.4. Mo-V 合金中由晶界引起的偏聚

---

## 图表题翻译

图 1：（a）训练集中各结构的能量和（b）力：GEAM 势计算结果与 DFT 结果的比较。虚线表示理想拟合。

图 2：纯 Mo 和 V 的 BCC 相状态方程：（a）能量–体积曲线和（b）压力–体积曲线。线条对应 GEAM 势预测结果，圆点表示 DFT 计算结果。

图 3：纯（a）Mo 和（b）V 的 BCC 相声子色散曲线。红色实线表示 GEAM 势得到的结果，黑色虚线表示对应的 DFT 计算结果，其中 Mo 的结果来自 Park 等 [28]，V 的结果来自 Luo 等 [17]。

图 4：GEAM 预测的 Mo 和 V 沿 1/2<111> 方向在（a）{110} 面和（b）{112} 面上的 GSF 能曲线（实线）。Mo 的结果与 SNAP [31,33]（虚线）和 DFT [31,32]（圆点）结果比较，V 的结果与 DP-HYP [26]（点划线）和 DFT [26]（圆点）结果比较。

图 5：GEAM 预测的 Mo-V 合金体系 B2 相沿 1/2<111> 方向在 {110} 和 {112} 面上的 GSF 能曲线（实线），与 DFT 结果（圆点）比较。注意，训练集中未包含 B2 相层错的任何信息。

图 6：GEAM（实线）和 DFT [34]（圆点）预测的 Mo 和 V 沿 1/2<111> 方向在 {112} 面上的 TBGSF 能。

图 7：使用 GEAM 势确定的化学随机 Mo-V 合金熔点。GEAM 结果与 Zhu 等 [5] 的 CALPHAD 预测（虚线），以及 Rudy [35]、Baron 等 [36] 和 Kocherzhinskii 等 [37] 的实验结果（空心符号）比较。

图 8：BCC 相化学随机 Mo-V 合金的弹性常数 $C_{11}$、$C_{12}$ 和 $C_{44}$ 的变化。

图 9：混合焓：（a）采用 GEAM 势得到的化学随机 Mo-V 合金混合焓（实心方块连线）；（b）采用 GEAM 势（实心符号）和 DFT 计算（空心符号）得到的有序结构（B2、B32、D0₃）混合焓。

图 10：在 300、500 和 800 K 下通过 MD-MC 模拟得到的等原子比 Mo-V 合金平衡微观结构，沿 [100] 方向观察。红色和蓝色球分别表示 Mo 和 V 原子。合金在 300 K 显示 B2 结构，而在 500 K 时 B2 相体积分数减少，在 800 K 时可忽略不计。

图 11：V 浓度为 25%、50% 和 75% 的 Mo-V 合金，在 300 K（点划线）和 500 K（实线）进行 MC 模拟后，位错芯（方形符号）和表面（菱形符号）中的平均 V 百分比。虚线表示位错芯或表面中的 V 百分比等于 Mo-V 合金中的 V 百分比。

图 12：等原子比 Mo-V 合金在 1800 K 退火 1 ns 后的晶界可视化结果（左，晶界为橙色，沿 [100] 方向观察），以及随后在 300 K（中）和 500 K（右）进行 MD-MC 模拟后的平衡微观结构。红色和蓝色球分别对应 Mo 和 V 原子。

---

表 1：Mo-V 体系 GEAM 原子间势的超参数。

表 2：纯 Mo 和 V 的 BCC 相基态能量（$E_{BCC}$）、晶格参数（$a$）及弹性常数（$C_{11}$、$C_{12}$ 和 $C_{44}$）。为便于比较，还列出了由本文 DFT 计算、实验及其他单元素势模型确定的物理性质。

表 3：Mo 和 V 中空位及不同构型自间隙原子的形成能。为便于比较，还列出了由本文 DFT 计算、实验及其他单元素势模型得到的形成能。

表 4：Mo-V 体系的孪晶界能（J/m²）。

表 5：由 GEAM 势确定的 Mo 和 V 的熔点（$T_{melt}$）、熔点处的液相密度（$\rho_l$）及熔化焓（$\Delta H_f$）。为便于比较，还列出了实验及其他原子间势模型的结果。

---

## 指定章节翻译

### 3. 势函数验证

为了解本研究所开发 GEAM 势的表现，我们研究了纯 Mo、纯 V 以及不同元素浓度合金的一系列物理性质。评估内容包括弹性常数、状态方程、声子色散曲线、点缺陷性质、熔点和层错能。我们将 GEAM 的预测与 DFT 计算以及文献报道的实验数据进行比较。

#### 3.1. Mo 和 V 的体相性质

图 2 展示了由 GEAM 势（实线）和 DFT 计算（圆点）得到的 Mo 和 V 的 BCC 相状态方程。GEAM 的预测在所有区域均平滑变化，表明其对状态方程的插值与外推具有物理合理性。

表 2 给出了 Mo 和 V 的 BCC 相基态能量、平衡晶格参数和弹性常数的预测结果。体积模量（$B$）、四方剪切模量（$C'$）和剪切模量（$C_{44}$）通过将无缺陷超胞在不同应变条件下的总能量拟合为六阶多项式得到 [22]。随后，利用关系式 $B=(C_{11}+2C_{12})/3$ 和 $C'=(C_{11}-C_{12})/2$ 确定弹性常数 $C_{11}$ 和 $C_{12}$。为评估这些预测的准确性，我们在表 2 中列入了本文 DFT 计算数据、实验结果 [23]，以及近期开发的其他单元素原子间势的结果：Mo 的 Gaussian 近似势（GAP）[24] 和谱邻域分析方法（SNAP）[25]，以及 V 的 GAP [24] 和采用混合描述符的机器学习 Deep Potential 框架（DP-HYB）[26]。由表 2 的结果可见，相对于 DFT 计算，GEAM 势在预测基态能量、晶格参数和弹性常数方面表现出较高精度。值得注意的是，与表 2 中列出的机器学习势相比，GEAM 势使用更小的数据集便达到了这一精度。

为进一步评估 GEAM 势的表现，我们在图 3 中将该势得到的声子色散曲线与 DFT 结果进行比较；声子色散曲线使用开源 Phonopy 软件包 [27] 计算。GEAM 势预测的 Mo 和 V 声子曲线与文献报道的 DFT 曲线吻合良好，而 N 点处的差异可归因于缺少显式更高阶相互作用。值得注意的是，训练集中未包含与声子色散曲线中原子沿高对称方向位移相对应的任何力或能量信息。

#### 3.2. Mo 和 V 中的缺陷

接下来，我们分析空位和各种自间隙原子（SIA）构型的形成能，包括 <110> 哑铃体、<100> 哑铃体、<111> 哑铃体及八面体构型。表 3 汇总了 GEAM 势得到的结果，以及本文进行的 DFT 计算结果、实验数据 [29] 和文献报道的其他原子间势结果。

GEAM 势准确复现了自间隙原子形成能的正确排序，与本文进行的 DFT 计算一致。具体而言，它正确预测出 <111> 哑铃体构型在 Mo 和 V 中均具有最低形成能。预测形成能与我们的 DFT 结果相比，误差也相对较低，例如，除 V 中八面体构型的误差相对较高外，误差通常低于 6%。

#### 3.3. 广义层错能与孪晶界能

广义层错（GSF）能和孪晶界能为晶体稳定性及变形机制提供了有价值的信息。首先，我们计算沿 1/2<111> 方向在 {110} 和 {112} 面上的 GSF 能。为此，我们使用两种不同构型：第一种构型包含 2520 个原子，通过将 BCC 晶胞沿 [111]、[1-10] 和 [11-2] 方向复制 7 × 20 × 3 次得到；第二种构型包含 3024 个原子，通过将 BCC 晶胞沿 [111]、[11-2] 和 [1-10] 方向复制 7 × 12 × 6 次得到。所有结构均使用 Atomsk 软件包 [30] 生成。通过使晶体上半部分相对于下半部分，沿 {110} 或 {112} 面上的 1/2<111> 方向位移，引入层错。此外，我们将研究扩展至 Mo-V 合金体系 B2 相的 GSF 能。我们同样考察 {110} 和 {112} 面，并采用前述相同方法。用于这一分析的构型分别包含 5040 和 6048 个原子。

图 4 将 Mo 和 V 的预测 GSF 能与 DFT 结果 [26,31,32]，以及 Mo 的 SNAP 势 [31,33] 和 V 的 DP-HYP 势 [26] 结果进行比较。对于 Mo 和 V，GEAM 与 DFT 结果均表现出很高的一致性。这一点在 {112} 面体系中尤为明显，GEAM 准确反映出 Mo 的 GSF 能曲线所呈现的非对称性。此外，图 5 表明，GEAM 预测的 B2 相 GSF 能曲线与我们的 DFT 结果一致。考虑到用于训练 GEAM 势的数据集仅包含一个完美 B2 结构，这种一致性值得关注。

接下来，我们考察 Mo、V 和 B2 有序合金中在 {112} 面上形成的孪晶界能。为构建含孪晶界的结构，将晶格矢量平行于 [111]、[11-2] 和 [1-10] 方向的 BCC 晶胞复制 7 × 6 × 6 次。随后，构建该晶体的镜像，镜面法向平行于 [11-2]；最后，将这两个晶体堆叠在一起。因此，体系的总尺寸及原子数与上述在 {112} 面上进行 GSF 能计算时的相同。表 4 给出了使用 GEAM 和 DFT 计算的 Mo、V 及 B2 有序合金的孪晶界能。可以看出，GEAM 略微高估了 Mo 的孪晶界能，而低估了 V 的孪晶界能。相比之下，对于 B2 Mo-V 合金，两种方法的结果几乎完全相同。仍需强调的是，我们的训练集未包含这些特定结构中的任何一种，这突出表明，GEAM 能够可靠地准确预测超出初始训练数据范围的性质。

为深入认识孪晶界结构的稳定性以及跨孪晶面的键合特征，我们通过沿 {112} 面上的 1/2<111> 方向剪切超胞，计算了 Mo 和 V 的孪晶界广义层错（TBGSF）曲线 [34]。该计算采用的方法与 GSF 能计算的方法相同。图 6 将 GEAM 计算的纯 Mo 和 V 的 TBGSF 曲线与 DFT 结果 [34] 进行了比较。值得注意的是，即使训练集中不存在相关结构，GEAM 势仍准确预测出 Mo 在约 0.05 和 0.29 个 Burgers 矢量处的极小值，以及 V 在 1/6 个 Burgers 矢量处的极小值。这些结果表明，存在亚稳态孪晶界结构，它们是纯镜像孪晶界结构的畸变形式 [34]。然而，我们注意到，与 DFT 相比，GEAM 预测的 TBGSF 能曲线极值存在明显差异，这或许表明，可以将此类结构纳入训练集，以进一步改进该势。

#### 3.4. Mo-V 合金的熔点

我们采用固液两相模拟构型研究 Mo-V 合金的平衡熔点。为此，使用一个包含 12,000 个原子的超胞，将常规 BCC 晶胞沿三个笛卡尔方向复制 10 × 10 × 60 次构建而成。首先，将给定成分的模拟盒在猜测熔点 $T_0$ 下进行热平衡。随后，将模拟盒的一半加热至 $T_1$，使该区域的固体转变为液体，然后将这一液态区域在 $T_0$ 下进行热平衡。在此过程中，模拟盒的另一半保持在 $T_0$。对得到的固液体系，在等压等焓系综下进行 2.5 ns 的热平衡。如果两相均保持在超胞中，则将最后 0.5 ns 的平均温度确定为平衡熔点。否则，重新猜测 $T_0$，并重复上述过程。

表 5 展示了 GEAM 势计算得到的纯 Mo 和 V 的熔点（$T_{melt}$）、各自熔点处的液相密度（$\rho_l$）和熔化焓（$\Delta H_f$）。表中还列出了实验数据及其他原子间势的结果，以供比较。有意思的是，GEAM 势预测的纯 Mo 和 V 熔点及熔化焓接近实验测量值，熔点相对于实验值的偏差均低于 3%。这些结果表明，GEAM 势能够准确模拟有限温度性质。

我们进一步使用这一两相模拟方法计算 Mo-V 合金的熔点。如第 4.2 节所讨论，我们的结果表明，在超过 1000 K 的温度下，Mo 和 V 原子随机分散在整个模拟盒中，没有任何可辨认的短程有序或偏聚迹象。由于 Mo-V 合金在高于 2000 K 的温度熔化，因此预期 Mo 和 V 在固相及液相中同样随机分布。采用这一方法，由我们的势预测的不同 V 成分下的熔点如图 7 所示。图中还包括实验 [35–37] 给出的熔点估计，以及相图计算（CALPHAD）方法 [5] 得到的结果。预测熔点与 Kocherzhinskii 等 [37] 报道的实验结果相符，并低于 CALPHAD 计算 [5] 得到的熔化曲线。GEAM 预测的熔化曲线与实验值如此接近，进一步证明了我们的势在预测合金性质方面的可靠性与化学精度。

---

### 4. 结果

#### 4.1. Mo-V 合金的体相性质

了解化学随机 Mo-V 合金的基本体相性质十分重要，因为这些性质为解释合金在不同温度和应力条件下的行为奠定了基础。因此，我们采用包含 2000 个原子的随机构型，评估 Mo-V 体系的弹性常数；这些构型通过将常规双原子 BCC 晶胞沿三个笛卡尔方向复制 10 × 10 × 10 次生成。首先优化化学随机 Mo-V 合金的结构，得到不同成分的晶格常数，结果见图 S2。接下来，采用第 3.1 节所述方法计算弹性常数 $C_{11}$、$C_{12}$ 和 $C_{44}$。不同合金成分的弹性常数如图 8 所示，可用以下拟合式近似表示：

$$
\begin{aligned}
C_{11}&=63.46x_V^3-184.58x_V^2-58.09x_V+462.23,\\
C_{12}&=72.65x_V^3-52.86x_V^2-42.60x_V+159.83,\\
C_{44}&=7.45x_V^3-29.83x_V^2-56.50x_V+100.98.
\end{aligned}\tag{15}
$$

其中，$x_V$ 是超胞中 V 原子的分数。

#### 4.2. Mo-V 合金的混合焓

混合焓是评估相稳定性的关键参数，在 0 K 和零压力下可定义为：

$$
E_f(x_V)=E(x_V)/N_{tot}-x_Ve_V-(1-x_V)e_{Mo}.\tag{16}
$$

这里，$E(x_V)$ 表示 Mo-V 合金的总能量，$N_{tot}$ 为超胞中的原子数，$e_V$ 和 $e_{Mo}$ 分别表示纯 V 和 Mo 的 BCC 相基态能量，即化学势。图 9 展示了使用 GEAM 势计算的化学随机 Mo-V 合金的混合焓。图中还展示了由 GEAM 势和 DFT 计算得到的几种有序结构的混合焓，具体包括 B2、B32，以及两种 D0₃ 结构（Mo₃V 和 MoV₃）。随机 Mo-V 合金基态能量的多项式拟合具有以下形式：

$$
\begin{aligned}
E_f(x_V)={}&-0.015x_V^6+0.112x_V^5-0.136x_V^4\\
&-0.200x_V^3+0.735x_V^2-0.495x_V.
\end{aligned}\tag{17}
$$

从图 9 可以清楚看出，对于 Mo-V 合金的所有 V 浓度，GEAM 势均预测出负混合焓，这表明，相比 Mo-Mo 或 V-V 相互作用，Mo-V 相互作用在能量上更有利。此外，B2、B32 和 D0₃（Mo₃V）等有序化合物，比相同 V 浓度的化学随机 Mo-V 合金具有更低的混合焓，而且 GEAM 预测的混合焓接近本文得到的 DFT 值。

在这些结果的基础上，我们使用 MC 模拟研究 Mo-V 合金的低温相稳定性；该模拟在随机选择的两个 Mo 和 V 原子之间进行交换，并采用 Metropolis 接受准则。这里，我们考察 V 浓度为 25%、50% 和 75% 的 Mo-V 合金，温度为 300、500 和 800 K。为清楚地可视化并识别模拟过程中的稳定相，我们使用 49 × 49 × 3 的 BCC 超胞，其中 Mo 和 V 随机分布。超胞尺寸约为 150 × 150 × 9 Å³，包含 14,406 个原子。不同合金成分的晶格常数取自图 S2。

图 10 展示了等原子比 Mo-V 合金在 300、500 和 800 K 下的平衡结构，沿 [100] 方向观察。在 300 K 时（图 10（a）），等原子比 Mo-V 合金中存在 B2 相，但 B2 相体积分数在 500 K 时减小，最终在 800 K 时元素分布接近随机。为进一步证实这些观察结果，我们分析了等原子比 Mo-V 合金的对关联函数。在 300 K 时，Mo-V 对关联函数（图 S3）在最近邻距离处出现明显的大峰，其峰幅高于随机合金的对关联函数。300 K 时，Mo-Mo 和 V-V 关联函数在最近邻距离处的峰小于 Mo-V 关联函数的峰。随着温度升高，Mo-V 峰幅减小，而 Mo-Mo 和 V-V 关联函数的峰幅增大。最终在 800 K 时，三个关联函数趋于随机结构的关联函数。

对于 V 浓度为 25% 和 75% 的合金，情况略有不同：尽管在 300 K 的 MC 模拟过程中间歇出现小型有序区域，如图 S4 所示，但有序结构的平均体积分数可忽略不计。这些结果与 Yang 等 [3] 的实验结果形成对比，后者观察到固溶体相在 873 和 1023 K 存在分解为富 Mo 相和富 V 相的倾向。然而，正如这些作者所述，BCC 固溶体的分解发生在于 1023 K 长时间退火 70 天的试样中，这或许表明了与 B2 相形成有关的缓慢动力学。缓慢动力学也可能反映出基态 B2 相与 B32 相等其他竞争相之间的能量差很小（见图 9）。注意，我们的结果表明，B2 结构在 800 K 时几乎完全消失，这一温度低于 Yang 等采用的 1023 K。这表明，固溶体相沿温度轴具有较大的稳定区域。此外，在较低温度下开展的实验中，可能有机会识别 B2 相，尽管这可能需要显著延长退火时间。不过，这种情形突出了 MC 模拟的优势，它使我们能够高效探索复杂势能曲面，并研究基态有序结构。

#### 4.3. Mo-V 合金中向螺位错和表面的偏聚

BCC 金属中位错的行为受到位错芯结构的显著影响，而位错芯结构又影响流动应力的温度依赖性及滑移几何 [38,39]。在低温下，BCC 金属的塑性变形机制主要由 1/2<111> 螺位错的运动控制 [40–42]。尽管已有多种位错芯结构被提出 [43,44]，DFT 计算表明，非简并的易芯（easy-core）结构具有最低能量 [45,46]。为此，我们在轴线平行于 [111] 方向、沿轴向施加周期性边界条件的圆柱形试样中，分析化学组成对位错芯的影响。我们考察 V 浓度为 25%、50% 和 75% 的合金，圆柱形试样的半径和高度分别为 150 和 11 Å，每个试样包含 8512 个原子，Mo 和 V 原子随机分布于晶格位置。对于每种成分，我们通过施加弹性位移场，在圆柱中心引入易芯螺位错（见图 S5），使 Burgers 矢量等于 $a/2$<111>。不同合金成分的晶格常数取自图 S2。接下来，采用第 4.2 节讨论的设置，在 300 和 500 K 进行 MC 模拟。

图 S6 展示了不同 V 浓度下，通过 300 K 的 MC 模拟得到的平衡结构。等原子比 Mo-V 合金中出现 B2 相，与第 4.2 节讨论的观察结果一致。图 11 展示了不同体相 V 浓度的 Mo-V 合金中，位错芯及表面处的平均 V 原子百分比。300 和 500 K 的局域 V 浓度通过对最后 100 次 MC 模拟交换取平均得到。由于 V 的局域浓度比体相成分高出 20% 以上，这一结果表明，V 原子倾向于向位错芯偏聚。然而，没有观察到显著的表面偏聚。在这一背景下，图 S1 表明，GEAM 预测的 Mo 和 V 若干低指数表面能，与 DFT 结果 [24] 合理吻合。图中还列出了针对这些金属报道的其他几种原子间势所预测的表面能，以供比较。

#### 4.4. Mo-V 合金中由晶界引起的偏聚

最后，我们在不同温度下开展大规模 MD 模拟，使原子演化，并开展 MC 模拟，以获得 Mo 和 V 的平衡分布，由此研究 Mo-V 合金中向晶界的偏聚。使用 Atomsk 软件包 [30] 生成含晶界的初始多晶微观结构，其超胞尺寸为 150 × 150 × 9 Å³，包含六个晶粒，合金元素随机分布。考虑到超胞的准二维性质，初始超胞中所有晶粒的 [100] 轴均与超胞的 $z$ 方向平行。首先，在等温等压系综下，将多晶试样在 1800 K 退火 1 ns，然后将试样冷却至较低温度，即 300 或 500 K，以开展进一步分析。接下来，为研究相稳定性和合金元素偏聚，我们在 300 和 500 K 下进行等温等压系综 MD 模拟，并在每 100 个 MD 步之后尝试 200 次 MC 交换。

图 12 展示了等原子比 Mo-V 合金在 1800 K 退火后的晶界，以及随后在 300 和 500 K 进行 MD-MC 模拟后的平衡微观结构。与初始多晶结构（图 S7）相比，退火后的结构显示出晶界迁移，以及小晶粒并合形成较大晶粒的迹象。在 300 和 500 K 的模拟过程中，晶界保持静止，但 Mo 和 V 的分布在 MD-MC 模拟过程中发生了显著变化。在 300 K 时，MD-MC 模拟后的等原子比 Mo-V 合金中观察到 B2 相，但在 500 K 的 MD-MC 模拟所得到的最终微观结构中，B2 相体积分数显著降低。如图 S8 所示，在 300 和 500 K 的试样中，均可清楚观察到 V（蓝色原子）向晶界偏聚。晶界最初随机分布着约 50% 的 V；经过 300 和 500 K 的 MD-MC 模拟，V 百分比增大，分别达到 76.5% 和 74.0%。这些结果与我们观察到的 V 向位错芯偏聚相一致。
