Repository: Bit-Part-Young/Codex-Papers-Summary

# Codex 文献总结与翻译 

保存 使用 Codex 进行文献总结与翻译的输出 '文献总结 - ' md 文档。

```bash
.codex/skills/                # 用于 Codex 文献总结与翻译的 SKILL.md 文档

1-papers/                     # 要翻译的文献 pdf 文件
2-summaries/                  # Codex 直接输出的 *.md 文档
3-summaries-renamed/          # 重命名后的 *.md 文档
```

File: 3-summaries-renamed/文献总结 - 元素组合 层错能和温度对 Cr-Mn-Fe-Co-Ni 体系 H-MEAs 单晶拉伸变形行为的影响 -….md
# 文献总结 - 元素组合、层错能和温度对 Cr-Mn-Fe-Co-Ni 体系高熵与中熵合金单晶拉伸变形行为的影响 - 2025

## 文献基本信息

- 英文原文标题：Effects of elemental combination, stacking fault energy and temperature on the tensile deformation behavior of single crystals of quinary, quaternary and ternary equiatomic high- and medium-entropy alloys derived from the Cr-Mn-Fe-Co-Ni system
- DOI 链接：https://doi.org/10.1016/j.ijplas.2025.104257
- 作者：Le Li, Zhenghao Chen, Seiko Tei, Yusuke Matsuo, Ryosuke Chiba, Haruyuki Inui
- 期刊：International Journal of Plasticity
- 卷号与文章号：186, 104257
- 投稿 - 返修 - 接收 - 在线发表日期：2024 年 11 月 7 日投稿；2025 年 1 月 14 日收到返修稿；接收日期 PDF 正文未列出；2025 年 1 月 21 日在线发表。
- 数据/代码链接：论文未给出公开数据或代码链接；Data availability 声明为“Data will be made available on request.”

## 文献总结

### 研究背景与问题

本文研究源自 Cr-Mn-Fe-Co-Ni 体系的等原子五元高熵合金（HEA）、四元和三元中熵合金（MEAs）的单晶拉伸变形行为。作者指出，这类 FCC 多主元固溶体以优异强度-延性组合和低温断裂韧性著称，其屈服强度通常归因于显著固溶强化，而高延性与高断裂韧性通常归因于低层错能（SFE）促进变形孪生或 FCC 到 HCP 相变，从而维持加工硬化。

已有大量研究集中于多晶材料，但关于单晶临界分切应力（CRSS）、孪生起始应力、层错能及其与温度、拉伸延性关系的基础实验数据仍然不足。作者此前已研究 Cr-Mn-Fe-Co-Ni、Cr-Fe-Co-Ni 和 Cr-Co-Ni 单晶，并发现若干不同于常规 FCC 固溶合金的行为，例如 Stage I 在较宽塑性应变范围内表现为凹向上的应力-应变曲线，而不是窄应变范围内的离散屈服降；孪生应力也不随 SFE 单调变化。

本文的动机是：补全该体系中其余六种等原子四元和三元 FCC MEA 单晶数据，并判断这些特殊力学行为是否是 Cr-Mn-Fe-Co-Ni 派生 HEA/MEA 的普遍特征。

### 材料体系与实验设计

本文实际新增研究的六种等原子 MEA 为 MnFeCoNi、CrMnCoNi、MnFeNi、MnCoNi、CrFeNi 和 FeCoNi。作者也将此前已报道的 CrMnFeCoNi、CrFeCoNi 和 CrCoNi 数据纳入比较，因此讨论对象覆盖 Cr-Mn-Fe-Co-Ni 体系中九种等原子五元、四元和三元 FCC HEA/MEA。

单晶采用光学浮区法或 Bridgman 法制备，随后在 1273 K 或 1473 K 均匀化 168 h 并水淬。拉伸和压缩样品均取 [123] 取向，标距尺寸为 2 × 2 × 5 mm$^3$。力学测试在室温和 77 K 下进行，初始工程应变速率为 $1 \times 10^{-4}$ s$^{-1}$。显微表征包括 OM、SEM-EBSD 和 TEM 弱束暗场成像。

### 层错能与成分效应

作者通过 Shockley 部分位错分离宽度测量得到各合金 SFE。该体系的 SFE 从 Cr-Co-Ni 的 14 mJ/m$^2$ 到 Mn-Fe-Ni 的 83 mJ/m$^2$ 大幅变化。Cr-Mn-Co-Ni 和 Cr-Fe-Ni 的 SFE 均约为 32 mJ/m$^2$，Mn-Fe-Co-Ni 为 59 mJ/m$^2$，Mn-Co-Ni 为 55 mJ/m$^2$，Fe-Co-Ni 为 71 mJ/m$^2$。

作者以 Ni 为基准元素，对实验 SFE 进行最小二乘拟合，得到 Cr-Mn-Fe-Co-Ni 体系中的经验 SFE-成分关系：

$$
\gamma=\gamma_{\mathrm{Ni}}\exp(-4.06c_{\mathrm{Cr}}-0.81c_{\mathrm{Mn}}-0.40c_{\mathrm{Fe}}-1.67c_{\mathrm{Co}})
$$

其中 $\gamma_{\mathrm{Ni}}=125$ mJ/m$^2$。该式显示，降低 Ni 的 SFE 的效率依次为 Cr > Co >> Mn > Fe。作者强调，这一顺序不同于基于 Ni 二元合金价电子差异所得的 Cr > Mn > Co > Fe，其中 Co 在 HEA/MEA 中降低 SFE 的作用更显著。

### 拉伸变形行为

所有研究合金在室温和 77 K 下均表现为：Stage I 低加工硬化、随后进入高加工硬化率 Stage II，并最终在主变形模式改变或失效后终止。所有合金的 CRSS 从室温到 77 K 显著升高，但在拉伸和压缩之间未表现出明显屈服强度不对称性。

Stage I 不是常规窄应变范围内的离散屈服降，而是在较宽塑性应变范围中形成凹向上的应力-应变曲线。原位光学观察显示，Stage I 期间发生 Lüders 带型变形，Lüders 带从标距一端向另一端传播。作者认为 Stage I 到 Stage II 的转变由第二滑移系，特别是共轭滑移，随流动应力升高而激活所控制。

Stage I 范围与温度关系不强，和常规 FCC 金属中“温度降低导致 Stage I 明显延长”的经验并不一致。相比 SFE，Stage I 范围与 MSAD 表征的固溶强化程度具有更清楚的正相关。屈服降幅度也随 MSAD 增大而增大，并且在 77 K 下更明显。作者据此认为，溶质-溶剂错配和热激活控制的位错解锁过程，比 SFE 或化学短程有序更可能主导屈服降和不均匀滑移。

### Stage II、孪生与延性

室温下，除 Cr-Co-Ni MEA 外，其他八种 HEA/MEA 均未出现明显由孪生导致的应力-应变曲线拐点；Cr-Co-Ni 因发生变形孪生而具有显著优异的均匀延伸率。

77 K 下，六种低 SFE 合金发生变形孪生，包括 CrMnFeCoNi、CrMnCoNi、CrFeCoNi、CrCoNi、CrFeNi 和 MnCoNi。孪生起始通常对应应力-应变曲线上的拐点和加工硬化率突然下降，并且多发生在共轭系统上。对于部分合金，孪生以 Lüders 带形式沿标距传播。

作者指出，当前 HEA/MEA 的孪生行为与低 SFE Cu-Zn、Ag-In 等 FCC 固溶合金相似，孪晶厚度可达纳米尺度，孪生起始不一定伴随大应力降。基于森林部分位错收缩所需应力，作者提出临界 SFE/μb 值约为 $1.74 \times 10^{-3}$，用于区分形核控制孪生和扩展/生长控制孪生。纯 Cu、Ag、Au 等更接近形核控制，低 SFE 固溶合金和本文 HEA/MEA 则更接近扩展控制。

### 主要结论与意义

本文建立了 Cr-Mn-Fe-Co-Ni 派生 FCC HEA/MEA 单晶中元素组合、SFE、固溶强化、温度和变形孪生之间的系统实验关系。最重要的结论是：SFE 可以解释低温孪生和低温延性增强趋势，但 Stage I 不均匀滑移与屈服降幅度更直接受固溶强化和原子错配影响。

该工作还说明，不能简单地把常规 FCC 固溶合金中“孪生应力随 SFE 单调增加”的经验直接移植到 HEA/MEA。即使合金都来自同一 Cr-Mn-Fe-Co-Ni 母体系，不同元素组合也会改变孪生应力-SFE 关系。

## 摘要翻译

本文研究了元素组合、层错能（SFE）和温度对源自 Cr-Mn-Fe-Co-Ni 体系、具有面心立方结构的等原子高熵合金和中熵合金（HEA 和 MEAs）单晶变形行为的影响，拉伸实验在室温和 77 K 下进行。这些合金的 SFE 从 83 mJ/m$^2$ 到 14 mJ/m$^2$ 变化，并且降低 SFE 的效率按 Cr > Co >> Mn > Fe 的顺序增加。对于所研究的所有 HEA 和 MEAs，滑移的临界分切应力从室温到 77 K 显著增加，但在两个温度下均未表现出任何显著的压缩-拉伸不对称性。Stage I 变形以 Lüders 带的形式发生，其范围与温度无关，但随固溶强化（SSS）程度增加而增大。屈服降幅度也随 SSS 程度增加和温度降低而增大。Stage II 的加工硬化率在不同合金之间没有显著变化，但在 77 K 下略高于室温。变形孪生在室温下仅发生于 Cr-Co-Ni MEA，但在 77 K 下，它发生于六种 SFE ≤ 32 mJ/m$^2$ 的 HEA 和 MEAs。因此，在室温下，只有 Cr-Co-Ni MEA 表现出显著优异的拉伸延伸率；而在 77 K 下，拉伸延伸率倾向于随 SFE 降低而增加，尤其是对于那些发生孪生的合金（SFE ≤ 32 mJ/m$^2$）。文中讨论了孪生机制（形核控制孪生和扩展控制孪生）对孪生应力-SFE 关系的影响。

## 引言翻译

近年来，Cr-Mn-Fe-Co-Ni 高熵合金（HEA）及其若干具有面心立方（FCC）结构的派生四元和三元中熵合金（MEAs）受到密集研究，因为据报道，它们表现出优异的强度-延性组合，并具有即使在低温下也能保持的异常断裂韧性 [1-4]。这些多组元固溶体合金被认为通过混合多种高浓度元素而由构型熵稳定，因此引入了高熵合金和复杂浓缩合金等术语 [5]。目前普遍认为，这些 HEA 和 MEAs 的屈服强度来自显著的固溶强化（SSS），该强化可由若干晶格畸变模型进行定量估算，例如基于原子尺寸错配 [6,7] 和均方原子位移（MSAD）的模型 [8-13]。另一方面，增强的拉伸延性和断裂韧性通常归因于低层错能（SFE），低 SFE 促进额外变形模式的激活，例如变形孪生和 FCC 到 HCP（六方密排）相变，从而在变形过程中一定塑性应变范围内维持加工硬化 [14-22]。

然而，需要特别注意的是，这些 HEA 和 MEAs 的大多数研究都基于多晶材料，并未积累关于临界分切应力（CRSS）、孪生（起始）剪切应力、它们的温度依赖性、SFE、这些剪切应力（CRSS 和孪生应力）与 SFE 和拉伸延性之间关系等非常基础力学性质的知识 [23]。这与常规 FCC 固溶合金中已经积累的大量基础力学性质知识形成对比 [24-27]。显然，这是由于缺少使用单晶的实验。我们已经研究了等原子 Cr-Mn-Fe-Co-Ni HEA [28]、Cr-Fe-Co-Ni [29] 和 Cr-Co-Ni [30] MEAs 单晶的拉伸变形行为，并推导出上述基础力学性质。在这些 HEA 和 MEAs 的研究中发现了一些特殊力学性质，这些性质通常不见于常规 FCC 固溶合金。例如，这些 HEA 和 MEAs 中的 Stage I 在应力-应变曲线中以凹向上的形状在宽塑性应变范围内延伸，而不是像常规 FCC 固溶合金中经常观察到的那样，在窄塑性应变范围内表现出离散屈服降。孪生应力也不随 SFE 单调变化，而长期以来人们认为在常规 FCC 固溶合金中，孪生应力会随 SFE 增大而增加 [31,32]。然而，在使用单晶阐明剩余六种 MEAs（源自 Cr-Mn-Fe-Co-Ni 体系的九种等原子五元、四元和三元 HEA 与 MEAs 中的六种）的力学性质之前，我们目前无法判断这些特殊力学性质是所有其他 MEAs 的一般特征，还是仅为上述三种已研究 HEA 和 MEAs 所特有。这就是本研究的动机。

在本研究中，我们使用 [123] 取向单晶，在室温和 77 K 下研究源自 Cr-Mn-Fe-Co-Ni 体系的六种不同四元和三元等原子 FCC MEAs 单晶的拉伸变形行为，并讨论元素组合、层错能和温度对变形行为的影响。本研究有两个目的：其一，是考察另外六种 MEAs 是否也表现出与上述三种 HEA 和 MEAs 相同的特殊力学性质；其二，是考察所有这些 HEA 和 MEAs 与常规 FCC 固溶合金相比，在塑性变形中表现出怎样的相似性或差异性。

## 方法翻译

## 2. 实验过程

本研究使用的所有具有 FCC 结构的等原子四元和三元 MEAs 列于表 1。高纯度（>99.9%）元素金属（Cr、Mn、Fe、Co、Ni）在氩气气氛中通过电弧熔炼制备成等原子 MEAs 棒材。随后，这些棒材通过光学浮区法（用于不含 Mn 的合金）或 Bridgman 法（用于含 Mn 的合金）定向凝固，以生长单晶。具体工艺细节见其他文献 [28,30]。单晶在高温下退火 168 h（根据熔点不同，退火温度为 1273 或 1473 K，如表 1 所示），随后水淬。通过背反射 Laue 法确定晶体学取向后，采用电火花加工切取 [123] 取向的拉伸和压缩试样，标距尺寸为 2 × 2 × 5 mm$^3$（如图 S1 所示）。随后，试样表面使用高氯酸、正丁醇和甲醇溶液（体积比 1:2:7）进行机械抛光和电解抛光。压缩和拉伸测试在室温和 77 K（将试样浸入液氮）下进行，初始工程应变速率为 $1 \times 10^{-4}$ s$^{-1}$。载荷传感器固定在万向夹具上，以避免由固定夹具引起的拉伸变形不均匀性（即所谓夹持效应）。工程应变通过在室温拉伸试验中测量等原子 Cr-Co-Ni MEA 的 [123] 取向单晶标距段中两个标记之间的距离，对横梁位移进行校准后估算。变形痕迹通过光学显微镜（OM）和配备电子背散射衍射（EBSD）的扫描电子显微镜（SEM）检查。变形精细结构使用 JEOL JEM-2000FX 透射电子显微镜（TEM）在 200 kV 下观察。TEM 观察用薄膜通过高氯酸、正丁醇和甲醇溶液（体积比 1:2:7）电解抛光制备。所研究 HEA 和 MEAs 的剪切模量 μ、晶格常数 a 和 MSAD 列于表 S1。

## 结论翻译

## 5. 结论

研究了源自 Cr-Mn-Fe-Co-Ni 体系的等原子五元、四元和三元 HEA 与 MEAs 的 [123] 取向单晶在室温和 77 K 下的拉伸变形行为。所得结果总结如下。

1. 这些 HEA 和 MEAs 的 SFE 在很宽范围内变化，从 Cr-Co-Ni MEA 的 14 mJ/m$^2$ 到 Mn-Fe-Ni MEA 的 83 mJ/m$^2$。通过对实验测定 SFE 进行最小二乘拟合，建立了五元、四元和三元 HEA 与 MEAs 的成分依赖 SFE 公式。当 Ni 被视为基准元素时，降低 Ni 的 SFE 的效率顺序为 Cr > Co >> Mn > Fe。

2. 对于所研究的所有 HEA 和 MEAs，拉伸中得到的滑移 CRSS 在温度从室温降低到 77 K 时显著增加，并且在两个温度下均未表现出任何显著的压缩-拉伸屈服强度不对称性。Stage I 伴随 Lüders 带传播而发生，其应力-应变曲线在宽应变范围中呈凹向上形状，而不是在窄应变范围中表现出离散屈服降。Stage I 范围随固溶强化程度（以 MSAD 定量）增加而增大，但并不强烈依赖变形温度。屈服降幅度也随固溶强化程度（MSAD）增加和温度降低而增大。

3. Stage II 的加工硬化率并不强烈依赖合金成分，但对于所有研究的 HEA 和 MEAs，当温度从室温降低到 77 K 时，它会适度增加。

4. 变形孪生在室温下仅观察到发生于 Cr-Co-Ni 三元 MEA，而在 77 K 下，六种具有相对低 SFE 的 HEA 和 MEAs 发生孪生。与常规 FCC 金属和合金中通常认为的情况相反，当前 HEA 和 MEAs 表现出非单调的孪生剪切应力-SFE 关系。提出了一个临界 SFE/μb 值，用于区分形核控制孪生和扩展控制孪生，二者分别对应于 FCC 金属和合金中观察到的正、负孪生剪切应力-SFE 关系。

5. 在室温下，均匀拉伸延伸率并不随 SFE 降低而显著增加，Cr-Co-Ni MEA 是一个例外，它由于发生变形孪生而表现出优异拉伸延性。另一方面，在 77 K 下，对于一些具有相对低 SFE 的 HEA 和 MEAs，由于发生变形孪生，均匀延伸率随 SFE 降低而增加。所有 HEA 和 MEAs 的断裂应力均随温度降低而显著增加，并且在较低 SFE 一侧这一趋势更明显。

## 结果/讨论章节子标题翻译

- 3. 结果
- 3.1. 位错结构和层错能
- 3.2. 拉伸变形行为
- 3.2.1. Stage I 变形
- 3.2.2. Stage II 变形
- 3.2.3. 失效
- 4. 讨论
- 4.1. SFE 的成分依赖性
- 4.2. SFE 和溶质在 Stage I 变形行为中的作用
- 4.3. 变形孪生

## 图题和表题翻译

表 1. 本研究所考察等原子中熵合金的合金体系、单晶制备方法和均匀化温度。

图 1. （a）、（d）等原子 Cr-Mn-Co-Ni 和 Mn-Fe-Co-Ni MEAs 在室温下变形至约 2-3% 塑性应变后的 TEM 明场图像，以及（b）、（e）弱束暗场图像。薄膜平行于（111）主滑移面切取。（c）、（f）等原子 Cr-Mn-Co-Ni 和 Mn-Fe-Co-Ni MEAs 中，成对 Shockley 部分位错的分离宽度作为 Burgers 矢量与位错线矢量夹角 θ 的函数绘制。

表 2. 用于回归分析的实验 SFE（第二列）、沿纯螺型分量并归一化到 Burgers 矢量长度 b 的位错分离宽度（$r_{\mathrm{screw}}/b=\mu b/\gamma_{\mathrm{SF}}$，第三列），以及由式（4）计算的 SFE（第四列），对象包括五元 Cr-Mn-Fe-Co-Ni HEA 及其派生四元、三元和二元等原子合金、纯 Ni 和 Cu-5 at.% Al 合金。

图 2. [123] 取向单晶在拉伸至断裂时的工程应力-应变曲线，合金为当前 HEA 和 MEAs，测试温度为（a）室温和（b）77 K。（c）和（d）分别为（a）和（b）中框选区域的放大图，用于显示凹向上的 Stage I。（e）室温和（f）77 K 下由相应工程应力-应变曲线转换得到的真实应力-应变曲线。

表 3. 当前 HEA 和 MEAs 的 [123] 取向单晶在室温和 77 K 下拉伸与压缩得到的 CRSS 值。

图 3. （a）Cr-Co-Ni MEA 的 [123] 取向单晶在室温下拉伸变形至 Stage II 的工程应力-应变曲线。（b）在（a）中 A-E 各点对变形痕迹进行的原位光学显微观察。

表 4. 当前 HEA 和 MEAs 的 [123] 取向单晶在室温和 77 K 下拉伸变形得到的 Stage I 范围、屈服降、Stage I 末端加载轴取向和 Stage II 加工硬化率（WHR）。

图 4. 当前 HEA 和 MEAs 的 [123] 取向单晶在拉伸变形中，Stage I 范围作为（a）、（b）层错能（SFE/μb）和（c）、（d）MSAD$^{0.5}$/b 的函数绘制；测试温度为（a）、（c）室温和（b）、（d）77 K。

图 5. 当前 HEA 和 MEAs 的 [123] 取向单晶在拉伸变形中，屈服降幅度（Δσ）作为（a）、（b）层错能（SFE/μb）和（c）、（d）MSAD$^{0.5}$/b 的函数绘制；测试温度为（a）、（c）室温和（b）、（d）77 K。

图 6. Cr-Mn-Co-Ni（a）和 Cr-Fe-Ni（b）MEAs 的 [123] 取向单晶在 77 K 下拉伸超过工程应力-应变曲线拐点后的 EBSD 取向图。（a）和（b）中框选区域 1 和 2 的放大图分别显示于（a1）、（a2）以及（b1）、（b2）。

表 5. 若干 HEA 和 MEAs 的 [123] 取向单晶在 77 K 下拉伸变形时，在孪生起始处得到的加载轴取向、过冲量和孪生剪切应力。

表 6. 当前 HEA 和 MEAs 的 [123] 取向单晶在室温和 77 K 下拉伸变形得到的均匀延伸率和断裂真实应力。

图 7. 当前 HEA 和 MEAs 的 [123] 取向单晶在拉伸变形中，均匀延伸率（a）、（b）和断裂应力（c）、（d）作为层错能（SFE/μb）的函数绘制；测试温度为（a）、（c）室温和（b）、（d）77 K。

图 8. （a）所有 Cr-Mn-Fe-Co-Ni 等原子 FCC 子体系和纯 Ni 的实验 SFE 与由式（4）计算的 SFE 的比较。（b）若干非等原子 Cr-Mn-Fe-Co-Ni HEAs 和 Cr-Co-Ni MEAs 的实验 SFE 与由式（4）计算的 SFE 的比较。

图 9. （a）若干 FCC 金属和合金以及当前 HEA 和 MEAs 中，Δτ（收缩森林部分位错所需应力）与 τ（流动应力）的比值；（b）由式（5）计算的 Δτ 值。（c）当前 HEA 和 MEAs 的 [123] 取向单晶在 77 K 拉伸变形中，孪生剪切应力（τt）扣除 CRSS（τs）后与层错能（SFE/μb）的关系。

## 用户指定部分翻译：3. Results 和 4. Discussion

## 3. 结果

### 3.1. 位错结构和层错能

图 1（a）显示了等原子 Cr-Mn-Co-Ni MEA 的 [123] 取向单晶在室温压缩至 2-3% 塑性应变后观察到的典型位错结构。薄膜平行于（111）主滑移面切取。在（111）主滑移面中观察到长而平滑弯曲的位错，且没有任何优先取向。位错的平面阵列表明 SFE 较低。事实上，通过弱束暗场（WBDF）显微术观察到，所有位错都宽泛地分解为两个耦合的 Shockley 部分位错（图 1（b））。根据作为位错线矢量与 Burgers 矢量夹角 θ 函数测得的分离宽度，等原子 Cr-Mn-Co-Ni MEA 的 SFE 被评估为 32 ± 4 mJ/m$^2$（图 1（c））。对等原子 Mn-Fe-Co-Ni MEA 也进行了类似的位错结构和分解观察，结果总结于图 1（d）-（f）。在 2-3% 塑性应变水平下，观察到位错结构呈平面状，未形成三维位错缠结（图 1（d））。然而，与 Cr-Mn-Co-Ni MEA（图 1（b））相比，Mn-Fe-Co-Ni MEA 中的位错分解宽度窄得多（图 1（e））。Mn-Fe-Co-Ni MEA 的 SFE 计算为 59 ± 10 mJ/m$^2$（图 1（f））。这一数值低于 Schneider 等人通过类似 WBDF 观察推导出的等原子 Mn-Fe-Co-Ni 的 SFE（75 ± 17 mJ/m$^2$）[n]。

对室温下变形至约 2-3% 塑性应变的等原子 Cr-Fe-Ni、Mn-Fe-Ni、Mn-Co-Ni 和 Fe-Co-Ni MEAs 进行的类似位错结构和位错分解观察结果见图 S2。对于某些不含 Cr 的 MEAs（Mn-Fe-Ni 和 Fe-Co-Ni），其 SFE 过高，导致纯螺型分量的分解宽度低于 WBDF 显微术的分辨率极限（约 2 nm），因此无法分辨。等原子 Cr-Fe-Ni、Mn-Fe-Ni、Mn-Co-Ni 和 Fe-Co-Ni MEAs 的 SFE 分别计算为 32 ± 6、83 ± 17、55 ± 13 和 71 ± 16 mJ/m$^2$（图 S3（a）-（d））。本研究为 Cr-Fe-Ni MEA 测得的 32 ± 6 mJ/m$^2$ 的 SFE 与 Rajkowski 等人类似测定的约 36 ± 12 mJ/m$^2$ 一致 [n]。但是，本研究测得的等原子 Mn-Fe-Ni、Mn-Co-Ni 和 Fe-Co-Ni MEAs 的 SFE，与 Schneider 等人基于“室温实验 SFE 比密度泛函理论（DFT）计算值高 33 mJ/m$^2$”这一经验假设所报道的数值（分别为 73、72 和 87 mJ/m$^2$）并不一致 [n]。

少数关于 HEAs 和 MEAs 的理论研究表明，与纯金属和稀合金相比，由于局部原子环境变化，分解宽度应表现出显著涨落 [n]。虽然已有一项工作使用 STEM-HAADF 报道了等原子 Cr-Mn-Fe-Co-Ni HEA 中分解宽度的大幅涨落 [n]，但我们此前对 Cr-Mn-Fe-Co-Ni HEA、Cr-Fe-Co-Ni 和 Cr-Co-Ni MEAs 的观察 [n]，以及 Wagner 对两种非等原子 Cr-Mn-Fe-Co-Ni HEAs 的研究 [n] 表明，在给定 θ 下分解宽度的散布程度既不是前所未有的，也不是独有的，而是与某些 FCC 金属和合金中的散布相当 [n]。因此，我们得出结论：这种分解宽度的局部涨落要么超出了 WBDF 的分辨能力，要么在高浓度合金中并不存在。无论如何，都需要采用 STEM-HAADF 进行详细分析，以比较纯金属、稀合金和高浓度合金中的部分位错结构。

我们课题组和其他研究者为当前 FCC HEA 与 MEAs 实验测得的 SFE 列于表 2 第二列，同时列出了等原子 Fe-Ni、Co-Ni 合金、纯 Ni 以及 Cu-5 at.% Al 的 SFE。这些合金沿纯螺型分量的位错分解宽度 $r_{\mathrm{screw}}$ 归一化到 Burgers 矢量长度 $b$ 后，按公式 $r_{\mathrm{screw}}/b=\mu b/\gamma_{\mathrm{SF}}$ 计算，其中 $\gamma_{\mathrm{SF}}$ 为层错能，μ 为剪切模量，所得结果列于表 2 第三列。对于 Cu-Al 合金，据报道从胞状（三维缠结）位错结构向平面位错结构的转变发生在约 Cu-5 at.% Al 成分处 [n]。这表明，那些沿纯螺型分量的归一化位错分解宽度 $r_{\mathrm{screw}}/b$ 小于 8.4 的合金可能形成胞状结构。然而，本研究考察的许多 MEAs，例如 Mn-Fe-Co-Ni（图 1）、Mn-Co-Ni 和 Fe-Co-Ni MEAs（图 S2），尽管归一化位错分解宽度小于 8.4，但至少在 2-3% 塑性应变水平下仍表现出平面位错结构。被认为能够促进平面位错运动的短程有序可能发挥作用 [n]，尽管其原因仍有待阐明。

### 3.2. 拉伸变形行为

六种不同三元和四元等原子 MEAs 的 [123] 取向单晶在室温和 77 K 下的拉伸工程应力-应变曲线分别示于图 2（a）和（b）。图 2（c）和 2（d）分别为图 2（a）和 2（b）中框选区域的放大图，用于展示室温和 77 K 下的 Stage I 变形行为。由这些工程应力-应变曲线转换得到的真实应力-应变曲线示于图 2（e）和（f）。为便于比较，图中还给出了我们先前研究中获得的等原子 Cr-Mn-Fe-Co-Ni HEA [n]、Cr-Fe-Co-Ni [n] 和 Cr-Co-Ni [n] MEAs 的拉伸应力-应变曲线（按照实验过程所述进行了工程应变校准）。这些拉伸应力-应变曲线表明，这些 HEA 和 MEAs 的拉伸变形行为与许多常规 FCC 二元合金并无太大差异 [n]：即 Stage I 伴随适度屈服降，随后进入具有高加工硬化率的 Stage II，并因出现与主导变形模式从主滑移转变为共轭滑移或共轭孪生相对应的拐点而终止。

### 3.2.1. Stage I 变形

九种不同等原子 HEA 和 MEAs 在室温和 77 K 下拉伸获得的 CRSS（临界分切应力）值列于表 3，这些值由 0.2% 屈服强度和（111）[101] 主滑移系的 Schmid 因子（0.467）换算得到；表中也列出了压缩获得的 CRSS 值 [n]。对于所有 HEA 和 MEAs，当温度从室温降低到 77 K 时，CRSS 值显著增加。但是，对于所有这些 HEA 和 MEAs，在任一温度下由拉伸和压缩获得的 CRSS 值彼此并无差异，这表明所有这些 HEA 和 MEAs 的屈服强度不存在任何强烈的拉伸-压缩不对称性。

屈服之后，所有这些 HEA 和 MEAs 中都会在一定塑性应变范围内延伸出伴随低加工硬化率的 Stage I，其范围因合金而异。这些 HEA 和 MEAs 的 Stage I 在应力-应变曲线上呈凹向上形状，其中屈服降连续发生，并延伸到超过数 % 的塑性应变水平，如图 2（c）、2（d）和 3（a）所示。这种行为常见于一些常规二元 FCC 合金，例如溶质浓度超过约 4 at.% 的 Cu-Al 和 Cu-Ge 合金 [n]；不过对于这些常规 FCC 合金，观察到屈服降的应变范围更短，随后在“均匀”滑移模式中出现明确的正加工硬化率 [n]。如所有这些 HEA 和 MEAs 所观察到的，屈服降之后发生的、伴随低加工硬化率的延伸通常称为屈服点延伸 [n]。这种屈服点延伸通常被认为与“不均匀”滑移（粗滑移和/或 Lüders 变形）的发生相关 [n]。

事实上，对于所有这些 HEA 和 MEAs，均观察到 Stage I 变形期间发生 Lüders 带型变形。图 3 以等原子 Cr-Co-Ni MEA 单晶为例显示了这一点，该样品在室温拉伸变形期间通过光学显微镜进行了原位滑移带观察。观察方式是从垂直于拉伸轴的方向同时观察试样的两个正交侧表面。图 3（b）中的快照 A-E 分别拍摄于图 3（a）拉伸应力-应变曲线中对应的 A-E 点。在图 3（b）的每个快照中，左侧和右侧的侧表面分别对应（541）和（111）面。滑移带在（541）面上清晰可见，而在（111）面上不可见，因为 [101] 主滑移矢量包含在（111）面内。在 A 点（约 0.5% 塑性应变），对应主滑移的滑移带被观察到相当均匀地分布于整个标距长度。随后，在 B 点（约 2.5% 塑性应变），新的滑移带开始在标距底部附近局部地形成于已有滑移带之间。这样形成的密集滑移带开始以 Lüders 带形式通过 C、D 和 E 点（约 4.5%、16% 和 22% 塑性应变）向上传播，这可通过伴随试样横截面积减小的边缘形状变化清楚识别。Stage I 的结束对应于 Lüders 带从标距段底部传播至顶部的结束。

在 FCC 金属和合金中，通常认为 Stage I 的范围（塑性应变范围）会随变形温度和 SFE 降低而增加，尽管 Stage I 变形期间发生的不同变形模式（均匀或不均匀）并未被充分考虑 [n]。室温和 77 K 下的 Stage I 范围（定义为图 3（a）中对应 Stage I 最低应力水平的直线与 Stage II 延长线的交点处结束）总结于表 4，并分别在图 4（a）和 4（b）中作为 SFE（室温测量值，列于表 2）归一化到剪切模量 μ 和完整位错 Burgers 矢量 b 后的函数绘制。与 FCC 金属和合金中长期认为 Stage I 范围随温度降低而增加的认识相反，这些 HEA 和 MEAs 的 Stage I 范围并不随温度（室温和 77 K）发生太大变化，如图 4（a）和 4（b）所示。

Mitchell 和 Kuramoto 等人分别报道了 Cu-Zn 和 Cu-Al 合金在宽溶质浓度范围内 Stage I 范围的复杂温度依赖性 [n]。在溶质浓度最高约 2-4 at.% 的低浓度范围内，Stage I 范围随温度降低而增加，且这种增加随溶质浓度增大而显著增强。另一方面，当溶质浓度进一步增加时，Stage I 范围随温度的增加变得不显著。鉴于 Stage I 变形模式从均匀滑移到不均匀滑移的转变发生在同一溶质含量范围 [n]，这可能意味着起作用的变形模式（均匀或不均匀滑移）强烈影响 Stage I 范围如何随溶质浓度变化。当均匀滑移发生时，温度依赖性显著；而当不均匀滑移发生时，温度依赖性较弱。本研究中的所有等原子 HEA 和 MEAs 都归入后一类，这与图 3 的滑移线观察一致。

当前 HEA 和 MEAs 的 Stage I 范围与 SFE 表现出大致凹向上的相关性（图 4（a）和 4（b））。这一趋势不同于某些浓二元 FCC 合金，例如 Cu-Zn [n] 和 Cu-Al [n] 合金；在这些合金中，Stage I 范围随溶质含量增加（因而 SFE 降低）而单调增加，并伴随 Lüders 变形形式的不均匀滑移。Schwink 等人暗示，决定 Stage I 范围的关键因素不是 SFE，而是由溶质和溶剂之间错配产生的固溶强化（SSS）效应 [n]。为检验这一暗示的可行性，图 4（c）和 4（d）分别将当前 HEA 和 MEAs 在室温和 77 K 下的 Stage I 范围作为均方原子位移（MSAD）归一化到 Burgers 矢量大小 b 后的函数绘制。MSAD 是 HEA 和 MEAs 中 SSS 的定量参数 [n]。在两个温度下，Stage I 范围均随 MSAD 增加而增加，但等原子 Fe-Co-Ni MEA 是一个显著例外。该例外的原因仍有待阐明，但正如我们先前工作中所讨论的，我们怀疑磁性可能导致 Fe-Co-Ni MEA 的这种显著偏离 [n]。

另一方面，当变形温度从室温降低到 77 K 时，屈服降幅度（定义为 Stage I 中最高应力和最低应力之间的差值，如图 3（a）所示）明显增加（表 4 以及图 5（a）和 5（b））。屈服降幅度在室温和 77 K 下也倾向于随 SFE 降低而增大，尽管存在许多例外。某些二元 FCC 合金，例如 Cu-Al [n] 和 Cu-Ge [n] 合金，同样观察到屈服降范围随溶质浓度增加（从而 SFE 降低）而增加；但对于常规 FCC 合金，屈服降范围的温度依赖性并无普遍共识。Haasen 和 Mitchell 等人报道，Cu-Zn 合金的屈服降范围并不强烈依赖温度 [n]。需要注意的是，屈服降幅度随 MSAD 增大而增加，并且在 77 K 下增幅极为显著，如图 5（c）和 5（d）所示。其原因将在 4.2 节中讨论。

Mitchell 等人和 Haasen 得出结论：当 FCC 合金中 Stage I 通过不均匀滑移发生时，Stage I 在共轭滑移系上的剪切应力 $\tau_c$ 等于主滑移系上的初始峰值剪切应力 $\tau_0$ 时结束 [n]。由此，在假设拉伸轴转动发生在连接初始取向 [123] 与主滑移方向 [101] 的大圆上时，可以根据 Stage I 末端的真实应力和 CRSS 值估算 Stage I 末端的拉伸轴取向（从初始 [123] 转动而来）。例如，对于室温变形的等原子 Cr-Co-Ni MEA，E 点（Stage I 末端）的拉伸轴取向估算为 [19,20,39]，距离原始 [001]-[011]-[111] 标准三角形中的 [001]-[111] 对称线 0.8°。这与 E 点处 EBSD 实验测得的 [11,12,23] 一致，该取向距离原始标准三角形中的 [001]-[111] 对称线 1.4°。其他 HEA 和 MEAs 在室温和 77 K 下 Stage I 末端的拉伸轴取向列于表 4。对于所有 HEA 和 MEAs，Stage I 末端的拉伸轴取向均未越过 [001]-[111] 对称线，这表明在 Stage I-Stage II 转变时主滑移仍占主导。

在 77 K 下变形的 Cr-Co-Ni MEA [123] 取向单晶中，Stage I 末端加载轴取向为 [1,1,2]，此时加载轴在 Stage I 变形期间（约 0.18 塑性应变）向主滑移方向 [101] 转动了 10.9°。随着变形继续进行，拐点（对应孪生起始）前的加载轴进一步转动到 [12,9,21]，该取向距离 Stage I 末端加载轴仅 4.7°，尽管塑性应变显著增加了约 0.80。这说明在 Stage II 变形期间，（111）[011] 共轭滑移被广泛激活（但并不占主导），使加载轴取向向主滑移方向 [101] 的转动被向相反的 [011] 共轭滑移方向的转动显著抵消。这表明，随着流动应力增加，第二滑移系（本研究中为共轭滑移）的激活应是当前 HEA 和 MEAs 中 Stage I 到 Stage II 转变的作用机制。

### 3.2.2. Stage II 变形

在室温下，当前 HEA 和 MEAs 的 Stage II 加工硬化率（WHR）并未表现出显著合金间差异（表 4 和图 S4（a）），均位于 μ/230 到 μ/160 的范围内。这与先前关于 FCC 固溶合金中 Stage II 的 WHR 不随合金显著变化的报道一致 [n]。对于表现出远大拉伸断裂延伸率的 Cr-Co-Ni MEA，应力-应变曲线上出现两个拐点；我们先前研究确认，第一个和第二个拐点分别对应主滑移到共轭滑移的转变，以及共轭滑移到主孪生的转变 [n]。然而，对于其他八种合金，在失效发生前，Stage II 应力-应变曲线上未观察到可能表示主导变形模式转变的明显拐点。表面痕迹观察清楚显示，在这些试样的整个标距段中，除主滑移外，共轭滑移也被广泛激活，但直到失效前它从未成为主导变形模式（以 Mn-Co-Ni MEA 的图 S5 为例）。EBSD 分析也确实表明，这八种 HEA 和 MEAs 在室温拉伸至断裂后，拉伸轴取向没有越过 [001]-[111] 对称线，并且未发生变形孪生。

在 77 K 下，Stage II 的 WHR（μ/250 到 μ/190）在这些 HEA 和 MEAs 之间的差异更为明显，并且对所有 HEA 和 MEAs 而言均略高于室温下的 WHR（表 4 和图 S4（b））。虽然通常认为 FCC 金属和合金中 Stage II 的 WHR 对温度不敏感 [n]，但这些 HEA 和 MEAs 的行为与 Mitchell 等人的报道一致：在低于室温时，Stage II 的 WHR 的温度依赖性会随着溶质浓度增加而适度增强，例如 Cu-30 at.% Zn 比纯 Cu 更显著 [n]。

对于 Cr-Mn-Co-Ni 和 Cr-Fe-Ni MEAs，在工程应变约 80% 和 70% 处分别观察到伴随 WHR 突然下降的拐点。EBSD 观察确认，这些拐点对应于共轭系统上变形孪生的起始，如图 6（a）中 Cr-Mn-Co-Ni MEA 所示（除非像图 6（a2）那样放大，否则孪晶难以分辨），以及图 6（b）中 Cr-Fe-Ni MEA 所示。变形孪生以 Lüders 带形式从标距长度的一端传播至另一端（图 6 两种情形均由底部向顶部传播）。Cr-Mn-Co-Ni 和 Cr-Fe-Ni MEAs 在共轭孪生起始处的拉伸轴取向分别估算为 [6,5,11] 和 [5,4,9]，表明分别越过 [001]-[111] 对称线 3.0° 和 3.7°。孪生起始时发生过冲，这与我们先前研究中报道的 Cr-Mn-Fe-Co-Ni HEA [n]、Cr-Fe-Co-Ni [n] 和 Cr-Co-Ni MEAs [n] 的孪生行为一致。Cr-Mn-Co-Ni 和 Cr-Fe-Ni MEAs 的变形孪生起始真实应力由真实应力-应变曲线中 WHR 突然下降处的应力确定，分别为 915 MPa 和 586 MPa（见图 S4（b））。采用拉伸轴取向 [6,5,11] 和 [5,4,9] 下（111）[121] 共轭孪生系的 Schmid 因子（0.420 和 0.425），孪生剪切应力分别计算为 384 MPa 和 249 MPa。此外，进一步 TEM 观察确认，变形孪生确实只发生于那些拉伸变形后应力-应变曲线上出现拐点的 HEA 和 MEAs，而不发生于那些应力-应变曲线上没有拐点的合金。代表性变形微观结构示于图 S6（a）和 S6（b），分别对应室温拉伸后的等原子 Cr-Co-Ni MEA 和等原子 Cr-Mn-Fe-Co-Ni HEA 的 [123] 取向单晶。

在 77 K 下，Mn-Co-Ni MEA 在约 80% 工程应变处也观察到一个拐点。光学显微镜和 EBSD 分析表明，这是由于主滑移向共轭滑移转变所致（图 S7）。这种情况下，共轭滑移以 Lüders 带形式从标距长度底部传播至顶部。拐点处的拉伸轴取向确定为 [9,8,17]，过冲量为 1.9°。根据 634 MPa 的起始真实应力和（111）[011] 共轭滑移系的 Schmid 因子（0.423），共轭滑移起始剪切应力计算为 268 MPa。此外，在颈缩区域内也观察到共轭系统上发生变形孪生。如果假设变形孪生发生在 1009 MPa 的极限真实应力处，并且从拐点到失效期间拉伸轴取向没有发生太大转动，则共轭孪生起始剪切应力估算为 415 MPa。当前部分 HEA 和 MEAs 在 77 K 变形时拐点处的拉伸轴取向、过冲量以及孪生剪切应力列于表 5。

### 3.2.3. 失效

HEA 和 MEAs 在室温和 77 K 下的均匀延伸率和断裂应力（定义为极限真实应力）列于表 6，并在图 7（a）-（d）中作为 SFE 归一化到剪切模量 μ 和完整位错 Burgers 矢量长度 b 后的函数绘制。在室温下，除 Cr-Co-Ni MEA 因发生变形孪生而表现出优异拉伸延性外，均匀延伸率并不随 SFE/μb 降低（降至约 $1 \times 10^{-3}$）而显著增加。然而，当温度降低至 77 K 时，由于那些具有相对低 SFE/μb 值的 HEA 和 MEAs 发生变形孪生，均匀延伸率随 SFE/μb 降低而增加。因此，对于那些仅在 77 K 下发生孪生的合金，均匀延伸率显著增加。相比之下，对于在两个温度下都发生孪生的 Cr-Co-Ni MEA，以及在两个温度下都不发生孪生的 Mn-Fe-Co-Ni、Mn-Co-Ni 和 Fe-Co-Ni MEAs，均匀延伸率并不随温度发生显著变化。断裂应力所观察到的趋势与均匀延伸率非常相似。所有 HEA 和 MEAs 的断裂应力均随温度降低而显著增加，并且在较低 SFE/μb 一侧这一趋势更明显。

## 4. 讨论

### 4.1. SFE 的成分依赖性

Delehouzee 等人提出，二元 FCC 合金的层错密度 $\rho_s$ 可表示为：

$$
\rho_s=\rho_0\exp(cX)
$$

其中，$\rho_0$ 为溶剂的层错密度，$X$ 是给定溶质在浓度为 $c$ 时的系数（常数）。假设二元固溶体的内禀 SFE $\gamma_s$ 也以类似方式依赖成分：

$$
\gamma_s=\gamma_0\exp(cY)
$$

其中，$\gamma_0$ 为溶剂元素的内禀 SFE。在含 Ni（组成元素中唯一具有 FCC 结构的元素）的 $m$ 元合金体系中，$\gamma$ 可表示为：

$$
\gamma=\gamma_{\mathrm{Ni}}\exp\left[\sum_m(c_nY_n)\right]
$$

其中，$\gamma_{\mathrm{Ni}}$ 为纯 Ni 的内禀 SFE，$Y_n$ 为给定溶质的系数。取 $\gamma_{\mathrm{Ni}}=125$ mJ/m$^2$ [n]，通过对表 2 中列出的实验 SFE（SFE$_{\mathrm{exp.}}$）进行最小二乘拟合，可得到用于描述 Cr-Mn-Fe-Co-Ni 体系合金 SFE 的公式。由此得到如下表达式：

$$
\gamma=\gamma_{\mathrm{Ni}}\exp(-4.06c_{\mathrm{Cr}}-0.81c_{\mathrm{Mn}}-0.40c_{\mathrm{Fe}}-1.67c_{\mathrm{Co}})
$$

式（4）能够很好预测 Cr-Mn-Fe-Co-Ni 体系中这些等原子 HEA 和 MEAs 的 SFE，计算值列于表 2 第四列。如图 8（a）所示，其中实验测定 SFE 对计算 SFE 作图，实验值和计算值之间具有良好一致性。式（4）清楚表明，当通过添加相关合金元素（Cr、Mn、Fe 或 Co）形成 HEAs 和 MEAs 时，Ni 的 SFE 会降低，其中 Cr 最有效，其次是 Co。这与我们此前对五元 Cr-Mn-Fe-Co-Ni HEAs 中 SFE-成分关系进行回归分析的结果一致 [n]，并消除了先前工作中某些元素（例如 Mn）合金化到 Ni 中可增加 SFE 的混淆 [n]。

随后，我们在补充材料图 S8 中比较了 Cr-Mn-Fe-Co-Ni 体系所有等原子 FCC 子体系和纯 Ni 的实验 SFE（SFE$_{\mathrm{exp.}}$）与基于密度泛函理论（DFT）计算得到的 SFE（SFE$_{\mathrm{DFT}}$）。实验 SFE 总体上与 DFT 计算 SFE 一致。这有力证明，DFT 计算揭示了 Cr-Mn-Fe-Co-Ni 体系中类似的合金化降低 SFE 效应。为进一步确认回归 SFE 模型的有效性，我们使用式（4）计算总共 17 种非等原子 Cr-Mn-Fe-Co-Ni HEAs 和 Cr-Co-Ni MEAs 的 SFE，并与文献中的实验 SFE 进行比较 [n]，如图 8（b）所示。实验和计算 SFE 也列于补充材料表 S2。图 8（a）和 8（b）清楚表明，无论组成元素数量和浓度如何，由式（4）给出的经验分析都能预测 Cr-Mn-Fe-Co-Ni 体系 FCC 子集的 SFE。

Delehouzee 等人认为，在降低固溶体 SFE 方面，溶质与溶剂之间的价电子差异比溶质价电子本身更重要 [n]。通过将层错密度 $\rho_s$ 作为 Ni 基二元合金中溶质浓度的函数进行拟合，Ni 与 Cr、Mn、Fe 或 Co 之间的价电子差异分别估算为 1.2、0.9、0.2 和 0.8 [n]。这表明，降低 Ni 的 SFE 的效率按 Cr > Mn > Co > Fe 的顺序减小。相比之下，本研究对 HEA 和 MEAs 实验 SFE 的回归分析表明，若从式（4）中系数 $Y_n$ 判断，降低 Ni 的 SFE 的效率按 Cr > Co > Mn > Fe 的顺序减小。值得注意的是，与 Ni 基二元合金相比，Co 在这些 HEA 和 MEAs 中降低 SFE 的效率变得更加显著。Co 在 HEA 和 MEAs 中降低 SFE 的增强作用原因仍有待阐明，但正如我们先前研究所述，我们怀疑当前 HEA 和 MEAs 中 Co 的相对较大尺寸错配可能发挥作用 [n]。Gallagher 指出，在 Cu 基二元合金中，尽管 Al、Ga 和 In 均属于第 13 族，并且它们与 Cu 的价电子差异应相同，但 In 比 Ga 和 Al 更能有效降低 Cu 的 SFE [n]。同时，Gallagher 也指出，相反，在 Ag 基二元合金中，In 降低 Ag（4d$^{10}$5s$^1$）SFE 的效率低于 Ga 和 Al，而 Ag 与 Cu（3d$^{10}$4s$^1$）同属第 11 族 [n]。Gallagher 将这一点部分归因于 Ag 具有较大的原子半径，即 Ag 和 In 之间较小的尺寸差异。虽然我们怀疑 Co 在 HEA 和 MEAs 中降低 SFE 效率增强也可能出于类似原因，但在得出最终结论前无疑还需要更多研究。

### 4.2. SFE 和溶质在 Stage I 变形行为中的作用

在 FCC 金属和合金的 Stage I 变形中，已知会根据合金（成分）不同发生两种不同类型的变形：伴随明确加工硬化的均匀变形，以及伴随屈服降的不均匀变形 [n]。前者通常在纯金属和稀合金中观察到，而后者则在相对浓合金中观察到。在本研究中，所有考察的 HEA 和 MEAs 都在相当宽的塑性应变范围内发生屈服降，因此 Stage I 中的应力-应变曲线呈凹向上形状。在由 Al、Ge、Zn 和 Ga 形成的二元 Cu 合金中 [n]，从均匀滑移到不均匀滑移的溶质浓度转变，通常归因于随着合金化降低 SFE，位错排列从胞状结构转变为平面排列。

然而，虽然 Mori 等人在低 SFE（16 mJ/m$^2$）的 Cu-8 at.% Al 合金中观察到屈服降和不均匀滑移 [n]，但即使 Ag 和 Au 具有相对较低的 SFE（分别为 16 和 32 mJ/m$^2$），在低于室温变形时也未观察到这种不均匀变形和屈服降 [n]。据报道，在 Co 含量高达 67 at.% 的 Ni-Co 合金中也不存在屈服降，其 SFE 约为 18 mJ/m$^2$ [n]。在本研究中，如图 5（a）和 5（b）所示，HEA 和 MEAs 中的屈服降幅度确实并未与 SFE 表现出清楚相关性。因此，我们不认为 SFE 是决定 FCC 金属和合金中不均匀滑移与屈服降发生的主要因素。

屈服降的发生曾被归因于化学短程有序（SRO）的存在，并且在 Cu-Al 合金中据报道屈服降幅度随 SRO 程度增加而增大 [n]，尽管其他研究并未发现相关性 [n]。然而，在我们此前关于等原子 Cr-Co-Ni MEA 的研究中，并未观察到屈服降幅度与 SRO 之间存在明确相关性 [n]。此外，屈服降幅度随温度降低而增加（图 5（a）和 5（b）），这表明屈服降幅度可能由热激活过程控制。这也与人们对屈服降-SRO 相关性的认识相反，因为破坏 SRO 所需的额外应力应是非热激活的。因此，SRO 可能并不在当前 HEA 和 MEAs 中 Stage I 的屈服降和不均匀滑移发生中起决定性作用。

Wille 和 Schwink 报道，尽管 Cu-Mn 合金的 SFE 在 Mn 含量增加至 11.6 at.% 时并未发生太大变化 [n]，但其 Stage I 滑移模式在约 2 at.% Mn 时从均匀转变为不均匀 [n]。另一方面，当 Mn 含量从 1.3 增加到 11.6 at.% 时，室温 CRSS 通过固溶强化从约 9.5 MPa 显著增加至 27 MPa。他们提出，溶质-溶剂错配是不均匀滑移和屈服降发生的原因 [n]。根据他们的提议，如果屈服降是由被溶质气团锁定的位错运动所导致 [n]，则屈服降幅度应随溶质-溶剂错配程度增加而增大，并通过热激活过程随温度升高而减小。这正是本研究所观察到的现象：屈服降幅度随温度降低而增加（图 5（a）和 5（b）），并在室温和 77 K 下均随 MSAD 增加而增加（图 5（c）和 5（d））。这与高浓度 Ni-Co 合金中不存在屈服降的情况一致，因为 Ni 与 Co 之间的错配过小，不足以产生显著固溶强化，因而也不足以产生任何可观察的屈服降 [n]。

### 4.3. 变形孪生

如表 5 所列，确认在 77 K 下，源自 Cr-Mn-Fe-Co-Ni 体系的六种不同等原子 HEA 和 MEAs 中发生变形孪生。在这些 HEA 和 MEAs 中，变形孪生起始被检测为应力-应变曲线中的拐点，并伴随加工硬化率突然下降。在某些常规 FCC 金属和合金中，已知变形孪生起始会由于孪晶快速扩展/增厚而伴随应力-应变曲线中的大应力降或锯齿。事实上，在 Cu、Ag 和 Au 中观察到变形孪晶可增厚至数百纳米 [n]。随着溶质浓度增加（因而 SFE 降低）并伴随孪晶厚度逐渐减小，应力降/锯齿幅度逐渐降低，直到孪生起始处不再出现显著应力降；例如 Cu-Zn 和 Ag-In 合金中就观察到这种现象 [n]。我们此前对 Cr-Mn-Fe-Co-Ni HEA 以及 Cr-Fe-Co-Ni 和 Cr-Co-Ni MEAs 的研究中，通过原子分辨扫描透射电子显微术分辨出变形孪晶厚度为纳米尺度（数纳米），并且在变形孪生起始处应力-应变曲线出现拐点；这些事实表明，当前等原子 HEA 和 MEAs 的孪生行为类似于某些低 SFE 的常规 FCC 固溶合金，例如 Cu-Zn 和 Ag-In 合金。

Szczerba 等人提出，在孪生部分位错扩展过程中，分解的森林位错必须收缩，并且这一过程所需应力与 SFE 成反比，其表达式由 Wessels 等人给出 [n]：

$$
\Delta\tau=\frac{P\mu b^2\tau}{360\pi\alpha\gamma l}
$$

其中，$P$ 为森林位错对 $\Delta\tau$ 有贡献的概率，$\tau$ 为流动应力，α 为森林位错作为障碍物效率的常数，$l$ 为孪生部分位错的激活距离。采用 Szczerba 等人建议的 $P=1$、α = 0.4、$l=10b$ [n]，估算当前等原子 HEA 和 MEAs 的 $\Delta\tau/\tau$ 比值，并在图 9（a）中将其作为归一化到剪切模量 μ 和完整位错 Burgers 矢量大小 b 的 SFE 的函数绘制，同时也绘制了 Cu、Ag、Au 和 Cu-Al 合金的结果。结果发现，当前 HEA 和 MEAs 的 $\Delta\tau/\tau$ 比值大于 Cu、Ag 和 Au，并与含 8-11.5 at.% Al 的 Cu-Al 合金相当 [n]，Mn-Co-Ni MEA 除外。图 9（b）计算了 $\Delta\tau$ 值，即收缩分解森林部分位错所需应力。Cu、Ag 和 Au 的 $\Delta\tau$ 值非常小，仅为数 MPa，比孪生剪切应力小一个数量级，这表明一旦孪晶形核，其扩展（增厚）很容易，因此孪生为形核控制。相反，对于当前 HEA 和 MEAs 以及 Cu-Al 合金，$\Delta\tau$ 对流动应力（孪生应力）的贡献相当大，表明孪生更接近扩展（生长）控制。

鉴于此，FCC 金属和合金中似乎存在一个临界 SFE/μb 值 $1.74 \times 10^{-3}$，用于区分两种不同的孪生机制，即形核控制和扩展控制 [n]。该值对应于 Cu-8 at.% Al 合金，在低于该值时室温下不发生孪生 [n]，并在图 9（a）和 9（b）中以红色虚线表示。这可能与许多 FCC 金属和合金中孪生剪切应力与 SFE 之间正、负相关关系的转变密切相关 [n]。当孪生为形核控制时，纯 Cu、Au、Ag 和某些 Ni-Ge 合金中观察到正的孪生应力-SFE 关系 [n]；而当孪生为扩展控制时，预期出现负的孪生应力-SFE 关系，如 Cu-Al 合金中所观察到的那样 [n]。然而，对于当前 HEA 和 MEAs，虽然认为其孪生均为扩展控制，但并未观察到简单的负孪生应力-SFE 关系。如图 9（c）所示，在该图中，77 K 下孪生应力 $\tau_t$ 扣除 CRSS $\tau_s$ 后作为归一化 SFE 的函数绘制。这可能强烈表明，即使 HEAs 和 MEAs 都源自 Cr-Mn-Fe-Co-Ni 体系，也不能仅通过比较不同合金体系的孪生应力来轻易建立孪生应力-SFE 相关性。我们目前正在研究同一 Cr-Co-Ni 体系中不同成分合金的孪生行为，以考察是否确实能够获得负的孪生应力-SFE 关系。
