Repository: Bit-Part-Young/Codex-Papers-Summary

# Codex 文献总结与翻译 

保存 使用 Codex 进行文献总结与翻译的输出 '文献总结 - ' md 文档。

```bash
.codex/skills/                # 用于 Codex 文献总结与翻译的 SKILL.md 文档

1-papers/                     # 要翻译的文献 pdf 文件
2-summaries/                  # Codex 直接输出的 *.md 文档
3-summaries-renamed/          # 重命名后的 *.md 文档
```

File: 3-summaries-renamed/文献总结 - 利用 DFT 与 MLIPs GSFE 通过相场位错动力学预测 Cu–Al 合金层错宽度 - 2026.md
# 文献总结 - 利用 DFT 与原子间势广义层错能通过相场位错动力学预测 Cu–Al 合金层错宽度 - 2026

---

## 文献基本信息

- **英文标题**：Phase field dislocation dynamics prediction of stacking fault widths in Cu–Al Alloys using generalised stacking fault energy from DFT and interatomic potentials
- **DOI**：原文未提供。
- **作者**：Arjun Varma R.；Ankosh D. Deshmukh；Sushil Kumar；Vaishali Shah；M. P. Gururajan。
- **作者单位**：
    - a Department of Metallurgical Engineering and Materials Science, Indian Institute of Technology Bombay, Mumbai, India。
    - b Institut Jean Lamour, Université de Lorraine, Nancy, France。
    - c Department of Physics, Savitribai Phule Pune University, Pune 411007, India。
    - d Department of Scientific Computing, Modeling and Simulation, Savitribai Phule Pune University, Pune 411007, India。
    - e Graduate Institute of Ferrous and Eco Materials Technology, Pohang University of Science and Technology, Republic of Korea。
    - f Currrently on sabbatical at Daiichi Sankyo Europe GmbH, 85276 Pfaffenhofen an der Ilm, Germany。
- **期刊**：原文未提供；PDF 标注为 arXiv:2610.34420v1 预印本。
- **日期**：投稿 原文未提供；返修 原文未提供；接收 原文未提供；在线发表 原文未提供；预印本标注 25 Oct 2026。
- **数据与代码链接**：原文未提供链接；数据可向通讯作者合理索取，代码可用性原文未提供。

---

## 论文内容详细总结

### 研究背景与目的

- 面心立方金属中，全位错可分解为夹持层错的两个 Shockley 分位错。其平衡间距，即层错宽度（SFW），取决于位错弹性能与层错能的竞争，影响交滑移、攀移、孪生以及氢等溶质在层错处的偏聚。实验上也常借助 SFW 反推层错能。
- 独立分子动力学（MD）能直接测量 SFW，但连续变化的溶质浓度场与位错微结构耦合需要大尺寸和长时间模拟。相场位错动力学（PFDD）可把原子计算的广义层错能（GSFE）γ 面写入自由能，并可进一步耦合浓度场。
- 作者针对纯 Cu 及 Al 含量最高 10 at.% 的 Cu–Al 合金，比较 DFT、经典嵌入原子势 ZW 和机器学习势 GAP 所得 γ 面，检验这些输入在 PFDD 中预测刃位错及螺位错 SFW 的可靠性，并与独立 MD、解析式和可用实验数据比较。

---

### 研究方法

- DFT 使用 VASP、PAW、PBE-GGA，随机以 Al 取代 Cu；考察 1.67、4.17、8.33、10.0 at.% Al（文中分别称 Cu2Al、Cu4Al、Cu8Al、Cu10Al）。体相采用 3 × 3 × 3 FCC 晶胞，600 eV 截断能和 6 × 6 × 6 k 点网格；在正、负应变下拟合能量得到 $C_{11}$、$C_{12}$ 和 $C_{44}$。
- GSFE 计算采用 10 层 {111} 晶体薄片和 15 Å 真空层，对上部 5 层沿 ⟨112⟩ 或 ⟨110⟩ 剪切；在 A、G1、G2、G3、G、T1、T 等特征点求能量。层错薄片分别含 120 或 180 个原子，计算用 8 × 6 × 1 k 点网格。原子沿 ⟨111⟩ 放松，面内位置受约束。
- MD 使用 LAMMPS、ZW 与 GAP 势计算体相性质和 γ 面；独立 SFW 测量使用 ZW 势。另测试 MACE-MP-0 的弹性常数和层错能，但因 GSFE 与 DFT 偏差极大，未用于 PFDD。位错偶极子在周期性盒中经共轭梯度能量最小化和 300 ps 的 NVE 平衡。
- PFDD 把位错的弹性能与 γ 面能相加，借助三个滑移序参量描述 (111) 面内的滑移，并用随时间变化的 Ginzburg–Landau 方程演化。γ 面用三角函数表达式拟合七个特征点；分位错位置从累计位移曲线的梯度双峰确定。

---

### 主要结果

- 三种方法的晶格常数和弹性常数与实验整体合理相符，但 PBE 和 GAP 高估晶格常数；ZW 的晶格常数与实验吻合较好，而其 $C_{44}$ 随 Al 含量变化的趋势与实验相反。
- DFT 的本征层错能（G 点）从纯 Cu 的 38.85 mJ/m² 降至 Cu10Al 的 8.63 mJ/m²；ZW 对应从 40.21 降至 12.03 mJ/m²，GAP 从 40.26 降至 12.80 mJ/m²。尽管趋势相同，七个特征点的整体能量分布差异很大。例如纯 Cu 的 T 点，DFT 为 513.99 mJ/m²，ZW 为 710.03 mJ/m²，GAP 为 756.00 mJ/m²；T1 点分别为 288.53、344.68、358.88 mJ/m²。
- 独立 ZW-MD 与解析式所得纯 Cu SFW 接近，并与文中引用的实验刃位错 38 ± 6 Å、螺位错 18 ± 6 Å 相符。较高 Al 含量时，解析式的弹性各向同性假设造成更明显偏差，特别是螺位错。
- 将 DFT γ 面用于 PFDD 时，刃位错和螺位错 SFW 都随 Al 增加而增加，与独立 ZW-MD 整体吻合。MD γ 面输入 PFDD 后，分位错虽开始分离，却因改变的能垒而被钉扎；ZW-PFDD 的严重钉扎甚至使高 Al 含量的 SFW 呈现错误的下降趋势。GAP-PFDD 保留 SFW 增大趋势，但分离不充分，未获得可靠收敛的平衡宽度。

---

### 讨论与结论

- 只验证晶格常数、弹性常数、G 点本征层错能等少数性质，不足以保证势函数适用于多尺度 PFDD。γ 面上 T、T1 及剪切路径中的能垒高度、形状和曲率直接影响位错芯展开及分位错的运动。
- GAP 虽基于 DFT 训练，其七个特征点的整体偏差并未小于 ZW；作者将这一现象与训练数据是否覆盖 γ 面剪切路径联系起来。独立 ZW-MD 与 DFT-PFDD 的 SFW 接近，也不能据此认为 ZW γ 面适合 PFDD 输入。
- 对本文考察的 Cu–Al 体系和两种势函数，DFT γ 面是更可靠的 PFDD 输入，但计算代价较高。作者建议后续势函数开发显式针对完整 γ 面、尤其 GSFE 计算所采样的剪切路径进行训练或验证。

---

## 章节翻译

### 摘要

本征层错的平衡宽度是一个重要的材料参数，影响交滑移、攀移、改变扩展位错迁移率的溶质（例如氢）偏聚以及孪生等关键变形现象。分子动力学（MD）模拟能够较准确地计算金属体系中的平衡层错宽度（SFW）；然而，对于溶质向层错偏聚之类的现象，采用纳入原子模拟所得广义层错能（γ 面）的相场位错动力学（PFDD）模型，处理起来要有效得多。在此，我们对 Al 含量不同的 Cu–Al 合金，比较由 MD（采用经典嵌入原子势 ZW 和机器学习的 Gaussian Approximation Potential，即 GAP）及密度泛函理论（DFT）生成的 γ 面，并把它们作为能量项纳入 PFDD 模拟，以获得平衡 SFW。三种方法给出的 Cu 和 Cu–Al 合金晶格常数及弹性模量彼此之间、与文献中的实验测量值之间均合理一致；但是，ZW 和 GAP 的 MD γ 面在七个特征点都与 DFT 有显著偏差，其中 T 和 T1 点的偏差最大。GAP 的结果尤其引人注意，因为它直接用 DFT 数据训练，原本可能预期它比经典势更接近 DFT γ 面。纳入 PFDD 后，DFT γ 面成功预测出随 Al 含量增加而增大的平衡 SFW，并与独立 MD 测量及纯 Cu 的实验值很好吻合；而 MD γ 面在 PFDD 内无法得到准确的 SFW，因为改变的广义层错能地貌使正在分离的分位错在刚分开后就被钉扎。令人意外的是，采用 ZW 的独立 MD 所得 SFW 仍与 DFT-PFDD 预测很好吻合，这表明用于 PFDD 的 γ 面是否可靠，并非仅由其相对于 DFT 的逐点精度决定；具体来说，虽然经典和机器学习原子间势都正确识别了相对极小值，却未能忠实描述能垒结构与能量。结果表明，DFT γ 面仍是预测合金 SFW 更可靠的途径；我们讨论了未来原子间势必须准确描述的 γ 面特征，尤其是层错能计算所采样的剪切路径，以便稳健、高效地用 MD-PFDD 建模合金中的层错。

---

### 1. 引言

层错能（SFE）是理解金属体系——特别是面心立方（fcc）体系——力学行为和微结构演化的重要参数。它通过位错介导的现象影响材料强度与延性，包括交滑移、攀移、孪生以及溶质（例如氢）向层错面的偏聚；后一现象又会改变界定层错的位错的迁移率（例如见 [1, 2, 3, 4, 5, 6]）。长期以来，人们通过测量平衡层错宽度（SFW）来推断材料的 SFE，而平衡宽度由分位错弹性能与体系层错能的平衡决定 [7, 8, 9]。因此，SFW 本身也是控制位错分解与变形模式选择的关键参数，尤其在 fcc 金属及合金中，全位错会自发分解为夹持一个层错的 Shockley 分位错。溶质向这类层错偏聚具有特别重要的实际意义：例如，氢向层错偏聚 [10, 11, 12, 13, 14] 与氢脆有关；氢脆是许多重要合金中危害最大且最难预测的失效模式之一。因此，要预测建模此类现象，首先必须准确且能体现成分依赖性地描述 SFW。

MD 模拟已被公认为能够较准确预测金属体系平衡 SFW 的方法，并已广泛用于研究多种金属 [15, 16, 17, 18, 19] 以及近年的合金 [20, 21, 22] 中的位错分解。然而，MD 不适合处理要求连续变化的溶质浓度场与位错微结构耦合的现象，例如溶质向层错偏聚；因为这需要大到难以承受的模拟盒来容纳位错和溶质，还需要足够长的模拟时间以允许溶质通过扩散重新分布。相场位错动力学（PFDD）为这类问题提供了更有力的替代方法：通过把原子模拟计算的广义层错能（GSFE）或 γ 面纳入总自由能泛函，PFDD 可捕捉全位错向分位错的分解及随之形成的层错，同时天然适合与浓度场耦合 [23, 24, 25]。通过 DFT 或 MD 在层错面若干特征点计算层错能并据此拟合得到 γ 面后，就可以较直接地把它作为 PFDD 中的自由能项 [26, 24, 27]。由 DFT/MD 提供信息的 PFDD 方法之所以有力，是因为它可模拟位错分解为分位错，并在它们之间形成层错。因此，利用与位错耦合的浓度场，我们可以捕捉偏聚到层错的溶质对分位错滑移产生的拖曳等效应。

自 Shen 和 Wang 首次将 γ 面纳入 PFDD 框架以来 [23]，这种方法不断发展，并被用于研究多个有趣的现象，例如层错宽度对晶界台阶距离的依赖 [28]、纳米晶 fcc 金属中的另一种孪生机制 [28]、铝中扭转晶界的结构与能量 [29]，以及联系变形孪生与晶粒尺寸和层错能的可孪生性图 [30]；此外，它还广泛用于模拟位错与析出物、夹杂物及晶界之间的相互作用 [31, 32, 33]。近年来，PFDD 进一步扩展到包含扩展位错的交滑移 [34]、通过与蒙特卡罗模型结合来包含热激活位错运动 [35]，以及描述复杂浓缩合金 [36] 和非均质纳米结构材料 [37] 中的位错运动。

在这些把 γ 面作为 PFDD 模型自由能项的研究中，一个显著特点是：它们主要使用 DFT 计算的 γ 面，而且全部针对纯金属。另外，据我们所知，迄今尚无研究把这种 DFT 辅助的 PFDD 方法扩展到合金体系，尽管合金化正是相比独立 MD 更需要 PFDD 的动机所在，即要处理成分依赖的层错能以及溶质向层错的偏聚。众所周知，添加溶质会改变特征点处的层错能大小，从而改变 γ 面及相应的平衡 SFW；但原子计算辅助的 PFDD 能在多大程度上捕捉这种成分依赖性、哪一类原子方法更合适，仍有待研究。

将该方法扩展到合金，就需要回答哪种原子方法最适合提供 γ 面。基于 DFT 的层错计算虽然可行，却耗费算力与时间。用于二元合金的经典原子间势包括嵌入原子法（EAM）势，例如 Cu–Al 合金中 Liu 等人 [38] 以及 Zhou、Ward 和各自合作者 [39, 40] 开发的势；它们通过高效合金化方案组合单元素势。此类势通常依据晶格常数、内聚能和弹性常数等体相平衡性质参数化；某些组合方案中的异种原子相互作用项主要受有序金属间化合物性质约束，而非无序固溶体的缺陷能量学约束。近来，Gaussian Approximation Potential（GAP）等机器学习原子间势（MLIPs）带来了以接近 MD 的计算成本获得接近 DFT 精度的可能 [41, 42, 43, 44, 45]。然而，核方法机器学习势在特定构型空间区域的精度，完全取决于训练数据库对该区域的覆盖是否足够密集、是否合适；训练数据并不能保证覆盖 γ 面计算中采样的特定刚性平移剪切路径。因此，无论经典势还是机器学习势，是否能为合金体系可靠地重现质量足以供后续 PFDD 使用的 DFT γ 面，都需要检验。

本研究针对 Cu–Al 体系回答这一问题。选择它作为模型 fcc 合金，是因为实验已知其层错宽度随 Al 含量增加而增加 [46, 47]。我们计算纯 Cu 至 Al 含量 10 at.% 各成分的 γ 面、晶格常数和弹性模量，分别使用（a）DFT，以及（b）采用两种不同原子间势的 MD，即基于 Zhou 等人 [39] 与 Ward 等人 [40] 工作的经典嵌入原子势，以及机器学习 GAP 势 [42]。把每种 γ 面作为能量项纳入 PFDD 模型，预测刃位错和螺位错的平衡 SFW，并与独立 MD 分解测量、各向同性解析计算和现有实验数据交叉验证。我们先通过重现体相晶格与弹性性质评估这三种方法，再比较以 MD 和 DFT γ 面为输入的 PFDD 结果，以考察用 MD-PFDD 代替 DFT-PFDD 的可能性。下文第 2 节详述 DFT、MD 和 PFDD 方法；第 3 节给出各种方法计算的晶格常数、弹性模量与 γ 面，随后展示 PFDD 和 MD 预测的层错宽度；第 4 节讨论这些结果对开发适用于合金多尺度层错建模的原子间势有何启示。

---

### 2. 计算方法

#### 2.1 密度泛函理论

基于密度泛函理论（DFT）的第一性原理计算使用 Vienna Ab-initio Simulation Package（VASP）[48, 49]，以优化 Cu 和富 Cu 的 Cu–Al 合金的 FCC 相结构，并求取层错能。为得到目标 Cu–Al 合金成分，在模拟超胞中的 Cu 位置随机置换 Al 溶质原子。我们考察的 Al 含量为 1.67、4.17、8.33 和 10.0 at.%，下文分别称为 Cu2Al、Cu4Al、Cu8Al 和 Cu10Al。为了容纳这些 Al 比例，采用 3 × 3 × 3 FCC 晶胞组成的超胞；其中一种 Cu2Al 合金成分对应的体相结构见图 S1（补充数据）。交换相关泛函采用 Perdew、Burke 和 Ernzerhof（PBE）[52] 参数化的广义梯度近似（GGA），并使用投影缀加波（PAW）赝势 [50, 51]。所用赝势的价电子组态分别为 Cu：3d¹⁰4s¹ 和 Al：3s²3p¹ [53]。对每种 Cu–Al 成分进行晶格优化，求得其平衡晶格常数。布里渊区积分使用以 Γ 点为中心的 Monkhorst–Pack 网格 [54]，并基于展宽宽度为 0.2 eV 的 Methfessel–Paxton 展宽方法 [55]。晶格常数优化采用 600 eV 的平面波能量截断和 6 × 6 × 6 k 点网格。总能量收敛至 1 µeV，所有原子上的力收敛至小于 1 meV/Å。

##### 2.1.1 弹性常数的计算

沿 x、y、z、xy、xz、yz 方向对纯 Cu 和 Cu–Al 合金的平衡结构施加从 +0.02 到 −0.02 的小正、负应变，得到能量对应变的函数关系。按照 Ravindran 等人 [56] 的方法，利用各方向的能量—应变关系求出 $C_{11}$、$C_{12}$ 和 $C_{44}$ 三个弹性常数。每个弹性常数均通过对应变参数 δ 与总内能的关系进行多项式拟合来计算。弹性常数是胡克定律适用的小变形 δ 范围内，能量—应变关系的泰勒展开式中的二阶系数：

$$E(V,\delta)=E(V_0,0)+V_0\left(\sum_i\tau_i\epsilon\delta_i+\frac{1}{2}\sum_{ij}C_{ij}\delta_i\delta_j\epsilon\right)+O(\delta^3).\qquad(1)$$

其中，$E(V,\delta)$ 和 $E(V_0,0)$ 分别为应变晶体和未应变晶体的总内能。$V_0$ 是未应变晶体的体积，$C_{ij}$ 为弹性常数。$\tau_i$ 是通过拟合能量—应变曲线得到的应力张量分量。计算所得能量—应变曲线及其拟合函数示例见图 S2（补充数据）。

##### 2.1.2 γ 面的计算

利用随成分变化的优化体相晶格常数，在模拟盒中构建含 10 个 {111} 原子层、按 ABCABC… 顺序堆垛的晶体薄片 [57]。使各层沿 x 和 y 方向满足周期性，并在 z 方向加入 15 Å 的真空层，以避免非周期方向上的周期性镜像相互作用。通过使上部 5 层沿 ⟨110⟩ 或 ⟨112⟩ 方向移动，模拟滑移面中的位错。Cu 无层错及有层错的薄片结构见图 S3；不同 Al 浓度的 Cu–Al 合金完整晶体薄片结构见图 S4(a)–(d)。

广义层错能（GSFE）定义为：在 {111} 滑移面内，沿 ⟨112⟩ 滑移方向使晶体的一个弹性半空间相对于另一个半空间剪切，从而形成单层层错所需的单位面积总能差 [58]。其表达式为：

$$\gamma_{\mathrm{GSFE}}^{(f)}=\frac{E^{(f)}-E^{(p)}}{\Omega}.\qquad(2)$$

这里，$E^{(f)}$ 是滑移面中的层错矢量幅值为 $f$ 时层错超胞的内能，$E^{(p)}$ 是完整晶体结构的内能，$\Omega$ 是完整晶体结构的表面积。为获得 γ 面上记为 A、G1、G2、G3、G、T1、T 的特殊点处的层错能 [24]，沿 ⟨112⟩ 方向以 0.25$b$ 为步长，使层错矢量 $f$ 从 0.0$b$ 增至 1.0$b$，得到 G1（0.25$b$）、G2（0.5$b$）、G3（0.75$b$）和 G（1.0$b$）；沿 ⟨110⟩ 方向以 0.125$b$ 为步长，使其从 0.0$b$ 增至 0.5$b$，得到 T1（0.125$b$）和 T（0.25$b$）。其中 $b$ 是 Burgers 矢量的模。

层错能计算中，对 Cu、Cu2Al、Cu4Al 使用 x、y 方向分别为 2 × 3 个晶胞、共 10 层且含 120 个原子的模拟盒；对 Cu8Al 和 Cu10Al 使用 3 × 3 个晶胞、共 10 层且含 180 个原子的模拟盒。Al 原子随机分布在模拟盒的不同层，其随机配置见表 S1。GSFE 计算采用优化的 8 × 6 × 1 k 点网格，因为它与实验本征层错能吻合更好。计算时，顶部和底部各两个表面层中的所有原子均固定在体相构型的原位，不允许沿任何方向移动；其他层的原子沿 x（⟨112⟩）和 y（⟨110⟩）方向固定，仅通过最小化每个原子上的 Hellmann–Feynman 力，使原子沿 z（⟨111⟩）方向弛豫。利用计算所得 GSFE 求出表示各合金成分 γ 面的系数。

#### 2.2 分子动力学

使用 Large-scale Atomic/Molecular Massively Parallel Simulator（LAMMPS）[59] 开展分子动力学（MD）模拟。利用 ZW 嵌入原子法势 [39, 40] 和名为 Gaussian Approximation Potential（GAP）的机器学习势 [60]，按照第 2.2.1 和 2.2.2 节所述，计算晶格常数、弹性常数及特征点处的 GSFE。还按照第 2.2.3 节所述，利用基于 ZW 势的独立 MD 模拟计算 SFW。

另外，我们还利用在材料结构和物性开放 DFT 数据集 MPTrj 上训练的 MACE-MP-0 基础模型 [45]，计算弹性常数和层错能。受 GPU 硬件条件限制，基于 MACE 势的模拟盒较小。然而，由于其 GSFE 值与相应 DFT 计算值偏差极大，MACE 势未用于多尺度 PFDD 的 SFW 研究。计算结果列于补充材料。

如图 1(a) 所示，刃位错模拟盒沿三个轴的晶体学取向分别为 [110]、[-111] 和 [1-12]，尺寸为 120 × 14 × 20 个晶胞。如图 1(b) 所示，螺位错模拟盒的取向分别为 [1-12]、[-111] 和 [110]，尺寸为 70 × 22 × 40 个晶胞。两种构型在所有方向均采用周期性边界条件。本研究采用位错偶极构型计算层错宽度，因为 Burgers 矢量之和为零，从而长程弹性相互作用相互抵消，并可保持周期性边界条件。位错的晶体学细节如下：Burgers 矢量为 a/2[110]，[-111] 是滑移面的法向，[1-12] 是位错线方向，如图 1 所示。模拟盒包含纯 Cu，以及 Al 原子在纯 Cu 中随机分布、Al 原子百分比分别为 2、4、8 和 10 的 Cu–Al 合金。

采用共轭梯度法最小化初始构型，能量和力的容差均设为 $10^{-25}$，最大迭代次数为 $10^5$。随后在微正则系综（NVE）下使最小化后的微结构平衡 300 ps，并在平衡过程中每隔 1 ps 保存一个快照。

##### 2.2.1 晶格常数和模量的计算

在 0 K 下计算 Cu 和 Cu 合金的晶格常数及弹性模量，所用模拟盒的 x、y、z 轴分别沿 [110]、[-111]、[1-12] 取向。采用共轭梯度法最小化模拟盒，能量容差和力容差均为 $1\times10^{-25}$。由最小化构型的模拟盒长度 $L_x$、$L_y$ 和 $L_z$，分别求得各方向的晶格常数，再取平均值得到平衡晶格常数。弹性常数依据胡克定律计算：

$$\sigma_{ij}=C_{ijkl}\varepsilon_{kl}.\qquad(3)$$

利用应力和应变，按胡克定律计算弹性常数。将模拟盒的 x、y、z 轴分别沿 [100]、[010] 和 [001] 取向，并按前述方法最小化。随后沿法向（x、y、z）和剪切（xy、xz、yz）方向施加正、负两种变形。模拟盒的位移使其产生 0.2% 应变，再求出变形后的应力张量。对正、负加载所得常数取平均，得到最终弹性常数。

##### 2.2.2 γ 面的计算

广义层错能（GSFE）是使两个相邻原子面之间的原子沿特定方向相对位移所需的能量。构建 Cu 和 Cu 合金模拟盒，并沿 [-111] 方向把它分成上下两部分。使上半部分沿 [1-12] 方向以 0.1 Å 为增量位移；每次位移后都弛豫模拟盒并计算势能。以最终状态（位移后）和初始状态（位移前）的能量差除以沿剪切方向的平面面积，得到 GSFE。

##### 2.2.3 层错宽度的计算

Burgers 矢量为 a/2[110] 的全位错分解为两个 Shockley 分位错，以降低势能。依据 Frank 判据，这种分解以形成有错排的晶面所需能量为代价，降低弹性应变能。层错宽度表示两个 Shockley 分位错的平衡间距；对于 Cu、Cu2Al、Cu4Al、Cu8Al 和 Cu10Al，通过测量平衡微结构中两个 Shockley 分位错之间的距离求得。计算时，把位错线离散为点，测量这些点之间的距离，然后取平均值。

#### 2.3 相场位错动力学

在相场位错动力学（PFDD）模型中，序参量 $\eta_{ss}$ 定义滑移面内对应特定 Burgers 矢量的已滑移区域。位错表现为滑移面内区分已滑移区域与未滑移区域的弥散界面。含 $n$ 个滑移系的位错体系所对应的塑性应变可用序参量写为：

$$\varepsilon^{\mathrm{pl}}_{ij}(\mathbf{x})=\sum_{ss=1}^{n}\frac{b_{ss,i}n_{ss,j}+b_{ss,j}n_{ss,i}}{2}\eta_{ss}(\mathbf{x}).\qquad(4)$$

其中，$b_{ss,i}$ 和 $n_{ss,i}$ 分别是 Burgers 矢量和滑移面法向的分量，$\eta_{ss}$ 是对应滑移系 $ss$ 的序参量。

含位错体系的总能量为：

$$E^{\mathrm{tot}}=E^{\mathrm{el}}+E^{\mathrm{gsf}}.\qquad(5)$$

其中，$E^{\mathrm{el}}$ 是弹性能，$E^{\mathrm{gsf}}$ 是广义层错能。弹性能通过以下体积分计算：

$$E^{\mathrm{el}}=\frac{1}{2}\int C_{ijkl}\varepsilon^{\mathrm{el}}_{ij}(\mathbf{x})\varepsilon^{\mathrm{el}}_{kl}(\mathbf{x})\,\mathrm{d}V.\qquad(6)$$

其中，$C_{ijkl}$ 是弹性模量，$\varepsilon^{\mathrm{el}}_{ij}(\mathbf{x})$ 是给定位置处位错产生的弹性应变场，表示为：

$$\varepsilon^{\mathrm{el}}_{ij}(\mathbf{x})=u_{i,j}-\varepsilon^{\mathrm{pl}}_{ij}(\mathbf{x}).\qquad(7)$$

这里，$u_i$ 是位错产生的位移场。通过求解以式 (4) 塑性应变为本征应变的 Eshelby 问题 [61]，得到 $u_i$。

除了描述位错之间相互作用的弹性能，位错穿过晶格运动也需要能量。这一能量分量称为广义层错能（GSFE），定义为 [23]：

$$E^{\mathrm{gsf}}=\sum_{ss=1}^{n}\int_{ss}F_{ss}[\eta_{ss}(\mathbf{x})]\,\mathrm{d}^{2}x.\qquad(8)$$

其中，$F_{ss}[\eta_{ss}(\mathbf{x})]$ 是周期势函数，表示位错需要在其中滑移的滑移系 $ss$ 的能量分布。

考虑一个面心立方体系，滑移主要发生在密排面 {111} 上，方向为密排方向 ⟨110⟩。具体来说，在 (111) 滑移面上，为三个 Burgers 矢量 b1 = 1/2[0-11]、b2 = 1/2[10-1] 和 b3 = 1/2[-110] 定义三个序参量（$\eta_i$，$i=1,2,3$）。因此，滑移面内任意方向的位移可由三个 Burgers 矢量的线性组合表示 [23]：

$$\Delta_s=\left[\eta_1(\mathbf{x})\hat{\mathbf b}_1+\eta_2(\mathbf{x})\hat{\mathbf b}_2+\eta_3(\mathbf{x})\hat{\mathbf b}_3\right]b.\qquad(9)$$

其中，$b$ 是 (111) 面内 Burgers 矢量的模，$\hat{\mathbf b}_i$ 是各滑移方向的单位矢量。这一点很重要，因为在 fcc 体系中，全位错分解为 Shockley 分位错，并在它们之间形成层错，在能量上更有利。这可由 $\mathrm{d}\Delta_s/\mathrm{d}x$ 曲线捕捉，其中两个峰指示 Shockley 分位错的位置。采用表示 γ 面的周期势函数，模型就能捕捉位错分解和层错形成。

为表示 γ 面，采用文献 [26] 给出的、以正弦和余弦写成的如下势函数：

$$
\begin{aligned}
F(\eta_1,\eta_2,\eta_3)={}&c_0+c_1[\cos 2\pi(\eta_1-\eta_2)+\cos 2\pi(\eta_2-\eta_3)+\cos 2\pi(\eta_3-\eta_1)]\\
&+c_2[\cos 2\pi(2\eta_1-\eta_2-\eta_3)+\cos 2\pi(2\eta_2-\eta_3-\eta_1)+\cos 2\pi(2\eta_3-\eta_1-\eta_2)]\\
&+c_3[\cos 4\pi(\eta_1-\eta_2)+\cos 4\pi(\eta_2-\eta_3)+\cos 4\pi(\eta_3-\eta_1)]\\
&+c_4[\cos 4\pi(3\eta_1-\eta_2-2\eta_3)+\cos 4\pi(3\eta_1-2\eta_2-\eta_3)\\
&\qquad+\cos 4\pi(3\eta_2-\eta_3-2\eta_1)+\cos 4\pi(3\eta_2-2\eta_3-\eta_1)\\
&\qquad+\cos 4\pi(3\eta_3-\eta_1-2\eta_2)+\cos 4\pi(3\eta_3-2\eta_1-\eta_2)]\\
&+a_1[\sin 2\pi(\eta_1-\eta_2)+\sin 2\pi(\eta_2-\eta_3)+\sin 2\pi(\eta_3-\eta_1)]\\
&+a_3[\sin 4\pi(\eta_1-\eta_2)+\sin 4\pi(\eta_2-\eta_3)+\sin 4\pi(\eta_3-\eta_1)].
\end{aligned}\qquad(10)
$$

系数 $c_i$ 和 $a_i$ 通过拟合第一性原理模拟所得 γ 面确定（见第 2.1.2 节）。这些系数可用七个特征点的能量表示 [26]：

$$
\begin{aligned}
c_0&=0.823[4G-6G_1+6G_2-7.392G_3+0.804T+0.804T_1],\\
c_1&=0.274[-8G+12G_1-12G_2+14.785G_3-1.608T+0.215T_1],\\
c_2&=0.091[23.072G-29.138G_1+32.785G_2-42.215G_3+2.569T-2.412T_1],\\
c_3&=0.137[-8G+12G_1-12G_2+14.785G_3+0.215T-1.608T_1],\\
c_4&=0.023[1.856G-13.723G_1+6.431G_2-4.277G_3-0.962T+3.531T_1],\\
a_1&=0.137[-32G+48G_1-48G_2+62.785G_3-4.608T-2.785T_1],\\
a_3&=0.046[17.072G-19.292G_1+31.923G_2-34.708G_3+3.341T-8.354T_1].
\end{aligned}\qquad(11)
$$

利用随时间变化的 Ginzburg–Landau 方程演化三个序参量 $\eta_i$（$i=1,2,3$）：

$$\frac{\partial\eta_i}{\partial t}=-L\frac{\delta E^{\mathrm{tot}}}{\delta\eta_i}.\qquad(12)$$

---

### 4. 结论

我们结合密度泛函理论（DFT）、使用经典嵌入原子势 Zhou–Ward–Foster（ZW）和机器学习 Gaussian Approximation Potential（GAP）的分子动力学（MD），以及相场位错动力学（PFDD），开展了 Cu–Al 合金平衡层错宽度（SFW）随 Al 含量变化的多尺度研究。原子尺度方法给出的 Cu 和 Cu–Al 合金晶格常数及弹性模量彼此之间、与现有实验数据之间合理一致，表明以标准体相性质为依据进行验证时，每种方法本身都是可信的。然而，在比较各方法于七个特征点得到的广义层错能（γ 面）时，两种势所得 MD γ 面都与 DFT 有显著偏差，且 T 和 T1 点偏差最大。GAP 的表现尤其令人意外，因为它直接使用 DFT 数据训练，人们原本可能预期它比经典势更接近 DFT γ 面。纳入 PFDD 后，DFT γ 面成功预测出刃位错与螺位错的平衡 SFW 均随 Al 含量增加而增大，并与独立 MD 测量及此前报道的纯 Cu 实验值吻合良好。相比之下，两种 MD 势所得 γ 面在 PFDD 中都无法给出收敛的平衡 SFW：改变的能量分布使正在分解的分位错在刚分开后便被钉扎，而非达到稳定间距。令人意外的是，尽管在 PFDD 中失败，利用 ZW 的独立 MD 直接测得的 SFW 仍与 DFT-PFDD 预测很好地吻合。这表明，γ 面能否可靠用于 PFDD，取决于比其相对于 DFT 的逐点精度更多的因素。综合来看，本文研究的两种势目前都不适合驱动 Cu–Al 合金层错行为的 MD 辅助 PFDD 模拟；DFT γ 面仍是更可靠、但成本更高的途径。两种势在 T 和 T1 点的一致欠佳表现提示，未来的势函数开发应明确把完整 γ 面的准确性——包括 GSFE 计算中采样的剪切路径，而非仅仅体相性质——作为目标，以实现稳健、高效的合金层错 MD-PFDD 建模。

---

## 结果与讨论子标题翻译

- 3.1 晶格常数和弹性常数
- 3.2 独立 MD 得到的平衡层错宽度
- 3.3 DFT 与 MD 所得 γ 面
- 3.4 将 GSFE 纳入 PFDD 模型所得的层错宽度
- 3.5 MD-PFDD：改进的空间

---

## 图表题翻译

图 1：初始全位错偶极构型（为了显示位错，移除了部分原子）：(a) 刃位错；(b) 螺位错。

图 2：DFT 和 MD 计算的晶格常数及弹性常数，与文献 [46] 的实验测量值比较。连接各数据点的线仅用于引导观察。

图 3：独立 MD 计算的本征层错宽度与式 (13) 的比较。曲线仅用于引导观察。

图 4：对于纯 Cu，利用 DFT、MD（ZW）和 MD（GAP）在特征点 A、G1、G2、G3、G、T1、T 的计算结果，拟合 Fourier 表达式而得到的归一化 GSFE 面。图中标出了 A 和 B 处的极小值以及 G 处的局部极小值。

图 5：分别针对纯 Cu 和 Cu-10Al，沿全位错 Burgers 矢量 AB 及分位错 Burgers 矢量 AG 绘制的层错能曲线。请注意，沿 A → G 和 A → B 路径的位置分别以分位错和全位错的 Burgers 矢量模归一化。

图 6：对于所有考察的合金成分，MD 在特征点计算的层错能相对于 DFT 的均方根偏差。以各合金成分对应的 DFT 不稳定层错能为参照。

图 7：模拟达到平衡后，依据式 (9) 得到的累计位移曲线，以及用于确定分位错间距的样条拟合和计算所得梯度。第一行显示纯 Cu 的结果，第二行显示 Cu-10Al 的结果。

图 8：对于所有考察的合金，多尺度 PFDD 模拟（以 DFT 和 MD（GAP）为输入）计算的平衡 SFW，与独立 MD（ZW）及解析计算所得 SFW 的比较。连接各数据点的线仅用于引导观察。

---

表 1：利用 DFT 和 MD 模拟计算的 GSFE 面上七个标记点（见第 2.1.2 节）的能量值，单位为 mJ/m²。

File: 3-summaries-renamed/文献总结 - 化学成分与 SRO 对纳米晶 Nb-Ta-Hf-Zr RHEA 拉伸变形行为影响的评估 - 2025.md
# 文献总结 - 化学成分与短程有序对纳米晶 NbTaHfZr 高熵合金拉伸变形行为影响的评估 - 2025

## 文献信息

- 英文标题：Assessing the Effects of Chemical Composition and Short-Range Ordering on the Tensile Deformation Behavior of Nanocrystalline High-Entropy Alloys Nb–Ta–Hf–Zr: A Combined Study on Molecular Dynamics and Monte Carlo Simulation
- DOI：<https://doi.org/10.1007/s11661-025-08003-z>
- 作者：Rita I. Babicheva；Ajay Kumar；Raj Kiran；Sergey V. Dmitriev；Artem A. Izosimov；Elena A. Korznikova
- 期刊：Metallurgical and Materials Transactions A
- 投稿日期：2025 年 6 月 19 日
- 接收日期：2025 年 9 月 28 日
- 在线发表日期：2025 年 10 月 13 日
- 数据 / 代码链接：无。论文注明 “No data are available for this study.”

## 详细总结

### 1. 研究背景

本文研究 Nb–Ta–Hf–Zr 难熔高熵合金中的短程有序（SRO）及其对高温拉伸变形的影响。作者指出，尽管高熵合金常被视为具有随机元素分布的高构型熵固溶体，但越来越多研究表明，局部化学有序、晶界偏聚以及有序纳米团簇会显著改变位错形核、相变行为和整体力学响应。对以 Nb、Ta、Hf、Zr 为代表的 bcc 难熔高熵合金而言，这类问题尤其重要，因为其高温应用潜力很强，但成分、晶界网络和局部有序之间的耦合作用仍不清楚。

### 2. 研究目标

作者围绕两个核心问题展开：

1. 化学成分如何影响 NbTaHfZr 合金中的短程有序与原子团簇形成；
2. 晶界网络如何改变短程有序，并进一步影响纳米晶合金在 1000 K 下的拉伸屈服、加工硬化、相变和位错活动。

### 3. 研究对象与方法

- 单晶模型：构建 `(NbTa)x–Hfy–Zrz` 立方单晶模型，约 `14,000` 个原子。
- 成分空间：Hf 和 Zr 各自在 `5` 到 `45 at.%` 之间变化，`NbTa` 总量在 `50` 到 `90 at.%` 之间变化，且 `Nb:Ta = 1:1` 固定，共计 `45` 种成分。
- 纳米晶模型：约 `102,000` 个原子，尺寸为 `13 × 13 × 13 nm^3`，只选取四种代表性成分：
  - `(NbTa)50–Hf25–Zr25`
  - `(NbTa)90–Hf5–Zr5`
  - `(NbTa)50–Hf45–Zr5`
  - `(NbTa)50–Hf5–Zr45`
- 原子间作用：采用 Huang 等人开发的 MEAM 势。
- 弛豫方式：使用 MC/MD 联合弛豫模拟扩散过程。
  - 单晶：`80` 个弛豫循环，每循环 `12,000` 次 MC 交换加 `5000 fs` MD 平衡，总计 `960,000` 次交换。
  - 纳米晶：`100` 个弛豫循环，总计 `1,200,000` 次交换。
- 温度：弛豫与拉伸均在 `1000 K` 下进行。
- 拉伸条件：沿 `x` 方向单轴拉伸至 `20%` 应变，应变率为 `5 × 10^9 s^-1`。
- 有序度表征：采用 Warren–Cowley 参数衡量原子对之间的化学亲和性。`WC > 0` 表示趋于分离，`WC < 0` 表示趋于成簇或成键。

### 4. 主要结果

#### 4.1 单晶中的短程有序受成分强烈控制

- `Zr–Ta`、`Zr–Nb`、`Ta–Hf`、`Nb–Hf` 这几类原子对在 MC/MD 弛豫后整体不倾向形成化学键，`WC` 参数为正。
- 同种原子对 `Zr–Zr`、`Hf–Hf`、`Ta–Ta`、`Nb–Nb` 倾向成簇。
- `Zr–Hf` 与 `Nb–Ta` 则表现出形成有序结构的趋势，并最终形成具有 `B2` 超结构特征的相干纳米团簇。
- 一个非常重要的规律是：形成某类有序团簇的元素含量越低，其形成该类有序团簇的倾向反而越强。

#### 4.2 晶界网络显著改变纳米晶中的元素分布与短程有序

- 在纳米晶样品中，作者只对晶粒内部计算 `WC` 参数，但仍观察到与单晶明显不同的有序趋势。
- 晶界存在时，`Zr–Zr`、`Nb–Nb`、`Ta–Ta`、`Nb–Ta`、`Hf–Hf` 等原子对的 `WC` 参数明显更负，说明晶界网络重塑了晶粒内部成分与有序模式。
- MC/MD 弛豫过程中，`Zr`、`Nb` 和 `Hf` 倾向偏聚到晶界，而 `Ta` 更倾向留在晶粒内部。
- 这种分配主要由两类因素控制：
  - 原子尺寸差异：Hf 原子较大，更容易占据具有自由体积的晶界位置；
  - 化学亲和性差异：Ta 与尤其是 Hf、Zr 的亲和性较弱，而 Hf 与 Zr 容易彼此成键。

#### 4.3 短程有序整体提高纳米晶合金的屈服强度

拉伸结果表明，经过 MC/MD 弛豫后，四种纳米晶合金的屈服强度都高于随机分布初始状态：

- `(NbTa)50–Hf25–Zr25`：由 `1.978 GPa` 提高到 `3.190 GPa`
- `(NbTa)90–Hf5–Zr5`：由 `3.946 GPa` 提高到 `4.711 GPa`
- `(NbTa)50–Hf45–Zr5`：由 `1.121 GPa` 提高到 `2.701 GPa`
- `(NbTa)50–Hf5–Zr45`：由 `2.945 GPa` 提高到 `3.668 GPa`

对应增幅分别为 `1.212`、`0.765`、`1.580` 和 `0.723 GPa`。强化最明显的是等原子比合金和富 Hf 合金。

#### 4.4 不同成分对应不同主导变形机制

- 富 Hf 的 `(NbTa)50–Hf25–Zr25` 与 `(NbTa)50–Hf45–Zr5` 在 1000 K 拉伸时更容易发生 `bcc → hcp` 相变，说明应力诱导相变是其主要塑性机制。
- 经有序化后的等原子比合金中，相变被明显抑制，因为晶粒内部 Hf 含量降低而 Ta 含量升高，增强了 bcc 稳定性。
- `Nb` 和 `Ta` 是 bcc 稳定元素，因此晶粒内富 Ta 会抑制前期相变和位错形核。
- 对较低 Hf 含量的合金，变形更多与位错滑移、孪晶和剪切带形成相关。

#### 4.5 短程有序改变加工硬化行为

- 未弛豫的 `(NbTa)50–Hf45–Zr5` 具有最高加工硬化率，峰值达到 `46.16 GPa`。
- 但该合金弛豫后，加工硬化明显减弱，且强化起始应变延后到约 `exx = 0.07`。
- 等原子比合金也表现出类似趋势。
- `(NbTa)90–Hf5–Zr5` 在有序化之后几乎看不到明显加工硬化。
- 只有 `(NbTa)50–Hf5–Zr45` 是一个例外：其有序态在 `exx = 0.12` 附近出现略高于无序态的加工硬化率，峰值约为 `19.44 GPa`，但持续应变区间较短。

作者将这些差异归因于相变与位错活动的耦合关系：富 Hf 合金中连续相变会抑制位错积累；而较稳定的 bcc 合金中，可供活动的滑移系有限，因此加工硬化同样不强。

#### 4.6 位错演化与相变之间存在直接耦合

- 在 `(NbTa)50–Hf45–Zr5` 中，无论是否预弛豫，随拉伸进行总位错长度都会增加。
- 相变过程中优先形成的位错包括：
  - fcc 相中的 `1/6<112>` Shockley 不全位错；
  - fcc 相中的 `1/3<100>` Hirth 位错；
  - hcp 相中的 `1/3<1-100>` 位错。
- 未弛豫样品在更小应变下更快累积位错，因此加工硬化更强；但约 `10%` 应变后，过高的缺陷密度又会抑制后续位错生成，导致流动应力趋于饱和。
- 对等原子比合金，显著位错累积只在未弛豫状态中出现，说明 SRO 会减缓位错形核和增殖。

#### 4.7 B2 型 NbTa 相干颗粒可通过载荷传递进一步强化

- 弛豫后除形成 NbTa 和 ZrHf 的相干 `B2` 团簇外，还可见由单一元素组成的 bcc 纳米团聚体。
- 作者指出，`ZrHf-B2` 以及富 Zr/Hf 区域在变形中不稳定，容易转变为 fcc 或 hcp，相对难以直接提升屈服强度。
- 因此，额外强化的关键来自稳定的 `NbTa-B2` 相干颗粒。
- 在单晶 `(NbTa)50–Hf5–Zr45` 中嵌入球形 `NbTa-B2` 颗粒后，颗粒承受比基体更高的应力，降低了基体局部内应力，体现出典型的载荷传递强化机制。
- 但在本身杨氏模量很高的 `(NbTa)90–Hf5–Zr5` 中，这种强化现象并不明显，因为基体已较强，颗粒与基体的强度对比不够突出。

### 5. 关键物理图像

作者最终给出的强化机制可以归纳为三条：

1. 晶界偏聚改变了晶粒内部成分，尤其是使晶粒富 Ta、晶界富 Zr/Hf/Nb；
2. 晶粒内部富 Ta 使 bcc 晶格更稳定，从而抑制前期 `bcc → hcp` 相变和位错形核；
3. 稳定的 `NbTa-B2` 相干颗粒可在部分成分下通过载荷传递机制带来额外强化。

### 6. 文章局限性

- 本文使用的是经典势函数，作者指出复杂多元体系的混合焓等性质可能被高估或低估。
- 结果仍需要与其他机器学习势的预测相互对照。
- 论文尚未直接研究位错与团簇、偏聚区之间的相互作用。
- 作者计划未来结合 Suzuki 与 Curtin 模型，进一步分析 bcc 合金中的位错-溶质相互作用与固溶强化。

## 摘要翻译

本文采用 Monte Carlo（MC）和分子动力学（MD）模拟研究 Nb–Ta–Hf–Zr 体系难熔高熵合金（HEA）。具体而言，针对单晶和纳米晶（NC）高熵合金，研究了在模拟扩散过程的 MC/MD 联合弛豫过程中，化学成分和晶界（GB）网络对短程有序（SRO）的影响。此外，采用 MD 模拟，对 `(NbTa)50–Hf25–Zr25`、`(NbTa)90–Hf5–Zr5`、`(NbTa)50–Hf45–Zr5` 和 `(NbTa)50–Hf5–Zr45` 四种纳米晶高熵合金在高温 `1000 K` 单轴拉伸载荷下的力学行为进行研究，并与未经过预先 MC/MD 弛豫的对应合金进行比较。研究表明，某些元素的短程有序程度受其在材料中的含量控制；形成有序团簇的原子数越少，形成此类团簇的倾向越强。除由纯 Nb、Ta、Hf 和 Zr 原子构成的一些纳米团聚体外，MC/MD 弛豫还导致 Zr 与 Hf、以及 Nb 与 Ta 在具有 B2 晶格的相干纳米团簇中形成短程有序。致密晶界网络会显著影响短程有序过程；Zr、Nb 和 Hf 会向晶界偏聚，而 Ta 在晶界处贫化。纳米晶样品中的这种原子分布主要由组元之间的原子尺寸差异和化学亲和性所决定。对弛豫态和未弛豫态纳米晶高熵合金的拉伸变形 MD 模拟结果表明，短程有序会强化合金并提高屈服强度，尤其是在等原子比合金和 `(NbTa)50–Hf45–Zr5` 中最为明显。这可由晶界偏聚的形成以及晶粒中 Ta 原子的富集来解释，它们增强了体心立方结构的稳定性，从而抑制预先相变和位错形核。同时，NbTa 的相干 B2 颗粒还可以通过载荷传递机制使高熵合金进一步强化。该工作揭示了 Nb–Ti–Hf–Zr 基高熵合金的高温力学行为，可为高性能先进高熵合金的开发提供指导。

## 引言翻译

高熵合金（HEA）不同于由单一主元素组成的传统合金 [1,2]，它是一类创新性的多主元材料，通常由四种或更多元素以等原子比或较大比例共同组成。由于包含多个主元素，高熵合金能够稳定为面心立方（fcc）或体心立方（bcc）固溶体，常见于四元或五元合金体系 [3,4]。近年来，这类材料因其优异性能而受到广泛关注，这些性能往往超过传统合金。尤其是，高熵合金表现出优良的力学性能，以及出色的耐腐蚀性 [5]、耐磨性 [6]、抗辐照性 [7] 和抗氧化性 [8]。这些特性使其在功能材料和结构材料中都具有很高的应用前景。难熔高熵合金（RHEA）是高熵合金中的一个重要分支，主要由 Nb、V、Zr、Ta、Hf、Mo 和 W 等难熔元素组成。它们优异的抗软化能力和极高的熔点，使其成为燃气轮机叶片、核电站和航空航天等高温应用的理想候选材料 [9–13]。

与传统 bcc 合金相比，fcc 合金通常由于具有更多位错滑移系而表现出更好的延性。然而，也有若干研究报道，在极低温度例如深冷条件下，bcc 结构的难熔高熵合金能够表现出更高的断裂抗力 [14]。在各种 bcc 合金中，尤其是 TiZrHfTa 基合金因其优异的力学性能以及强度和延性的独特平衡而受到广泛关注 [14–16]，其表现优于现有许多高熵合金。这类合金体系还显示出优越的耐腐蚀性 [17]、生物相容性 [18] 和储氢能力 [19,20]。这些特征使其非常适用于生物医学、航空航天、汽车和能源等行业的结构应用。其中，等原子比 HfNbTaTiZr 合金，也称为 Senkov 合金，是研究最为广泛的代表之一 [21]。

通常认为，高熵合金为了最大化构型熵而表现出随机元素分布 [22]，这是其标志性特征。高构型熵有助于形成稳定的单相固溶体，从而避免化学偏析和金属间化合物形成。然而，近期研究 [23–25] 表明，这一假设并不总是成立，并提供了高熵合金中存在化学短程有序的有力证据。这种局部有序会影响位错的形核和迁移，从而显著改变合金的力学性能 [26–29]。此外，晶界偏聚以及由局部有序引起的金属间相形成，被认为会显著影响高熵合金的变形机制。化学有序可能导致层错能降低，进而诱发孪生和相变并带来额外强化 [30]。Ma 等 [31] 认为，晶格畸变和化学短程有序共同导致了高熵合金中非常规位错滑移行为。Chen 等 [32] 提出，CoCuFeNiPd 中的短程有序会影响相稳定性，而相变倾向与其他材料性质之间的相互作用提升了合金的强度和韧性。Jian 等 [33] 则指出，原子团簇会提高 Shockley 不全位错的形核应变，从而提高材料屈服强度。简言之，短程有序已被广泛视为高熵合金的一个基本特征，而优化多主元体系中的化学短程有序，对于获得理想力学性能至关重要。然而，需要指出的是，关于短程有序的研究主要集中在等原子比成分的 `CrFeCoNiPd` [23]、`FeCoNiCuPb` [26,32]、`NbMoTaW` [34] 和 `ZrNbHfTa` [35]，而其在非等原子比高熵合金中的作用仍相对缺乏研究。

原子尺度模拟方法已被广泛用于研究合金中的变形演化。为更好理解高熵合金中的变形机制，已有大量分子动力学研究围绕层错能 [36,37]、成分效应 [38]、力学性能 [39,40]、缺陷相互作用 [41] 和相变 [42] 等问题展开。Liu 等 [43] 利用 MD 模拟研究了包括非等原子比 `Hf–Ta–Ti–Zr` 在内的 bcc 高熵合金压痕行为，指出从 bcc 到 hcp 的相变是其塑性变形的主要机制。理论研究还预测，这类相变在 `TiZrNbHfTa` 基高熵合金中起关键作用 [44]。Chen 等 [45] 研究了等原子比 `HfNbTaZr` 合金，该合金在成分上与 Senkov 合金相似但不含 Ti，其研究强调了在理解材料行为时引入短程有序的重要性。Liu 等 [46] 则用不足一百万个原子的较小样品研究了 `TaTiZrV` 合金，关注塑性变形初始阶段和位错形核。

由于化学短程有序发生在原子尺度，分子动力学与 Monte Carlo（MC）技术相结合 [47–50]，为表征高熵合金中的短程有序并揭示其与力学性能之间的关联提供了有效手段。近期已有许多研究将 MD 和 MC 结合起来，以研究多主元合金中化学短程有序的演化及其对原子尺度变形机制的影响 [26,35,51]。其他研究还发现，对于纳米晶合金，短程有序可以抑制反 Hall–Petch 效应 [52]、改变层错能 [53]，并有助于解释强度与延性同步提升的现象 [32]。最新研究表明，在多晶高熵合金中，晶界与短程有序之间存在强烈相互作用，晶界偏聚在决定晶体内部短程有序程度方面起关键作用 [52,54]。Li 等 [55] 最近对多晶 `NbMoTaW` 基高熵合金进行了理论研究，识别出晶界偏聚和晶体内部短程有序并存。Mantha 等 [54] 通过实验研究了多晶 `CoCuFeMnNi` 高熵合金，观察到 Mn 和 Ni 在晶界偏聚，同时晶内形成了 B2 有序结构。晶界偏聚，即溶质原子在晶界累积，是抑制多晶材料晶粒长大的有效机制 [56,57]。此外，偏聚还会改变晶粒内部元素分布，从而影响短程有序结构的形成 [55]。晶界偏聚与短程有序之间的复杂耦合关系目前仍不清楚，这阻碍了高熵合金的理性设计。

本研究旨在利用 MC 与 MD 联合模拟，系统研究 `NbTaHfZr` 高熵合金中化学成分和晶界网络对短程有序的影响。研究首先通过对单晶样品进行 MC/MD 弛豫模拟，考察材料弛豫过程中化学成分对短程有序的影响，从而揭示不同元素组合对原子成簇和局部化学有序的作用。随后，研究进一步分析晶界对四种不同成分纳米晶高熵合金中短程有序和晶格稳定性的影响，以评估晶界网络在纳米晶材料中的作用。最后，本文通过比较弛豫态和未弛豫态材料，考察短程有序对这四种纳米晶合金在高温条件下拉伸变形行为的影响。全文结构如下：第 II 节介绍单晶和纳米晶高熵合金的成分设计及 MD/MC 模拟细节；第 III 节给出单晶和纳米晶合金中的短程有序结果以及纳米晶合金的变形行为；第 IV 节进行讨论；第 V 节给出结论。

## 方法翻译

说明：原文未单独使用 “Methods” 作为标题，对应的是第 II 节 `Simulation Model and Method`。

### II. 模拟模型与方法

#### A. 计算晶胞与合金成分

为研究高熵合金中的短程有序，作者考虑了两类立方形计算晶胞，即单晶模型（图 1）和具有纳米尺度晶粒的多晶样品（图 2）。单晶高熵合金 `(NbTa)x–Hfy–Zrz` 的计算晶胞约由 `14,000` 个原子组成，其中 `x = 100 - y - z`。在所研究的合金中，Hf 和 Zr 的含量 `y` 和 `z` 可以在 `5 at.%` 到 `45 at.%` 之间变化，而 `NbTa` 的总含量则在 `50 at.%` 到 `90 at.%` 之间变化，也就是说，Nb 和 Ta 各自的含量在 `25 at.%` 到 `45 at.%` 之间变化，成分步长为 `5 at.%`。需要注意的是，合金中 Nb 和 Ta 的比例始终保持为 `1:1`。因此，总共考察了 `45` 种不同成分的单晶合金。这些单晶合金由 Atomsk 软件生成 [58]。

由于后续将讨论的纳米晶样品弛豫过程计算代价较高，纳米晶样品约由 `102,000` 个原子组成，因此只考虑了四种不同成分。其中一种为等原子比，另外三种为极端成分，即 `(NbTa)50–Hf5–Zr45`、`(NbTa)50–Hf45–Zr5` 和 `(NbTa)90–Hf5–Zr5`。多晶样品通过 Atomsk 软件中实现的 Voronoi 方法构建，样品尺寸为 `13 × 13 × 13 nm^3`。

#### B. 模拟设置

在初始状态下，各组成原子在高熵合金内部随机分布。为了获得一个考虑扩散及可能短程有序效应的更真实稳态，作者进行了 MC/MD 联合模拟。前文所述的单晶和纳米晶样品都用于研究短程有序，而短程有序对高温拉伸变形行为的影响仅针对选定的四种纳米晶高熵合金进行讨论。所研究材料的原子间作用由 Huang 等 [35] 开发的修正嵌入原子法势函数描述。

材料弛豫的 MC/MD 模拟包括两部分：一是基于 MC 方法的原子交换，二是在 `1000 K` 下通过积分经典运动方程实现的 MD 热化。在进行该弛豫之前，首先采用共轭梯度法对体系进行能量最小化，然后在等温等压（NPT）系综下进一步平衡 `50 ps`，同时保持所有压力分量为 `0 Pa`、温度为 `1000 K`。本研究中模拟时间步长设为 `1 fs`，并沿正交的 `x`、`y` 和 `z` 方向施加周期性边界条件。

一种类型原子与另一种类型原子之间的交换，采用广泛使用的 MC 程序并遵循 Metropolis 接受准则 [59] 来实现，该准则决定了在给定温度下原子交换的概率。按照这一方法，如果第 `i + 1` 次原子交换后的合金能量 `E` 低于第 `i` 次尝试后的能量，则该次交换被接受；反之，则以如下概率接受交换：

$$
P = \exp \left( - \frac{E(i + 1) - E(i)}{kT} \right)
$$

其中，`T` 为给定温度，`k` 为 Boltzmann 常数。在一个时间步内只进行一次原子交换，且交换前后体系的动能保持不变。

对于单晶样品，MC/MD 模拟共进行 `80` 个弛豫循环。每个循环包括 `12,000` 次 MC 原子交换，随后进行 `5000 fs` 的 MD 平衡。对于每种成分，总共进行 `960,000` 次交换。与单晶情况类似，纳米晶样品也在 `1000 K` 下进行 MC/MD 模拟，但由于样品更大、达到稳态所需的交换次数更多（图 3），因此一共进行了 `100` 个弛豫循环。对于每一种纳米晶合金，在整个弛豫过程中共进行了 `1,200,000` 次交换。作者指出，当相邻 MC/MD 循环之间每原子势能变化低于约 `1 × 10^-3 eV/atom` 时，弛豫过程被认为达到收敛。

通过计算 Warren–Cowley（WC）参数来评估在原子交换 MC/MD 弛豫过程中，高熵合金中一对原子之间的化学亲和性：

$$
\text{WC parameter} = 1 - \frac{Z_{mn}}{v_n Z_m}
$$

其中，`v_n` 是合金中 `n` 类原子的原子分数，`Z_{mn}` 是 `m` 类原子第一近邻壳层中 `n` 类原子的数目，`Z_m` 是 `m` 类原子第一近邻壳层中的原子总数 [60]。当 WC 参数为 `0` 时，说明 `m` 和 `n` 原子随机分布；若其值为正，则它们倾向彼此远离；相反，当其值为负时，则更可能形成具有化学键的 `m-n` 团簇或化合物。

对于纳米晶高熵合金，作者分别对未经过预先 MC/MD 弛豫、即结构中原子随机分布的样品，以及经过上述 MC/MD 联合模拟后的样品，在 `1000 K` 下进行了拉伸变形测试，最大应变达到 `20%`。样品沿 `x` 轴方向进行单轴加载（见图 2），采用 NPT 系综，应变率为 `5 × 10^9 s^-1`。沿 `x`、`y` 和 `z` 三个方向均施加周期性边界条件。MC 与 MD 模拟均采用大规模原子 / 分子并行模拟器 LAMMPS [61] 进行，原子结构的可视化与分析则借助 OVITO 软件完成 [62]。

## 结论翻译

本文采用 MC/MD 联合模拟研究了 `(NbTa)–Hf–Zr` 体系高熵合金中化学成分对短程有序的影响。此外，还研究了该体系四种不同纳米晶高熵合金，即 `(NbTa)50–Hf25–Zr25`、`(NbTa)50–Hf5–Zr45`、`(NbTa)90–Hf5–Zr5` 和 `(NbTa)50–Hf45–Zr5`，在 `1000 K` 下拉伸变形行为中短程有序的作用。研究表明，在模拟扩散过程的 MC/MD 弛豫过程中，随着形成有序团簇的元素含量增加，这些元素之间的化学亲和性会降低，从而削弱成簇倾向。

总体而言，`Zr–Ta`、`Zr–Nb`、`Ta–Hf` 和 `Nb–Hf` 这些原子对在合金弛豫过程中不会形成化学键，并倾向彼此远离；而同种原子对，即 `Zr–Zr`、`Ta–Ta`、`Nb–Nb` 和 `Hf–Hf` 则表现出相反行为。弛豫过程中，Zr 与 Hf 之间以及 Nb 与 Ta 之间的化学亲和性导致了 `B2` 团簇的形成。晶界网络会影响纳米晶合金在 MC/MD 弛豫过程中的元素分布：Zr、Nb 和 Hf 原子会向晶界偏聚，而 Ta 更倾向停留在晶粒内部。这会改变晶粒内部的合金成分，而如前所述，这又会反过来影响短程有序过程。

短程有序分别使纳米晶高熵合金 `(NbTa)50–Hf25–Zr25`、`(NbTa)90–Hf5–Zr5`、`(NbTa)50–Hf45–Zr5` 和 `(NbTa)50–Hf5–Zr45` 的屈服强度提高 `1.212`、`0.765`、`1.58` 和 `0.723 GPa`。这种强化效应主要归因于 MC/MD 弛豫过程中晶粒内部和晶界处合金成分的变化。晶粒内 Ta 含量增加以及 Zr、Hf 原子在晶界处偏聚，共同稳定了 bcc 结构，从而抑制相变和位错形核。NbTa 的相干 B2 颗粒还能通过载荷传递机制带来额外强化，即颗粒承受比周围基体更高的应力，从而降低基体内应力。

## 结果 / 讨论章节子标题翻译

### 第 III 节 Results

- A. `SRO in the Single-Crystalline and NC Samples`
  - 单晶与纳米晶样品中的短程有序
- B. `Deformation Behavior of NC Alloys`
  - 纳米晶合金的变形行为

### 第 IV 节 Discussion

- A. `Effect of GBs on SRO Process`
  - 晶界对短程有序过程的影响
- B. `Chemical Composition Effect on Deformation Behavior`
  - 化学成分对变形行为的影响
- C. `Contribution of B2 Clusters to Material Strengthening`
  - B2 团簇对材料强化的贡献

## 图题翻译

- 图 1：单晶高熵合金初始原子结构示意图（以 `(NbTa)50–Zr25–Hf25` 为例），左图为不同类型原子在其中随机分布的状态；右图为对应合金的公共近邻分析（CNA）结果，其中蓝色原子构成 bcc 结构。
- 图 2：纳米晶高熵合金 `(NbTa)50–Hf25–Zr25` 在 MC/MD 弛豫前后的原子结构。右图的 CNA 结构中，蓝色原子对应初始 bcc 结构，灰色原子对应无序区域，主要为晶界。
- 图 3：三种不同单晶高熵合金以及四种纳米晶材料在 MC/MD 弛豫循环过程中每原子平均势能的降低。
- 图 4：单晶高熵合金在 MC/MD 弛豫后，不同原子对的 Warren–Cowley 参数三元图，显示其随合金成分变化的规律。
- 图 5：`(a)` 单晶高熵合金在 MC/MD 弛豫后，`Zr–Zr`、`Hf–Hf`、`Zr–Hf` 和 `Nb–Ta` 原子对的 Warren–Cowley 参数三元图；`(b)` `NbTa50Hf25Zr25` 和 `NbTa90Hf5Zr5` 合金在 MC/MD 弛豫后 Nb（蓝色）与 Ta（黄色）的原子分布。为便于观察短程有序区域，图中移除了 Hf 和 Zr 原子。
- 图 6：MC/MD 弛豫后，单晶与多晶（仅晶粒内部）样品的 Warren–Cowley 参数比较。
- 图 7：纳米晶高熵合金在 MC/MD 弛豫循环 `N` 过程中，晶粒内部和晶界区域成分的变化：`(a)` `(NbTa)50–Hf25–Zr25`，`(b)` `(NbTa)50–Hf5–Zr45`，`(c)` `(NbTa)90–Hf5–Zr5`，`(d)` `(NbTa)50–Hf45–Zr5`。
- 图 8：高熵合金在 MC/MD 弛豫前后拉伸变形的应力-应变曲线：`(a)` `(NbTa)50–Hf25–Zr25`，`(b)` `(NbTa)90–Hf5–Zr5`，`(c)` `(NbTa)50–Hf45–Zr5`，`(d)` `(NbTa)50–Hf5–Zr45`。
- 图 9：加工硬化率随应变的变化关系。
- 图 10：原子在结构中随机分布的高熵合金中，`Nb–Ta`（左）和 `Zr–Hf`（右）原子对的径向分布函数，与具有 B2 超结构的 `NbTa` 和 `ZrHf` 化合物的径向分布函数对比。
- 图 11：高熵合金在 `exx = 0.2` 拉伸变形后的原子结构与对应 von Mises 剪应变分布。右图按 CNA 着色，其中蓝色和绿色原子分别对应 bcc 和 fcc 相，红色原子表示 hcp 结构，灰色原子对应无序晶界区域及其他晶格缺陷。
- 图 12：高熵合金在拉伸变形过程中各相体积分数的变化。
- 图 13：总位错线长度随拉伸应变的变化关系。各图右侧给出了在 `exx = 0.15` 时，未弛豫合金（上）和弛豫合金（下）的对应位错结构。
- 图 14：中心含球形 `B2 NbTa` 颗粒的单晶 `(NbTa)90–Hf5–Zr5`（上）和 `(NbTa)50–Hf45–Zr5`（下）合金的 MD 模型。图中仅展示样品的一半，以便观察内部颗粒。从左到右依次为：变形前每原子的体积应变、`exx = 0.08` 时厚度为 `20 Å` 的 `xz` 切片中的应力分布，以及对应的 CNA 结构。

## 表题翻译

- 表 1：高熵合金在 MC/MD 弛豫前后的屈服强度 `σ_y` 与屈服应变 `ε_y`。
- 表 2：四种原子随机分布单晶合金的弹性常数、体模量 `B`、杨氏模量 `E` 和 Poisson 比 `ν`。

## 表 1 关键数值整理

| 合金 | 状态 | 屈服强度 `σ_y` / GPa | 屈服应变 `ε_y` |
|---|---|---:|---:|
| `(NbTa)50–Hf25–Zr25` | 未弛豫 | 1.978 | 0.040 |
| `(NbTa)50–Hf25–Zr25` | 弛豫后 | 3.190 | 0.058 |
| `(NbTa)90–Hf5–Zr5` | 未弛豫 | 3.946 | 0.061 |
| `(NbTa)90–Hf5–Zr5` | 弛豫后 | 4.711 | 0.076 |
| `(NbTa)50–Hf45–Zr5` | 未弛豫 | 1.121 | 0.019 |
| `(NbTa)50–Hf45–Zr5` | 弛豫后 | 2.701 | 0.045 |
| `(NbTa)50–Hf5–Zr45` | 未弛豫 | 2.945 | 0.066 |
| `(NbTa)50–Hf5–Zr45` | 弛豫后 | 3.668 | 0.075 |

## 表 2 关键数值整理

| 合金 | `B` / GPa | `C11` / GPa | `C12` / GPa | `C44` / GPa | `E` / GPa | `ν` |
|---|---:|---:|---:|---:|---:|---:|
| `(NbTa)50–Hf25–Zr25` | 113.928 | 219.285 | 61.778 | 81.180 | 192.127 | 0.217 |
| `(NbTa)90–Hf5–Zr5` | 165.179 | 308.977 | 94.207 | 83.485 | 264.952 | 0.230 |
| `(NbTa)50–Hf5–Zr45` | 106.474 | 196.699 | 61.421 | 74.106 | 167.468 | 0.238 |
| `(NbTa)50–Hf45–Zr5` | 120.757 | 221.561 | 70.548 | 84.392 | 187.484 | 0.242 |

File: 3-summaries-renamed/文献总结 - 原子模拟揭示 B2 型金属间化合物合金的滑移选择 - 2025.md
# 文献总结 - 原子模拟揭示 B2 型金属间化合物合金的滑移选择 - 2025

---

## 文献基本信息

- **英文标题**：Atomistic simulations reveal slip selection in B2-type intermetallic alloys
- **DOI**：https://doi.org/10.1016/j.actamat.2025.121561
- **作者**：Lorenzo La Rosa、Julian Brodie、Maryam Ghazisaeidi、Francesco Maresca
- **作者单位**：
    - a Mechanics of Materials, Engineering and Technology Institute Groningen, Faculty of Science and Engineering, University of Groningen, Nijenborgh 4, 9747 AG, Groningen, The Netherlands
    - b Department of Materials Science and Engineering, The Ohio State University, 140 W 19th Ave, Columbus, 43210, OH, USA
- **期刊**：Acta Materialia，301 (2025) 121561；Full length article
- **日期**：投稿 12 June 2025；返修 16 September 2025；接收 17 September 2025；在线发表 29 September 2025
- **数据与代码链接**：https://github.com/LorenzoLaRosa/Slip_Selection_B2.git（弛豫前后的刃位错与螺位错结构输入、输出文件）；其他支持数据可向通讯作者合理请求；代码链接原文未提供。

---

## 论文内容详细总结

### 研究背景与目的

B2 金属间化合物见于形状记忆合金、难熔高熵合金和复杂浓缩合金，其室温或低温延性常受可用滑移系数量限制。{110}⟨001⟩ 仅有三个独立滑移系，{110}⟨111⟩ 则有五个。不同合金及温度下的活跃滑移方向不同。既有弹性各向异性、反相界能（APBE）和位错芯展宽判据分别难以同时说明 FeAl、CoTi、NiAl；尤其 CoTi 与 FeAl 的 APBE 相近，却呈不同滑移行为。

作者要直接计算两种 Burgers 矢量及刃、螺两种位错的芯结构、芯能和滑移应力，检验“位错芯分解/迁移率决定滑移选择”的假设，并提出能够与实验趋势相符的选择准则。NiAl 是偏好 ⟨001⟩ 滑移的参照；FeAl 提供随温度变化的滑移转变；CoTi 则用于检验 APBE 单指标的不足，也被作者视为便于在 0 K 模拟 B2 相的 NiTi 代理体系。

---

### 研究方法

- 用 VASP、PAW、GGA-PBE 和自旋极化 DFT 计算晶格常数、弹性常数、反相界能与广义层错能（GSFE）；将平面波截断能设为默认值的 130%，采用 0.2 eV Methfessel–Paxton 展宽，并使计算收敛至 1 meV/atom。
- 与实验和 DFT 对照现有原子间势（IAP）。后续分别选用 CoTi 的 2NN MEAM [40]、FeAl 的 2NN MEAM10 [41]、NiAl 的 EAM09 [39]。CoTi 势对弹性常数及 [001] 层错局部极小值存在显著定量偏差，结论应结合该局限理解。
- 用各向异性 Volterra 弹性理论估计弹性对数前因子和部分位错间距，并以 LAMMPS/atomman 构建位错单极子，最小化后以 Nye 张量、差分位移图、位移错配函数提取芯结构、芯能和分解距离。模拟包含 (110)[001] 与 (110)[-111] 的刃、螺位错。
- 用周期位错阵列在 0 K 和有限温度下逐步加剪应力，得到 Peierls 应力或有限温度启动应力。100 K 时的运动经扭折对形核进行。
- 构造含刃、螺段的近似方形位错环，先检验总能增量最小原则，再用环扩展时的不可逆芯能增量定义最小塑性功判据；在各滑移系内先由较低临界分解剪应力（CRSS）确定移动段，再比较新增的另一类位错段的芯能。

---

### 主要结果

#### 势函数和位错芯

FeAl 的 2NN MEAM10 势给出的 APBE 为 418 mJ m⁻²，接近本文 DFT 的 427 mJ m⁻²；NiAl 的 EAM09 为 690 mJ m⁻²，接近 DFT 的 738 mJ m⁻²。CoTi 的 2NN MEAM 为 548 mJ m⁻²，低于本文 DFT 的 818 mJ m⁻²；它预测的 1/2[001] 局部极小值为 1244 mJ m⁻²，而 DFT 为 95 mJ m⁻²。

FeAl 中，(110)[001] 刃、螺芯均紧凑；(110)[-111] 刃芯分解，部分位错相距 19 Å，螺芯的最低能状态则紧凑。NiAl 中，[001] 螺芯展宽却未分解，[-111] 刃芯分解且间距 16 Å，[-111] 螺芯展宽却未稳定分解。CoTi 中，[001] 刃芯紧凑、螺芯的两个部分位错相距约 4 Å；[-111] 刃、螺芯分别分解至 34 Å 和 17 Å。弹性理论在分解距离很小时可能失效，因为芯能差及非线性弹性作用不可忽略。

#### 滑移应力与温度

0 K 的 Peierls 应力依次为 FeAl 的 [001] 刃 4.45 GPa、[001] 螺 650 MPa、[-111] 刃 350 MPa、[-111] 螺 2.05 GPa；NiAl 分别为 950 MPa、250 MPa、45 MPa、1.25 GPa；CoTi 分别为 1.85 GPa、4.75 GPa、150 MPa、3.05 GPa。CoTi 的 [-111] 螺位错滑移时附近出现新相，作者不确定这是否为势函数伪影。有限温度的启动应力低于 0 K 值。FeAl 的 [001] 螺芯随升温向正交的 {110} 面展宽，导致与 [001] 刃位错的 CRSS 次序在约 100 K 以上反转；反转温度可能依赖势函数、成分和反位缺陷。

#### 滑移选择判据

将总位错环能量最小化时，约 70%–80% 的贡献来自弹性自能，因而会在所有三种合金中预测 ⟨001⟩，无法说明 FeAl 的较高温度滑移。作者改用局部环扩展的塑性功增量 $dW^{pl}=2E_{core}dx$。移动的是先达到较低 CRSS 的位错段，而扩展所需新增长度对应其正交位错类型的芯能。按此比较：FeAl 在低于 100 K 时为 ⟨001⟩（0.41 对 0.66 eV Å⁻¹），高于 100 K 时为 ⟨111⟩（0.99 对 0.66 eV Å⁻¹）；NiAl 为 ⟨001⟩（0.80 对 0.90 eV Å⁻¹）；CoTi 为 ⟨001⟩（1.60 对 2.40 eV Å⁻¹）。这些预测与文中引用的主要实验趋势相符。

---

### 讨论与结论

芯展宽或分解不必然意味着位错更易运动。只依据 GSFE、APBE、弹性自能或螺位错迁移率都不能稳健判定活跃滑移系；刃位错也可能先启动，因而需要同时处理芯能与启动应力。作者用已有原子尺度数据估计 CoAl，得到 ⟨001⟩；对 FeTi 因缺少直接 CRSS 数据，假设其应力次序与 CoTi 相同，得到略微偏好的 ⟨001⟩，这一步的证据力度较弱。

定量预测依赖 IAP 对弹性前因子、APBE、芯能与 CRSS 的准确度。DFT 基芯能估计基本保持 MD 的选择结果，但 FeAl 有限温度案例例外；作者将差异归因于 DFT 估计中的有限 APB 贡献，并指出非化学计量、反位无序和磁性仍需更准确建模。结论提出可用基于大规模 DFT 数据的机器学习势，以及溶质强化项，研究成分偏离化学计量的 B2 体系。

---

## 章节翻译

### 摘要

B2 金属间化合物中的滑移系选择仍缺乏充分认识，尽管它对控制其延性至关重要，而延性又是形状记忆合金和难熔高熵合金的重要性能。本研究结合密度泛函理论和分子动力学模拟，考察控制 B2 相中滑移启动的原子尺度机制。首先，我们以 DFT 计算为基准检验数种原子间势，以确保准确模拟位错行为。利用经验证的势，我们分析了三种代表性 B2 合金 NiAl、CoTi 和 FeAl 在 $T=0$ K 及有限温度下的位错芯结构与迁移率。结果表明，滑移系的启动由位错芯能与临界分解剪应力之间的竞争控制。基于这些发现，我们提出了以塑性功最小化为基础的滑移选择判据。该框架能够描述所观察到的滑移行为，并与实验趋势一致，为设计延性更好的 B2 合金提供了途径。

---

### 引言

B2 型金属间化合物相常见于形状记忆合金 [1, 2]，以及近期的一些难熔高熵合金和复杂浓缩合金 [3–5]。B2 型合金可呈现独特的变形特征，例如反常屈服，以及通过形状记忆和超弹性效应容纳马氏体转变的能力 [6]。其实际应用常受室温或低温延性降低的限制 [7]，这通常归因于启动的滑移模式数量有限。然而，最近发现了若干化学计量比的有序 MR₂ 型 B2 化合物，其中更多滑移模式活跃，且材料具有延性 [8]。因此，B2 延性与滑移模式的启动似乎强烈依赖合金化学成分和温度。如下面所述，尽管已有许多尝试 [9–12]，对控制 B2 晶体位错滑移选择的机制仍需深入认识 [4]。

在 B2 金属间化合物合金中，滑移发生于 {110} 晶面族 [9]；⟨001⟩ 预计是最常见的滑移方向，因为恢复化学有序的最短晶格矢量为 $a$⟨001⟩，其中 $a$ 是晶格参数 [13]。这一事实与所观察到的低温延性相符，因为 {110}⟨001⟩ 滑移族只提供三个独立滑移系 [6, 7]。然而，某些 B2 合金以 {110}⟨111⟩ 滑移模式为主，可提供五个独立滑移系 [7, 8]。为解释 {110}⟨111⟩ 滑移的出现，必须考虑弹性各向异性和位错分解 [9–11]（图 1）。

特别是，⟨111⟩ 位错能够分解为由反相界（APB）带隔开的 1/2⟨111⟩ 超部分位错。根据 Yamagata [10]，随着反相界能（APBE）升高，实际滑移方向由 ⟨111⟩ 转为 ⟨001⟩（图 1b）。然而，Paidar 等 [11] 指出，尽管 CoTi 与 FeAl 具有相近的 APBE，它们却启动不同的滑移系，从而与 Yamagata 的假设相矛盾。

为解释 B2 合金（包括 FeAl 和 CoTi）中不同活跃滑移系的来源，Lin 等 [12] 提出了迁移率假设，即位错迁移率控制滑移选择（图 1c）。迁移率又受位错芯展宽及结构影响；这些性质可因合金而异，位错芯也可能包含三个超部分位错 [14]。不能仅凭晶体学假设推知 APBE，因此应计算完整的 γ 面 [12]。由此，只有具备密度泛函理论（DFT）准确度的 γ 面才能识别分解类型 [14]。然而，迁移率假设对 FeAl 很有效，对 NiAl 和 CoTi 却不适用。正如作者所述，当该假设失效时，还应考虑位错的弹性自能等因素 [12]。但此前尚无原子尺度模拟（例如分子动力学，MD）用于评估迁移率并计算位错芯能。此外，沿袭低合金化体心立方晶体研究的做法，既有工作只关注螺位错，忽略了其他位错类型（例如刃位错 [9]）对滑移选择可能产生的影响。因此，需要详细的原子尺度研究，表征 B2 合金中的位错结构、能量学和迁移率，检验既有假设，并为 B2 中的滑移选择提供机制指导。

本研究对等原子比 FeAl、CoTi 和 NiAl 体系开展系统的 MD 模拟。选择这三种化合物，是因为它们涵盖了以往理论未能完全预测的广泛滑移行为，而且可以作为其他 B2 体系的原型。具体而言，NiAl 是强有序、脆性 B2 化合物中 $a$⟨001⟩ 滑移的参照体系，并有经过充分验证的原子间势和大量实验数据支撑 [8, 15–17]。FeAl 则表现出随温度变化的滑移转变，由低温下的 $a$⟨100⟩ 转为较高温度下的 $a$⟨111⟩，因而可对任何滑移选择预测模型形成严格检验 [18, 19]。最后，CoTi 与 FeAl 虽然具有相近的高有序化能，却启动不同的滑移系；仅依据 APBE 的判据无法解释这一差异 [11]。对于 NiTi 的 B2 奥氏体相等合金，其在约 320 K 发生马氏体转变，而且缺少能够在 0 K 稳定该相的原子间势 [20]，使低温位错行为的直接原子尺度建模受阻。虽然可以开展高温模拟，但准确识别位错芯结构及关键能量输入存在困难。这是因为在有限温度下计算位错构型，以及 γ 面或 APBE 等与位错芯相关的能量指标，会显著更加困难 [21–23]。不过，CoTi 可以作为 NiTi 的替代对象：它保留了相近的物理与力学性质，包括 B2–B19′ 转变、相近的弹性模量和显著延性，但转变温度低得多（约 40 K），保证 B2 相在 0 K 下具有力学稳定性 [24]。

本文安排如下。首先（第 2 节），对每种合金体系的现有原子间势（IAP）进行仔细的基准测试，与 DFT 计算和实验数据比较；评估晶格参数、弹性常数、APB 能以及广义层错能（GSFE）面。随后（第 3 节），模拟 Burgers 矢量为 $a$⟨001⟩ 与 $a$⟨111⟩ 的螺位错和刃位错，以确定其芯结构与能量。最后，计算位错滑移的 Peierls 应力（$T=0$ K）和有限温度应力。接着提出基于塑性功最小化的滑移选择判据（第 4 节），用于确定滑移系启动。该判据对滑移启动的预测与实验文献相符，表明位错芯能和位错滑移所需应力都发挥作用。论文最后给出讨论与结论。

---

### 方法

原文没有独立的“Methods”正文节；以下译出第 2 节开头的方法说明及附录 A.1–A.3 的方法内容。第 2 节其余小节是势函数基准测试的结果与分析。

#### 2 B2 原子间势的基准测试：计算设置

本工作中的全部分子动力学模拟均使用 LAMMPS 软件包 [25, 26] 开展，并用 OVITO 软件 [27] 分析。密度泛函理论（DFT）计算采用 Vienna Ab initio Simulation Package（VASP）[28–30] 和投影缀加波（PAW）方法 [31]。交换关联泛函采用 Perdew、Burke 和 Erzerhof 提出的广义梯度近似（GGA-PBE）[32]。平面波能量截断值设置为比默认值高 30%；部分电子占据采用宽度为 0.2 eV 的 Methfessel–Paxton 展宽。$k$ 点设置保证所有计算收敛至 1 meV/atom 以内。对所有合金都考虑自旋极化，以计入磁性效应。B2 FeAl 与 CoTi 的 GSFE 面，以及 B2 FeAl、CoTi、NiAl 的 GSFE 曲线，按照 Vitek [33] 所述方法计算；层错晶胞采用倾斜晶胞方法 [34] 建立。

在模拟位错结构并评估迁移率之前，我们首先检验原子间势，特别关注晶格参数、弹性常数、APB 能和广义层错能（GSFE）面，因为这些性质决定了位错芯结构和迁移率，因而是评估 B2 中滑移选择的关键。B2 FeAl、CoTi 和 NiAl 有数种可用的 IAP，其中大多基于嵌入原子法（EAM）[35–39] 和修正嵌入原子法（MEAM）[40–42, 42] 等半经验形式。

#### 附录 A 原子尺度模拟

##### A.1 GSFE 计算

GSFE 计算针对 (110) 面开展，这是 B2 结构中的主要滑移面。构建由 40 个原子层组成的超胞，并使 (110) 面与模拟盒的 XY 面对齐。为模拟层错，在模拟盒的 XZ 和 YZ 面上逐步施加剪切应变，使周期性镜像沿 Z 轴相对位移 [87]。这种剪切变形通过改变盒形状实现，而不是直接移动原子。每一步剪切后对体系总能量进行最小化，只允许原子沿面外（Z）方向弛豫。计算得到的能量差除以滑移面面积，即为每一步剪切位移的广义层错能（GSFE）。随后用这些 GSFE 值构造 γ 面，如图 A.9 所示。

##### A.2 位错单极子

位错单极子用于模拟嵌入完美体晶体中的孤立直位错。构建时，首先生成所需结构、取向与尺寸的晶体，然后将由各向异性线性弹性理论导出的 Volterra 弹性位移场施加于原子坐标，以引入位错。

模拟胞沿位错线方向周期性，而横向为非周期性。模拟域划分为以位错线为轴的两个同轴圆柱区域。内圆柱包含可移动原子，允许弛豫以捕捉位错芯结构；外圆柱壳层的原子则按 Volterra 线性弹性位移场固定。外层必须足够厚，以避免虚假的表面效应；内层也必须足够大，以容纳位错芯的自然弛豫。该设置能够准确且物理一致地模拟孤立位错。

本研究用 atomman [55] 生成刃、螺位错单极子构型，并用 LAMMPS [25] 弛豫。采用右手笛卡儿坐标系，位错线沿 X 轴，滑移面法线沿 Z 轴。样品取向和模拟域尺寸详见表 A.7。内外圆柱区在 LAMMPS 中定义，内圆柱半径设为 28 nm。X 轴方向采用周期边界，Y 与 Z 轴方向采用非周期、收缩包裹边界。

为弛豫原子位置，结合共轭梯度（CG）与 FIRE 算法，并在施加 $\sigma_{XX}=0$ MPa 的条件下沿 X 轴弛豫晶胞，直至收敛。FIRE 算法的力容差为 $10^{-5}$ eV Å⁻¹，最多进行 $2\times10^4$ 次迭代或求值。CG 算法的能量容差为 $10^{-12}$ eV，力容差为 $10^{-12}$ eV Å⁻¹，最多进行 $10^4$ 次求值。所有原子尺度模拟的时间步长均为 $10^{-3}$ ps。该最小化方案确保所有体系达到最低势能。为确保得到能量最低的位错芯，作者对不同的初始位错线位置重复模拟。

每单位长度的芯能 $E_{core}$ 从模拟结果中提取为：

$$E_{core}(r_{core})=E_{atm}(R)-E_{el}(R,r_{core}),\quad R\ge r_{core}.\tag{A.1}$$

其中 $R$ 为距位错线的径向距离，$r_{core}$ 为位错芯尺寸。式（A.1）中的 $E_{atm}$ 是体系因位错存在而产生的单位长度过剩能量（相对于同尺寸完美体系），可由原子模拟计算。$E_{el}$ 则是无限介质中位错的弹性能，可按式（1）计算。芯能是位错的不变量，因此应独立于模拟胞几何形状。于是，当 $R\ge r_{core}$ 时，$E_{atm}$ 与 $E_{el}$ 的差应收敛到常数。通过计算不同 $R$ 下的两项能量，可用式（A.1）提取芯半径和芯能。FeAl、NiAl、CoTi 的计算结果分别总结于图 A.10、图 A.11、图 A.12。

##### A.3 周期位错阵列

周期位错阵列（PAD）是在位错线和滑移方向都具有周期性的单个位错模拟构型。该周期性等效模拟了位于同一滑移面、Burgers 矢量相同且间距相等的无限直位错阵列。

本工作用 atomman [55] 生成 PAD 构型，用 LAMMPS [25] 弛豫。通过对模拟胞中所有原子施加线性位移，在位错线沿 X 轴的方向引入刃位错或螺位错：

$$u_i=\dfrac{b_i}{2}-\operatorname{sign}(z)\left[\dfrac{yb_i}{2l_y}+\dfrac{b_i}{4}\right].\tag{A.2}$$

式（A.2）中，$u_i$ 和 $b_i$（$i=1,2,3$）分别表示沿 X、Y、Z 轴的线性位移场和 Burgers 矢量分量。施加线性梯度位移后，体系跨滑移面的位移错配从 0 线性过渡到 $b$。对分解为部分位错并形成扩展层错的位错而言，此方法通常比紧凑的 Volterra 位错芯更接近充分弛豫的状态。实际处理中，从 Volterra 解出发的螺位错分解常发生在非预定滑移面 [55]；线性梯度位移方法则保证部分位错沿预定滑移面分解，为后续弛豫提供合适的初始构型。

在 LAMMPS 中，作者弛豫螺位错和刃位错并分析它们对剪应力的响应。采用右手笛卡儿坐标系：位错线沿 X 轴，滑移面法线沿 Z 轴。X、Y 轴采用周期边界条件，Z 轴采用非周期、收缩包裹边界。零温和有限温度下的样品取向及模拟体系尺寸列于表 A.8。

随后，在模拟盒上部和下部定义目标区域，并据此建立原子组来施加剪切力。每个区域至少有 3 层原子。首先按照附录 A.2 的方法，采用 CG 和 FIRE 能量最小化来优化结构；这一步在 $\sigma_{XX}=\sigma_{YY}=\sigma_{XY}=0$ MPa 的条件下调整盒尺寸并使体系弛豫。接着，通过对上、下区域中的原子施加力来施加外部剪应力。给定外加剪应力 $\tau$，顶面与底面上的力 $\pm f$ 按下式计算：

$$|f|=\dfrac{\tau l_xl_y}{N_{group}}.\tag{A.3}$$

其中 $N_{group}$ 是上区域或下区域中的原子数。随后在上、下区域逐步施加剪切力。利用式（A.3）计算每个原子的力：在使体系最小化、维持剪切过程平衡的同时，在非周期边界施加外部剪应力 $\tau$。每次迭代应力增加 100 MPa。最后，将引起位错滑移所需的剪应力作为 Peierls 应力 $\tau_P$，其数值取“位错尚未滑移的最后一次迭代”和“位错已滑移的迭代”对应应力的平均值。FIRE 的力容差为 $10^{-5}$ eV Å⁻¹，最多 $2\times10^4$ 次迭代或求值；CG 的能量容差为 $10^{-12}$ eV、力容差为 $10^{-12}$ eV Å⁻¹，最多 $10^4$ 次求值。

作者还在有限温度下进行了 PAD 模拟。体系先如前所述在 $T=0$ K 弛豫，再通过等温等压（NPT）系综，在目标温度下平衡 10 ps，同时施加 $\sigma_{XX}=\sigma_{YY}=\sigma_{XY}=0$ MPa。之后如前所述，逐步对上、下区域原子施加应力。每次应力增量后，体系再次在 NPT 系综下平衡 150 ps，同时保持上述三个应力分量为 0 MPa。仍将使位错发生滑移所需的剪应力作为启动应力，并取未滑移与已滑移的相邻两次迭代的应力平均值。

---

### 结论

本研究关注 B2 金属间化合物合金中的滑移选择，特别是等原子比 FeAl、CoTi 和 NiAl 体系。通过详细的原子尺度模拟，包括对 GSFE 曲线的 DFT 基准测试，以及位错芯结构和滑移的 MD 模拟，我们得出结论：这些材料的滑移行为受多种因素共同影响，超出了先前工作 [9–12, 14] 所考虑的弹性自能与反相界能。特别是，我们表明，基于弹性理论（包括 APB 能）预测的位错芯结构可能与 MD 模拟显著不同。此外，如无直接的位错滑移原子模拟，就无法推断 Peierls 应力或流动应力。

与 Kang 等 [84] 的观点一致，本研究也强调，在评估滑移系启动时，考虑螺位错以外的位错类型很重要。例如，我们发现 ⟨001⟩ 刃位错的 Peierls 应力可能高于 ⟨001⟩ 螺位错。此外，与以往假设 [9–12, 14] 不同，我们的分析表明，滑移系启动来自位错芯能量学与流动应力的共同作用。我们提出了一个判据：滑移系的启动取决于位错环开始扩展时塑性功的最小化。该判据可用于研究不同体系中的滑移启动。通过纳入溶质强化的贡献 [85, 86]，这一方法还可扩展到研究具有有利滑移启动行为的非化学计量成分。对于这类需要定量预测位错滑移的研究，使用由大型 DFT 数据库训练的机器学习原子间势，将有助于准确计算芯能和流动应力。

---

## 结果与讨论子标题翻译

- 2 B2 原子间势的基准测试
    - 2.1 晶格参数与弹性常数
    - 2.2 广义层错能（GSFE）
    - 2.3 分解为部分位错与芯能
- 3 B2 合金中的位错芯结构与迁移率
    - 3.1 原子尺度模拟预测的位错芯结构
        - 3.1.1 FeAl 体系
        - 3.1.2 NiAl 体系
        - 3.1.3 CoTi 体系
    - 3.2 位错芯分解不能解释 B2 中的滑移选择
    - 3.3 位错滑移与 Peierls 应力
        - 3.3.1 FeAl 中的位错滑移
        - 3.3.2 NiAl 中的位错滑移
        - 3.3.3 CoTi 中的位错滑移
    - 3.4 有限温度下的滑移
    - 3.5 位错迁移率不能解释 B2 中的滑移选择
- 4 B2 合金中的滑移选择
    - 4.1 B2 体系中位错环扩展的分析
    - 4.2 最小塑性功可以控制滑移选择
- 5 讨论
    - 5.1 基于 DFT 芯能的滑移选择
    - 5.2 对基于 γ 面计算的迁移率假设的检验
    - 5.3 滑移选择判据向其他 B2 合金的可迁移性

---

## 图表题翻译

图 1：B2 合金滑移选择的研究现状。图示文献中提出的主要判据；上方绿色区域表示 ⟨111⟩ 延性滑移，下方红色区域表示 ⟨001⟩ 脆性滑移。弹性能量对数前因子 $E(\beta)$、APB 能 $\gamma_{APB}$ 和归一化位错展宽距离 $d̄=d/|b|$ 的数值取自 Lin 等 [12]。（a）Potter [9] 用各向异性弹性理论 [13] 预测 CsCl 型化合物的实际滑移系，但错误预测了 FeAl。（b）Yamagata [10] 提出 APB 能升高使滑移方向由 ⟨111⟩ 转向 ⟨001⟩。该判据能说明大部分 B2 化合物，却无法解释 APB 能与 NiAl 和 CoTi 相近的 FeAl。（c）Lin 等 [12] 建立了滑移选择与位错迁移率之间的联系；迁移率受位错芯展宽和结构影响，且因合金而异。该模型能准确预测 FeAl，却无法预测 CoTi 和 NiAl。颜色说明见原文电子版。

图 2：CoTi、FeAl、NiAl 体系的广义层错能曲线。（a）CoTi 沿 [-111]、[-110]、[001] 路径（见附录 A.1 的图 A.9）的 GSFE 曲线，比较 2NN MEAM 与 DFT。2NN MEAM 势捕捉到 [-111] 路径的定性特征及 [001] 路径的局部极小值，但各路径的层错能仍有定量偏差。（b）FeAl 的多个 IAP 与 DFT 的 GSFE 比较；2NN MEAM10 的 APB 能最接近 DFT。（c）NiAl 的多个 IAP 与 DFT 结果比较；EAM09 的 APB 能最接近 DFT，因此适于模拟 B2 NiAl 位错。

图 3：FeAl 体系的位错单极子模拟结果。孤立位错以 Nye 张量分量显示：螺位错用 $\alpha_{xx}$，刃位错用 $\alpha_{xy}$。$\alpha_{ij}$ 表示局部位错密度，其下标分别标识 Burgers 矢量和位错线方向，符号表示 Burgers 矢量取向。（a）(110)[001] 刃位错：芯紧凑、半径 3 Å，芯成分略富 Al。（b）(110)[001] 螺位错：芯较宽、半径 15 Å，但未分解。（c）(110)[-111] 刃位错差分位移图：两部分位错相距 19 Å。（d）(110)[-111] 螺位错差分位移图：紧凑芯半径 11 Å。模拟与芯半径计算细节见附录 A.2。

图 4：NiAl 体系的位错单极子模拟结果。Nye 张量及符号含义同图 3。（a）(110)[001] 刃位错：紧凑芯略富 Ni，半径 6 Å。（b）(110)[001] 螺位错：芯在半径 14 Å 内展宽；位移错配函数未显示部分位错。（c）(110)[-111] 刃位错：芯分解为两个部分位错，芯半径 19 Å。（d）(110)[-111] 螺位错：芯展宽，半径 8 Å；虽然图上似有分解，位移错配函数未证实部分位错。模拟细节见附录 A.2。

图 5：CoTi 体系的位错单极子模拟结果。Nye 张量及符号含义同图 3。（a）(110)[001] 刃位错：虽然 GSFE 曲线预示可能分解，芯仍紧凑，半径 6 Å。（b）(110)[001] 螺位错：芯展宽，半径 18 Å；位移错配函数提示部分位错相距 4 Å。（c）(110)[-111] 刃位错：两部分位错相距 34 Å。（d）(110)[-111] 螺位错：两部分位错相距 17 Å。模拟细节见附录 A.2。

图 6：FeAl、NiAl、CoTi 中的 CRSS 与位错芯能。阴影柱表示 0 K 的 Peierls 应力，实心柱表示有限温度（$T=100$ K）的应力；箭头表示随升温应力降低。（a）FeAl 的 (110)[001] 和 (110)[-111] 位错芯能通常低于 2 eV Å⁻¹，(110)[-111] 刃位错的 Peierls 应力最低。（b）NiAl 的 (110)[001] 刃、螺位错及 (110)[-111] 螺位错芯能较低，而 (110)[-111] 刃位错芯能较高；0 K 时后者的 Peierls 应力最低。（c）CoTi 的 (110)[001] 位错芯能显著低于 (110)[-111]；(110)[-111] 刃位错所需滑移应力最低。数据均对应 50/50 化学计量组成；计算误差小于符号尺寸，故未绘误差棒。

图 7：温度对 FeAl 位错启动应力的影响。低温时，(110)[001] 螺位错能在低于相应刃位错的剪应力下启动；温度超过 100 K 时，该刃位错比螺位错更易启动。在 (110)[-111] 滑移系中，刃位错始终比螺位错更易启动。

图 8：FeAl、NiAl、CoTi 的滑移选择。展示所提判据对三种合金的预测。每种合金绘出 $E_{core}^{\langle001\rangle}/(E_{core}^{\langle001\rangle}+E_{core}^{\langle111\rangle})$；横向阴影线 0.5 是判定活跃滑移系的阈值。低于 0.5 对应 ⟨001⟩ 滑移，高于 0.5 对应 ⟨111⟩ 滑移。黑色箭头标记 FeAl 在 $T>100$ K 时的滑移系转变。

图 A.9：B2 GSFE 面及 γ 路径方向示意。图中显示本工作用 EAM09 IAP [39] 计算的 NiAl γ 面。APB 能位置为 1/2[001]+[-110]。红色标出图 2 所示的 γ 路径；颜色说明见原文电子版。

图 A.10：FeAl 体系的芯能计算。（a）[001](110) 刃位错在芯半径 3 Å 时收敛至 0.41 eV Å⁻¹。（b）[001](110) 螺位错在 15 Å 时收敛至 0.99 eV Å⁻¹。（c）原图题记载的 [001](110) 刃位错在 18 Å 时收敛至 1.74 eV Å⁻¹。（d）原图题记载的 [001](110) 刃位错在 11 Å 时收敛至 0.66 eV Å⁻¹。

图 A.11：NiAl 体系的芯能计算。（a）[001](110) 刃位错在 6 Å 时收敛至 0.80 eV Å⁻¹。（b）[001](110) 螺位错在 14 Å 时收敛至 1.30 eV Å⁻¹。（c）原图题记载的 [001](110) 刃位错在 19 Å 时收敛至 2.65 eV Å⁻¹。（d）原图题记载的 [001](110) 刃位错在 8 Å 时收敛至 0.90 eV Å⁻¹。

图 A.12：CoTi 体系的芯能计算。（a）[001](110) 刃位错在 6 Å 时收敛至 0.90 eV Å⁻¹。（b）[001](110) 螺位错在 18 Å 时收敛至 1.60 eV Å⁻¹。（c）原图题记载的 [001](110) 刃位错在 36 Å 时收敛至 3.86 eV Å⁻¹。（d）原图题记载的 [001](110) 刃位错在 31 Å 时收敛至 2.40 eV Å⁻¹。

---

表 1：CoTi、FeAl、NiAl 的晶格参数、弹性常数和 APB 能的实验、DFT、IAP 数值。并列显示文献中的多种 IAP 与实验和 DFT 数据；另列 Zener 比 $A$，用于评估各 IAP 对各向异性的预测。

表 2：CoTi、FeAl、NiAl 的 Volterra 位错芯能及分解。列出用第 2.1 节选定的 IAP [39–41] 并假设 (110) 滑移面，由各向异性 Volterra 位错模型计算的能量系数 $K$、对数前因子 $E(\beta)$、部分位错理论间距 $d_{th}$；括号内为以 DFT 数值为输入的预测。还列出用实验晶格参数及弹性常数得到的前因子与原子尺度前因子之比 $E_{exp}(\beta)/E(\beta)$，以及分子动力学计算的芯能 $E_{core}$ 和部分位错间距 $d_{MS}$（见第 3 节）。

表 3：用 Lin 等 [12] 的模型预测 CoTi、FeAl、NiAl 的滑移选择。

表 4：基于最小位错环能量 $E_{loop}$ 的滑移选择。

表 5：CoTi、FeAl、NiAl 体系中的滑移选择预测。

表 6：先前模型与本文对 CoTi、FeAl、NiAl 体系预测结果的比较。

表 A.7：CoTi、FeAl、NiAl 位错单极子构型的模拟参数。

表 A.8：CoTi、FeAl、NiAl 周期位错阵列构型的模拟参数。

---

## 指定章节翻译

### 2 B2 原子间势的基准测试

本工作中的全部分子动力学模拟均用 LAMMPS 软件包 [25, 26] 进行，并用 OVITO 软件 [27] 分析。密度泛函理论（DFT）计算采用 Vienna Ab initio Simulation Package（VASP）[28–30] 和投影缀加波（PAW）方法 [31]。交换关联泛函采用 Perdew、Burke 和 Erzerhof 提出的广义梯度近似（GGA-PBE）[32]。平面波能量截断值设为比默认值高 30%，部分电子占据采用宽度 0.2 eV 的 Methfessel–Paxton 展宽。$k$ 点的设置确保所有计算收敛至 1 meV/atom 以内。对所有合金均考虑自旋极化，以计入磁性效应。B2 FeAl 和 CoTi 的 GSFE 面，以及 B2 FeAl、CoTi 和 NiAl 的 GSFE 曲线，采用 Vitek [33] 所述方法计算；层错晶胞用倾斜晶胞方法 [34] 建立。

在继续模拟位错结构和评估其迁移率之前，我们先对原子间势进行基准测试，特别关注晶格参数、弹性常数、APB 能及广义层错能（GSFE）面。这些性质决定了位错芯结构和迁移率，因此对于评估 B2 中的滑移选择至关重要。B2 FeAl、CoTi 和 NiAl 有数种可用的 IAP，大多采用嵌入原子法（EAM）[35–39] 和修正嵌入原子法（MEAM）[40–42, 42] 等半经验形式。

#### 2.1 晶格参数与弹性常数

表 1 比较了晶格参数和弹性常数的实验、DFT 及 IAP 数值。由于预计各向异性对决定位错能具有重要作用 [9, 10]，表中也给出 Zener 比 $A=2C_{44}/(C_{11}-C_{12})$。

对于 CoTi 体系，仅有 2NN MEAM IAP [40] 可用。与先前发表的 DFT 数据 [24] 相比，该势给出的晶格参数更接近实验值。总体而言，除 $C_{12}$ 外，弹性常数与实验值有显著差别，导致 Zener 比被低估。DFT 数据呈现相反趋势，即高估 Zener 比，表明再现 CoTi 弹性性质具有挑战性。不过，部分差异可能源于与室温实验进行比较 [46, 49]。尽管存在这些偏差，我们仍将该势用于后续 GSFE 基准测试，并在下文讨论弹性常数预测偏差的影响。

对于 FeAl，已有多种 IAP。表 1 显示，DFT 预测的 $C_{11}$ 与实验值偏差显著，导致所得合金的 Zener 比低于实验所暗示的数值。同样，这可能是因为 DFT 在 $T=0$ K 进行，而实验在室温开展。此外，实验中 FeAl 的化学组成可能变化很大，Fe 含量从 45–46 at.% 至 75 at.% [50]，而我们的计算针对化学计量化合物。遗憾的是，晶格常数实验值对应的化学组成未见报道 [45]。可用势中，EAM-FS [35] 和 2NN MEAM22 [42] 的结果更接近 DFT，2NN MEAM10 [41] 则更接近实验。我们将进一步用 GSFE 检验这三种势。相反，EAM 势 [36] 对晶格参数和弹性常数的预测均明显偏离，甚至产生负的剪切模量 $C'=(C_{11}-C_{12})/2$。文献中的这一 Fe 体系 EAM 势由 Farkas 等 [36] 最初为多组元高熵合金开发，并非专门针对 B2 有序 FeAl，因此向 B2 FeAl 相的可迁移性较差。其晶格参数和弹性常数显著偏离 DFT 与实验数据，包括上述负的 $C'$。故不再用它模拟 B2 FeAl 中的位错。

最后，NiAl 体系也有数种 IAP。对该合金，DFT 计算与实验吻合良好。EAM02 [37]、EAM09 [39] 和 MEAM [48] 都较好地再现了 B2 相的晶格参数与弹性常数，其中 MEAM [48] 最接近 DFT 和实验值。EAM04 [38] 虽给出良好的 Zener 比，却高估了弹性常数。除 2NN MEAM [42] 外，所有 IAP 对晶格参数的计算表现良好；2NN MEAM 同时高估了 DFT 和实验晶格参数，并低估弹性常数，因此不再用于 GSFE 基准测试。

#### 2.2 广义层错能（GSFE）

准确计算 GSFE 对预测位错芯结构、部分位错形成，以及层错或反相界（APB）的存在至关重要。本研究将 IAP 得到的 GSFE 面与第一性原理计算结果比较。GSFE 面的计算方法概述见附录 A.1。

图 2a 将 CoTi 的 2NN MEAM [40] GSFE 与沿 [-111]、[-110]、[001] 路径的 DFT 计算比较。尽管与 DFT 有显著偏差，该 2NN MEAM 势仍能再现 DFT GSFE 曲线的一些重要定性特征。1/2[-111] APB 能为 548 mJ m⁻²，是一个局部极大值，低于 DFT 的 818 mJ m⁻²。与关于 bcc 和 B2 合金的大多数文献不同，[001] 路径出现局部极小值。这与近期 DFT 计算 [51] 一致。需要指出，我们无法按上述倾斜晶胞方法复现 DFT 的 [001] 路径。替代做法是取 DFT 的中间构型，并按 IAP 的晶格参数（表 1）缩放；每一步只允许原子沿面外方向弛豫以最小化体系能量。所得曲线的能量低于倾斜晶胞方法计算的曲线。然而，该局部极小值为 1244 mJ m⁻²，显著高于 DFT 预测的 95 mJ m⁻²。预计这会影响 ⟨001⟩ 位错的分解距离。

FeAl 体系的 GSFE 曲线见图 2b。在接受检验的势中，2NN MEAM10 [41] 对 APB 能和 [001] 路径的预测优于其他势。尤其 APB 能的预测很准确：418 mJ m⁻²，而 DFT 为 427 mJ m⁻²。不过，[-110] 路径提示 APB 可能不稳定，位错芯可能分解为多个部分位错 [14]，这与 DFT 不同。然而，如后面的模拟所示，该 IAP 并未再现这种重构。

最后，图 2c 给出 NiAl 的 GSFE 计算。除 MEAM [48] 外，所有 IAP 在 APB 能及单峰 [001] 路径方面与 DFT 相比表现均较合理。在所有测试势中，EAM09 [39] 预测的 APB 能为 690 mJ m⁻²，与 DFT 的 738 mJ m⁻² 相当吻合。此外，[-110] 路径表明它也捕捉到 APB 的局部亚稳性。因此，后续将用 EAM09 [39] 模拟 B2 NiAl 中的位错。

确定 CoTi [40]、FeAl [41] 和 NiAl [39] 的合适势函数后，我们分析它们预测位错芯能及位错分解为部分位错的能力，因为这些性质被认为对 B2 滑移选择至关重要 [12]。

#### 2.3 分解为部分位错与芯能

沿 [-111] 路径，以及 CoTi 中沿 [001] 方向出现的极小值，表明位错倾向于分解为部分位错，即 $a/2$[-111] 和 $a/2$[001]。这里以 IAP 和 DFT 得到的晶格参数、弹性常数及 APB 能为输入，用各向异性弹性理论 [13] 预测位错分解与弹性能。

根据位错理论，每单位长度 $L$ 的位错自能可写为

$$\dfrac{E_{self}}{L}=E(\beta)\ln\left(\dfrac{R}{r_0}\right).\tag{1}$$

式（1）中，$\beta$ 表示位错类型（螺位错为 $\beta=0^\circ$，刃位错为 $\beta=90^\circ$）；$R$ 和 $r_0$ 分别是以位错线为轴的空心圆柱的外、内半径。式（1）中的位错自能完全由对数前因子表征：

$$E(\beta)=\dfrac{K(\beta)|\mathbf b|^2}{4\pi}.\tag{2}$$

式（2）中，$|\mathbf b|$ 是 Burgers 矢量的模，$K(\beta)$ 是依赖弹性常数的能量系数 [13]。

根据 Frank 法则 [13]，如果

$$E_1(\beta)>E_2(\beta)+E_3(\beta),\tag{3}$$

Burgers 矢量为 $\mathbf b_1$ 的完全位错就会分解为 Burgers 矢量分别为 $\mathbf b_2$ 和 $\mathbf b_3$ 的两个部分位错。在 B2 中，两个部分位错之间会出现反相界区域：对于 [-111] 位错，这是因为单个部分位错不能恢复化学有序；对于 CoTi 的 [001] 位错，则是因为形成了层错。部分位错间距 $d_{th}$，也就是 APB（或层错）区域的宽度，由部分位错之间的弹性排斥作用与 APB（或层错）能之间的平衡决定：

$$d_{th}=\dfrac{K(\beta)|\mathbf b_1(\beta)||\mathbf b_2(\beta)|}{2\pi\gamma}.\tag{4}$$

这里 $\mathbf b_1$ 和 $\mathbf b_2$ 是部分位错的 Burgers 矢量，$\gamma$ 是 APB（或层错）能。

表 2 列出用选定 IAP 计算的 $K(\beta)$、$E(\beta)$ 和 $d_{th}$，并以括号给出采用 DFT 数据作为输入时计算的相同量（见表 1）。$E_{exp}(\beta)$ 是以实验晶格参数和弹性常数为输入计算的对数前因子。

$E_{exp}(\beta)/E(\beta)$ 的比值可以反映原子尺度模拟与基于实验的估计之间能量前因子的系统性偏差。对于 CoTi 和 FeAl，基于 DFT 的预测通常比 IAP 更接近以实验数据计算的数值。MD 对 CoTi 的 $E(\beta)$ 估计偏高，对 FeAl 则偏低；这与弹性常数的偏差（表 1）一致，因为 CoTi 的 IAP 倾向于高估实验弹性常数，而 FeAl 的 IAP 倾向于低估。相比之下，NiAl 的基于实验的预测与原子尺度计算总体吻合良好，与表 1 一致。

接下来，我们将理论上的部分位错间距 $d_{th}$ 与直接原子尺度模拟所得的 $d_{MS}$ 比较（见第 3 节）。当 $E(\beta)$ 较低时，两者差异似乎最大，例如 CoTi 的 [001] 刃位错以及 FeAl、NiAl 的 [-111] 螺位错，此时 $d_{th}$ 大于 $d_{MS}$。相反，当 $E(\beta)$ 较高时，两者通常更接近。我们对这种差异作如下解释：结合式（2）与式（4）可得 $d_{th}=E(\beta)/(2\gamma)$，但决定分离距离的能量平衡中缺少 $\Delta E_{core}=2E_{core}^{d}-E_{core}^{u}$ 一项，其中 $E_{core}^{d}$ 是部分位错芯能，$E_{core}^{u}$ 是未分解位错的芯能。因此，

$$d_{MS}\simeq\dfrac{E(\beta)}{2\gamma}-\dfrac{\Delta E_{core}}{\gamma}.\tag{5}$$

也就是说，$\Delta E_{core}>0$ 可以与 $\gamma$ 一起缩小部分位错间距。将式（5）用于 FeAl 和 NiAl 的 [-111] 螺位错，所得 $\Delta E_{core}$ 分别为 0.179 eV Å⁻¹ 和 0.197 eV Å⁻¹，约相当于相应 $E(\beta)$ 的 44% 与 41%。因此，$E(\beta)$ 越低，对 Volterra 分析所忽略的 $\Delta E_{core}$ 越敏感。此外，当 $d_{th}$ 仅为几埃时，非线性弹性相互作用开始发挥作用，线性弹性的 Volterra 分析随之失效。在这些情况下，必须通过直接原子尺度模拟确定位错芯结构和部分位错间距。

表中最后还列出分子动力学模拟预测的芯能（见第 3 节）。我们预计芯能会影响滑移选择，但这一量的预测依赖于原子间势。我们从 $E_{core}$ 中减去反相界的贡献，即 $E'_{core}=E_{core}-\gamma d_{MS}$，得到芯能中“不含 APB”的部分 $E'_{core}$。修正后的 $E'_{core}$ 为 $E(\beta)$ 的 1.35–3 倍。不过，若将位错类型及 Burgers 矢量相同的位错分别比较，可得到更明确的范围。平均而言，[001] 刃位错的 $E'_{core}/E(\beta)=1.66$，[001] 螺位错为 2.71，[-111] 刃位错为 1.48，[-111] 螺位错为 1.63。由这些比值可粗略估计“实验”芯能，再利用 DFT 的 APB 能加入反相界贡献。

总之，这项分析既揭示了 IAP 的局限——主要源于弹性常数的高估或低估，以及 CoTi 中 GSFE 局部极小值预测的不准——也强调了必须通过原子尺度模拟确定位错芯结构和能量。我们解释了理论分解与原子尺度结果之间的差异，并找到了基于原子尺度（DFT）输入估计芯能的一种可能方法。现在可以用选定的 IAP 分析位错芯结构与滑移行为。

---

### 3 B2 合金中的位错芯结构与迁移率

为了研究滑移选择，我们详细分析 B2 合金中的位错芯结构与迁移率。分析涵盖从分解、展宽到紧凑的多种位错芯结构，使我们能够检验此前研究 [12] 所假设的位错芯分解与位错迁移率之间是否存在联系。作为对先前工作的扩展，我们还考察螺位错以外的位错类型，即刃位错。此外，将位错芯结构与（高分辨）透射电子显微镜证据比较，以验证 IAP 的预测。

#### 3.1 原子尺度模拟预测的位错芯结构

使用基准测试筛选出的 CoTi [40]、FeAl [41] 和 NiAl [39] 三种 IAP，计算位错芯能与结构（模拟细节见附录 A.2）。所得芯能及分解距离列于表 2。我们结合差分位移图 [52] 和 Nye 张量 $\alpha_{ij}$ [53] 分析位错结构，以更有效地显示局部畸变 [54]；其中 $\alpha_{xx}$ 为螺位错分量，$\alpha_{xy}$ 为刃位错分量。位错构型使用原子尺度操作工具包 atomman [55] 初始化和分析，并使用 LAMMPS [25] 弛豫。

##### 3.1.1 FeAl 体系

图 3 展示 FeAl 中弛豫后的刃位错与螺位错芯。除 [-111] 刃位错外，所有位错芯都紧凑。这与表 2 一致，但 (110)[-111] 螺位错例外。由于芯区域较小，(110)[001] 刃位错（图 3a）的芯略富 Al（Fe–56 at.% Al）。(110)[001] 螺位错芯紧凑且对称（图 3b）。对于已分解的 (110)[-111] 刃位错（图 3c），我们在不同间距处引入两个部分位错，并分别最小化能量，从而确定能量最低的平衡间距。位移错配函数分析也证实存在两个相距 19 Å 的刃型部分位错，与 18 Å 的理论值吻合良好。(110)[-111] 螺位错（图 3d）具有对称的紧凑芯。将两个部分位错置于不同初始间距并最小化能量，也能找到稳定的分解芯。对最低能量分解芯的位移错配函数分析证实，两个螺型部分位错相距 7 Å，与 8 Å 的理论值吻合。不过，当 $R\ge11$ Å 时，这种分解芯的能量收敛至 0.69 eV Å⁻¹，高于紧凑芯的 0.66 eV Å⁻¹。该结果证实了我们对表 2 弹性预测的前述分析：预测位错分解时，应考虑分解芯与未分解（紧凑）芯之间固有的能量差，以及非线性弹性可能产生的贡献。

对于刃型和螺型 (110)[-111] 位错，DFT 计算都预示比分别以 IAP 为输入的预测更大的分解距离，见表 2。这种差异与 FeAl 的 DFT 弹性常数高于实验值相符（见表 1）。事实上，与 DFT 的趋势不同，近期实验在 Fe 含量低于 68% 的合金中观察到没有 APB 或分解的 (110)[-111] 位错 [50]。

因此，对于 (110)[001] 滑移系和 (110)[-111] 刃位错，采用 2NN MEAM10 [41] 的位错模拟与理论预测（表 2）相符；对于 (110)[-111] 螺位错，则与实验相符。

##### 3.1.2 NiAl 体系

图 4 展示 NiAl 中弛豫后的刃位错和螺位错芯。与 FeAl 相似，图 4a 的 (110)[001] 刃位错具有略富 Ni（53 at.% Ni–Al）的紧凑芯。与 FeAl 不同，(110)[001] 螺位错芯在 (110) 面上展宽（图 4b），这从差分位移图可以看出。芯展宽可能使人以为它已分解为两个螺型部分位错。然而，位移错配函数中没有出现两个独立的部分位错峰，因此该芯虽展宽，却未分解。在不同间距引入两个部分位错并计算最低能量构型，也证实了这一结论，因为初始分解芯经最小化后重新组合成展宽芯。实际上，GSFE 曲线（图 2c）沿 [001] 路径没有局部极小值，因此也不预计发生分解。此外，我们的结果与 Mills 等 [56] 的工作一致，后者用高分辨透射电子显微镜（HRTEM）研究了 600 °C 下化学计量 NiAl 中的 ⟨001⟩ 位错。

GSFE 曲线沿 [-111] 路径的 APB 极小值，提示完整的 (110)[-111] 位错会分解为两个 1/2(110)[-111] 部分位错。图 4c 的差分位移图确实显示了分解芯。在不同间距插入两个部分位错并最小化不同构型的能量，也证实了这一结果。位移错配函数分析显示两部分位错相距 16 Å，与表 2 给出的 14 Å 理论值相当吻合。最后，图 4d 显示 (110)[-111] 螺位错的模拟结果。按 Frank 法则（式（3）），该位错本应分解为两个 1/2(110)[-111] 螺型部分位错，其间有宽 6 Å 的 APB 带。然而，模拟得到的是在 (110) 面上展宽的芯。将两个部分位错以预定间距插入后，它们经弛豫重新结合为一个展宽位错。差分位移图显示芯展宽，而位移错配函数证实并未分解为部分位错。

总体而言，使用 EAM09 [39] 对 (110)[001] 和 (110)[-111] 滑移系的位错模拟，整体符合表 2 的理论预测。(110)[001] 未发生分解也与实验一致 [56]。对于 (110)[-111] 螺位错，观察到的是展宽芯，而不是弹性理论所预测的稳定部分位错分解。不过，与 FeAl 类似，这种差异很可能源于小间距下占主导的非线性芯效应使线性弹性理论失效。

##### 3.1.3 CoTi 体系

图 5 展示 CoTi 中弛豫后的刃位错和螺位错芯。沿 [001] 方向的 GSFE 曲线（图 2a）表明，完整的 (110)[001] 位错可能分解为两个 1/2(110)[001] 部分位错。然而，差分位移图（图 5a）显示，刃位错保留略富 Ti（Co–53 at.% Ti）的紧凑芯，半径为 6 Å；即使将两个部分位错引入理论间距处，也仍如此。这些结果与 Shindo 等 [57] 的实验结果相符：他们通过 HRTEM 观察到 CoTi 中 (110)[001] 刃位错的芯在 (-110) 面上展宽，范围约为 1.2 nm，与原子尺度模拟的芯半径相当。对于螺位错（图 5b），芯展宽的半径为 18 Å。位移错配函数和差分位移图提示两个相距极近的螺型部分位错，间距 4 Å，与理论值 3 Å 相符。Shindo 等还观察到螺位错的展宽芯，在 (010) 面上测得展宽约 1.8 nm [57]。MD 得到的 (110)[001] 位错芯与实验吻合，可能是因为芯展宽或分解取决于弹性对数前因子 $E(\beta)$ 与 $\gamma$ 之比，而与实验或 DFT 相比，IAP 对两者都作了高估。

图 2a 中沿 [-111] 路径出现的 APB 也意味着完整的 (110)[-111] 位错可能分解为两个 1/2(110)[-111] 部分位错。刃、螺位错的 MD 模拟均证实这一点。对于 (110)[-111] 刃位错（图 5c），在不同间距放入两个部分位错并寻找最低能量构型，证实它发生分解。位移错配函数确认两个刃型部分位错相距 34 Å，接近表 2 的 28 Å 理论值。对于 (110)[-111] 螺位错芯（图 5d），差分位移图显示分解芯；在不同间距插入两个部分位错的计算也证实该结构。位移错配函数显示两个螺型部分位错相距 17 Å，与表 2 的 19 Å 理论值相符。对于 [-111] 刃位错和螺位错，由于 IAP 高估弹性常数、低估相对于 DFT 的 $\gamma$，实验中的分解距离可能更小。

总体而言，我们的 CoTi 位错模拟对 (110)[-111] 位错符合理论预测（表 2），但可能高估了实验的部分位错分解距离。

#### 3.2 位错芯分解不能解释 B2 中的滑移选择

我们的分析表明，B2 中位错芯可以具有分解、展宽或紧凑等多种结构；无论刃型还是螺型、Burgers 矢量为 ⟨001⟩ 还是 ⟨111⟩，均是如此。分解行为大多数时候与线性弹性理论的预测一致；当分解距离很小时则出现例外。不过，即使在这些情况下，所观察到的芯展宽或分解行为仍与 HRTEM 结果一致。

表 3 将 Lin 等 [12] 提出的判据直接用于分子静力学（MS）模拟得到的位错芯。Lin 的模型认为，滑移系的启动由螺位错芯的展宽或分解决定 [12]。当 ⟨001⟩ 与 ⟨111⟩ 的分解倾向难以判定时，则依据哪一个滑移系在能量上更有利来决定滑移选择 [12]。

将该模型用于我们的 MS 结果，会错误地预测 CoTi 以 {110}⟨111⟩ 滑移为主、FeAl 以 {110}⟨001⟩ 为主，而对 NiAl 无法得出结论。因此，有必要通过分子动力学进一步研究位错迁移率。在确认 IAP 能定性捕捉位错芯特征后，我们分析 Peierls 应力及有限温度下的位错滑移。

#### 3.3 位错滑移与 Peierls 应力

使用经过验证的势，我们现在计算 FeAl、NiAl 和 CoTi 中螺位错与刃位错的 Peierls 应力，并分析其滑移行为。考虑到所用 IAP 的局限，这些模拟预计只能大致预测移动不同类型位错所需的临界应力。我们考虑 $T=0$ K 和有限温度下的周期位错阵列（PAD）构型。模拟方法细节见附录 A.3。

##### 3.3.1 FeAl 中的位错滑移

FeAl 的位错滑移模拟见补充视频 1–4。对于 (110)[001] 刃位错（补充视频 1），Peierls 应力为 4.45 GPa。当达到该阈值时，位错在 (110) 滑移面上展宽并开始滑移。相比之下，(110)[001] 螺位错（补充视频 2）的 Peierls 应力低得多，为 650 MPa。与刃位错类似，它在开始滑移前也在 (110) 面上展宽。已分解的 (110)[-111] 刃位错（补充视频 3）以最低的 Peierls 应力 350 MPa 滑移。最后，(110)[-111] 螺位错（补充视频 4）的 Peierls 应力为 2.05 GPa。该位错通过在不同 {110} 面上连续步进，在 {112} 面上滑移。这与 77 K 下观察到 {112}⟨111⟩ 滑移的实验一致 [58]。

##### 3.3.2 NiAl 中的位错滑移

NiAl 的模拟结果见补充视频 5–8。(110)[001] 刃位错（补充视频 5）的 Peierls 应力为 950 MPa。达到该应力时，位错沿 (110) 滑移面展宽并开始滑移。(110)[001] 螺位错（补充视频 6）的 Peierls 应力较低，为 250 MPa。与刃位错一样，它在 (110) 面上展宽后才滑移。已分解的 (110)[-111] 刃位错（补充视频 7）具有显著低的 Peierls 应力，为 45 MPa。相比之下，(110)[-111] 螺位错的 Peierls 应力高得多，为 1.25 GPa（补充视频 8）。该位错起初紧凑，随后重新定位到一个等价的 (110) 面。当外加应力达到 1.05 GPa 时，它分解为两个 1/2(110)[-111] 部分位错，之间隔着宽 5 Å 的 APB 带，与表 2 所列理论间距一致。与 FeAl 相同，位错滑移不限于单一晶面，而是不断在不同 {110} 面之间切换，呈现“铅笔滑移”或等效的 {112} 滑移行为。

##### 3.3.3 CoTi 中的位错滑移

CoTi 的模拟结果见补充视频 9–12。(110)[001] 刃位错（补充视频 9）的 Peierls 应力为 1.85 GPa，而 (110)[001] 螺位错（补充视频 10）在更高的 4.75 GPa 下移动。当应力达到 1.85 GPa 时，刃位错沿 (110) 滑移面展宽并开始滑移；螺位错也在 (110) 面上滑移。(110)[-111] 刃位错（补充视频 11）在低得多的 150 MPa 下滑移。然而，(110)[-111] 螺位错（补充视频 12）行为更复杂：展宽芯在应力达到 3.05 GPa 前保持静止。在 1.45 GPa 时，后随部分位错开始移动，却未与领先部分位错重新结合，而是形成宽 7 Å 的 APB 带。随着应力升至 3.05 GPa，位错附近形核出一个新相。较高的 Peierls 应力与 FeAl 和 NiAl 的结果一致，但尚不清楚相变是否为势函数的伪影。

#### 3.4 有限温度下的滑移

有限温度模拟在 $T=100$ K 下进行（模拟细节见附录 A.3）。符合预期的是，所有情况下启动位错运动所需应力均低于 Peierls 应力（见图 6），位错通过扭折对机制滑移。

FeAl 呈现不寻常的温度依赖性，见图 7。特别是，(110)[001] 滑移系中的螺位错与刃位错，其强度次序随温度反转，且在 $T=100$ K 时流动应力相当。

[001] 螺位错临界分解剪应力（CRSS）随温度的非单调变化，可归因于温度导致的位错芯结构变化，而不是滑移机制改变；滑移机制始终是扭折对形核。低温下，位错芯紧凑，主要局限于 (110) 面。升温后，位错芯开始向正交的 (1-10) 面展宽，因而提高了它沿 (110) 面向前滑移所需的应力。Yamaguchi 等 [59] 早期使用对势研究 CsCl 型有序晶格的原子尺度模拟，也发现了这种跨 (110) 和 (1-10) 两个面的热激活芯展宽。这样的展宽在滑移前引入一个热激活重组步骤，从而提高位错运动所需应力。

在 FeAl 中，这一效应表现为 {110}⟨001⟩ 滑移系的 CRSS 次序反转，似乎是本研究所考察 B2 化合物中的独有特征。虽然反转发生的准确温度很可能取决于原子间势细节，也可能进一步受到实验样品成分和反位缺陷 [18] 的影响，但其基础机制与上述温度引起的位错芯结构变化一致。较高温度下，⟨001⟩ 螺位错芯向垂直的 {110} 面展宽，阻碍其迁移，因此相对于刃位错提高了它的启动应力。这一解释与 FeAl 中反常屈服行为的实验观察一致 [18, 60, 61]。此外，FeAl 弹性常数的显著热软化 [46] 可能放大这一效应，促成有限温度下不同的位错响应。

#### 3.5 位错迁移率不能解释 B2 中的滑移选择

图 6 汇总的刃、螺位错 Peierls 应力和有限温度应力比较，展示不同位错类型滑移的相对难易。然而，单凭迁移率并不能在 B2 体系的 ⟨001⟩ 与 ⟨111⟩ 滑移之间建立稳健的选择判据。例如，可以提出一种“修正的”迁移率判据：Peierls 应力最高的位错类型控制该滑移系的迁移率；在 ⟨001⟩ 与 ⟨111⟩ 之间，迁移率较高（即 Peierls 应力较低）的滑移系被启动。按此判据，低温 FeAl 和 CoTi 应以 ⟨111⟩ 滑移为主，NiAl 则以 ⟨001⟩ 为主。在有限温度下（例如 $T=100$ K），应考虑流动应力，滑移启动可能随之变化。但这一判据仍无法预测 CoTi 和低温 FeAl 的 ⟨001⟩ 滑移 [58]。

因此，我们提出另一种假设，将位错芯能量学与迁移率指标（启动应力）结合，以预测滑移选择。下一节将建立这一框架。

---

### 4 B2 合金中的滑移选择

#### 4.1 B2 体系中位错环扩展的分析

考虑 B2 晶格中的两个位错环：一个的 Burgers 矢量为 $\mathbf b=a$⟨001⟩，另一个为 $\mathbf b=a$⟨111⟩，两者均位于 {110} 面。我们首先尝试根据能量最小化判据预测活跃滑移系：对于位错环面积的微小增量，使总能量增加最少的滑移系被启动。为检验这一假设，我们将位错环近似为由直的螺型段和刃型段组成的方形环。当局部剪应力超过螺型或刃型段的流动应力时，位错环扩展以容纳塑性变形。这里考虑环扩展的起始阶段，即位错线发生很小的局部前进 $dx$，满足 $dx\ll L$；$L$ 是环的特征尺寸，也就是螺型或刃型位错段的长度。我们同时考虑弹性长程相互作用和位错芯短程相互作用，对特征长度 $L$ 范围内位错环能量变化的贡献。

为了补偿移动所需流动应力最低的位错段（螺型或刃型）前进时造成的位错环长度增加，必须做功。根据 B2 位错计算出的高 Peierls 应力，这种前进可能通过螺型（刃型）位错段上刃型（螺型）扭折的扭折对形核实现，也可能由整条位错线协调前进实现。无论哪种情况，都可以证明（见附录 B），与螺型（或刃型）位错段局部前进相关的微小总能量变化为

$$dE_{tot}=2E_{loop}dx.\tag{6}$$

其中，$E_{loop}$ 是局部微小前进 $dx$ 时位错环总能量的变化系数，定义为

$$E_{loop}=E_{core}^{(1)}+E^{(1)}\left[1+\ln\left(\dfrac{L}{e\rho^{(1)}}\right)-\dfrac{1}{2}\ln\left(\dfrac{\sqrt2+1}{\sqrt2-1}\right)\right]-E^{(2)}(1-\sqrt2).\tag{7}$$

式（7）中的芯能项 $E_{core}^{(1)}$ 取决于运动的位错段类型。具体而言，当螺位错段滑移时，$E_{core}^{(1)}=E_{core}^{\perp}$；当刃位错段滑移时，$E_{core}^{(1)}=E_{core}^{s}$。

同样，对数前因子 $E^{(1)}$ 和 $E^{(2)}$ 也按运动段的类型赋值：若螺型段滑移，则 $E^{(1)}=E^{\perp}$（刃型段）、$E^{(2)}=E^s$（螺型段）；若刃型段滑移，则 $E^{(1)}=E^s$、$E^{(2)}=E^{\perp}$。式（7）计入位错段的自能、段间相互作用 [62] 和芯能。相互作用能是有限的，而自能因长程弹性场而呈对数发散 [13]。为消除这一发散，需排除位错环中相距小于截断距离 $\rho^{(1)}=|\mathbf b|/(2\alpha)$ 的单元之间的相互作用。这里 $\rho^{(1)}$ 对应不滑移的位错段：螺型段滑移时是刃型段，反之亦然。芯参数 $\alpha$ 取决于芯半径 $r_{core}$ 和位错类型 [13]（见附录 B）。

该分析的结果汇总于表 4。表 4 中，位错环尺寸取 $L=1000$ nm。对于 FeAl、CoTi 和 NiAl 三种体系，弹性自能均是两种滑移系总能量的主要贡献，约占 70%–80%。这一趋势证实弹性能显著大于芯能。正因为弹性能占主导，表 4 的结果无法捕捉 FeAl 在室温下实验观察到的 {110}⟨111⟩ 滑移。这一差异表明，当前基于总能量的框架无法解释滑移选择，因此需要另一种判据或对现有判据进行修改。

#### 4.2 最小塑性功可以控制滑移选择

与 Taylor 晶体塑性理论 [63, 64] 相关的最小塑性功原理认为：在所有能够产生给定应变增量、运动学上允许的滑移系组合中，实际工作的组合使内部塑性功最小。因此，该原理选出塑性变形在能量上最有效的机制 [65, 66]，并消除了选择活跃滑移系组合的歧义。Bishop 和 Hill 证明，该原理等价于其最大塑性耗散原理 [63, 64, 67]。

应注意，式（7）的 $E_{loop}$ 是总能量，既含弹性贡献，也含塑性（不可逆）贡献；要应用这一判据，就必须识别塑性部分。当施加在晶体上的外功足以引发位错滑移时，位错环倾向于扩展。部分外功以自能形式储存，支撑环尺寸的增大，反映增长的位错线所对应的弹性能。而在位错芯处，位错（缺陷）长度增加所导致的不可逆滑移得以容纳。因此，可将芯能视为位错环扩展的不可逆（塑性）贡献 [68]。

于是，我们假定位错芯能及位错滑移的驱动力共同控制滑移选择。具体来说，在同一滑移系内，先运动的位错类型，是在最低驱动力（临界分解剪应力）下就能滑移的类型。不可逆塑性功等于与弹性自能无关的内部能量变化。因此，在这里塑性功 $dW^{pl}$ 为

$$dW^{pl}=2E_{core}dx.\tag{8}$$

塑性功最小化（式（8））于是给出 ⟨001⟩ 和 ⟨111⟩ 位错环之间的选择判据：活跃滑移系是以最小塑性功增量实现滑移的一个 [65, 66]，也就是 $dW^{pl}/dx\propto E_{core}$ 最小的滑移系。

表 5 给出该判据对 FeAl、NiAl 和 CoTi 的活跃滑移系预测。关键输入汇总于图 6，其中在刃、螺位错芯能旁，列出 Peierls 应力（阴影柱）和有限温度流动应力（实心柱）。图 8 则直观展示表 5 的预测：对每种合金计算 $E_{core}^{\langle001\rangle}/(E_{core}^{\langle001\rangle}+E_{core}^{\langle111\rangle})$。图中的 0.5 水平阴影线标记预测活跃滑移系的阈值。比值低于 0.5 时，$E_{core}^{\langle001\rangle}<E_{core}^{\langle111\rangle}$，意味着 ⟨001⟩ 滑移有利；比值高于 0.5 时，$E_{core}^{\langle001\rangle}>E_{core}^{\langle111\rangle}$，意味着 ⟨111⟩ 滑移有利。图 8 的黑色箭头标出 FeAl 在温度超过 100 K 后的活跃滑移系转变。

对于 FeAl，如图 7 所示，升温至 $T>100$ K 后，{110}⟨001⟩ 滑移系的 CRSS 次序发生反转。$T<100$ K 时，{110}⟨001⟩ 位错环由螺型段驱动扩展，因此 $dW^{pl}/dx=2E_{core}^{\perp}$；$T>100$ K 时，该环由刃型段驱动，因此 $dW^{pl}/dx=2E_{core}^{s}$。对于 {110}⟨111⟩ 位错环，扩展始终由刃型段驱动，因而 $dW^{pl}/dx=2E_{core}^{s}$。因此，在 $T<100$ K 时，$E_{core}^{\langle001\rangle,\perp}<E_{core}^{\langle111\rangle,s}$，判据显示低温下 {110}⟨001⟩ 滑移更有利；在 $T>100$ K 时，$E_{core}^{\langle111\rangle,s}<E_{core}^{\langle001\rangle,s}$，判据显示室温下 {110}⟨111⟩ 更有利。这与实验相符：FeAl 的滑移从低温 77 K 时 ⟨001⟩ 与 ⟨111⟩ 并存，转为 473 K 时的 {110}⟨111⟩ [58]。

对于 NiAl，在 $T=100$ K 时，略微展宽的 {110}⟨001⟩ 螺位错的 Peierls 应力显著低于其他位错，尤其低于芯展宽更大的 {110}⟨111⟩ 刃位错。这说明 {110}⟨001⟩ 位错环扩展时，螺型段将先启动，因此 $dW^{pl}/dx=2E_{core}^{\perp}$。相反，{110}⟨111⟩ 位错环由刃型段驱动扩展，因此 $dW^{pl}/dx=2E_{core}^{s}$。由于 $E_{core}^{\langle001\rangle,\perp}<E_{core}^{\langle111\rangle,s}$，{110}⟨001⟩ 滑移系应先启动。这与多个实验结果一致 [56, 69, 70]，其中压缩实验表明 NiAl 在 77–1000 K 范围优先沿 ⟨001⟩ 晶格方向变形 [69]。

对于 CoTi，我们的计算显示，在 100 K 下，与考察的其他位错相比，{110}⟨111⟩ 刃位错的流动应力最低。这意味着 {110}⟨111⟩ 位错环的扩展由刃型段驱动，因此 $dW^{pl}/dx=2E_{core}^{s}$。同时，{110}⟨001⟩ 位错环也由刃型段驱动扩展，因此 $dW^{pl}/dx=2E_{core}^{s}$。由于 $E_{core}^{\langle001\rangle,s}<E_{core}^{\langle111\rangle,s}$，滑移选择判据表明 {110}⟨001⟩ 应更有利。该结论与若干实验观察一致 [15, 71–73]：CoTi 在室温循环加载时主要通过 {110}⟨001⟩ 滑移系变形 [72]。

因此，基于塑性功最小化的所提判据，能够描述 FeAl、NiAl 和 CoTi B2 体系中的滑移选择，包括其温度依赖性。与只关注弹性自能、反相界能或位错芯展宽等单项指标的先前工作相比 [9–11, 14]，这是一个重要进展（见表 6）。应注意，先前考虑的这些因素也会影响芯能与驱动力，因此并不与我们的发现直接矛盾，只是各自单独不足以预测滑移选择。

---

### 5 讨论

#### 5.1 基于 DFT 芯能的滑移选择

本文提出的滑移选择判据强调，位错芯能对确定活跃滑移系起核心作用。该量有明确的定义，原则上可通过 DFT 计算获得。虽然这里没有直接开展芯能的 DFT 计算，第 2.3 节提出了一种估计途径：将 DFT 的对数前因子乘以前面针对不同位错类型算得的平均比值 $r=E'_{core}/E(\beta)$，再加入 DFT 反相界（APB）贡献，得到 DFT 芯能的估计值 $E_{core}^{DFT}=E'_{DFT}+\gamma_{DFT}d_{th}^{DFT}$。

用这一框架可确认基于 MD 的滑移选择预测（表 5），但 FeAl 的有限温度情况例外：此时预测为 ⟨001⟩ 滑移。这一不同预测源于 APB 能项的贡献：在 MD 中该项为零（$d_{MD}=0$），而按 DFT 的估计则非零。然而，实验表明 FeAl 合金主要呈现没有可见 APB 或分解的 ⟨111⟩ 位错 [50]。这种不一致提示，更准确的芯结构及芯能预测还应考虑非化学计量组成、反位无序或磁性等效应。

#### 5.2 对基于 γ 面计算的迁移率假设的检验

对照表 3 与表 5，我们的发现与 Paidar 等 [11, 12, 14] 的方法之间的差异十分明显。Paidar 等的滑移系选择方法完全依赖于根据弹性常数及 γ 面分解预测得出的迁移率假设（见附录 A.4）。具体而言，较紧凑的位错芯未必比展宽芯更难运动；芯结构及依赖温度的机制，例如非平面展宽或向不同晶面交滑移，也可能对滑移选择起决定作用。因此，直接用 MD 模拟位错芯结构与迁移率，对于全面理解 B2 合金滑移行为至关重要。

对于 NiAl 和 CoTi，我们的结果恰好在 ⟨001⟩ 滑移占优这一点上与 Paidar 等一致 [11, 12, 14]。Lin 等将 ⟨001⟩ Burgers 矢量占优归因于其弹性能量因子低于 ⟨111⟩ 位错 [12]。这一结论是在螺位错芯分解距离分析未能给出确定答案后，采用能量判据得到的。虽然他们认为最宽的位错芯决定 B2 合金的滑移选择，但其模型对 NiAl 和 CoTi 却预测出高度紧凑的位错芯（$d_{th}/|\mathbf b|<1$）[12]。我们的滑移选择方法则不考虑弹性能。此外，他们还根据 γ 面结构推测 ⟨001⟩ 的双部分位错和 ⟨111⟩ 的三部分位错等新型分解芯，但直接原子尺度模拟或实验均未支持这些构型 [14]。如果直接将其模型用于本文经验证 IAP 的分子静力学位错芯结果（表 3），它会错误预测 CoTi 中的 ⟨111⟩ 滑移，对 NiAl 则无法得出结论。此外，Paidar 等类比 bcc 金属文献 [74]，将 ⟨111⟩ 位错较低的迁移率归因于具有非平面紧凑芯的螺位错；相反，我们的模拟显示展宽或分解的芯。根据本文提出的判据，⟨001⟩ 刃位错与螺位错的芯能都较低。另外，在 NiAl 的 $T=100$ K 下，略有展宽的 ⟨001⟩ 螺位错的 Peierls 应力显著低于 ⟨111⟩ 位错。因此，NiAl 中 ⟨001⟩ 滑移占优源于 ⟨001⟩ 位错有利的低芯能和低滑移应力。对于 CoTi，{110}⟨111⟩ 刃位错在 $T=100$ K 下能以极低应力滑移。塑性变形中 {110}⟨001⟩ 与 {110}⟨111⟩ 两类滑移系可能同时出现，这或许有助于解释 CoTi 所表现出的较高延性 [15, 73]。

对于 FeAl，我们关于螺位错行为的分析也与 Paidar 等不同。Paidar 等认为，⟨111⟩ 螺位错因假定的宽范围芯分解和较高迁移率而有利于 ⟨111⟩ 滑移。但我们发现 ⟨111⟩ 螺位错的芯紧凑，迁移率低。将 Lin 等的模型直接用于本文以经验证势所做的 MS 位错芯结果（见表 3），会得到相反的预测：两个螺位错体系的芯都紧凑，而 ⟨001⟩ 在能量上比 ⟨111⟩ 更有利；根据 Lin 等的模型，这意味着 ⟨001⟩ 螺位错应控制 FeAl 的滑移行为 [12]。此外，Paidar 等假设 FeAl 的 ⟨111⟩ 位错具有三重芯构型 [11, 14]，但这似乎与 Hillel 等最近的实验结果不一致：后者报告 Fe 含量低于 68 at.% 的 FeAl 合金中没有 APB [50]。我们的分析还表明，在 $T=100$ K 时，⟨111⟩ 螺位错的滑移应力与 {110}⟨001⟩ 位错相当，表明存在 Paidar 等未预测到的从 ⟨001⟩ 向 ⟨111⟩ 滑移的转变。在 $T=100$ K 下，⟨111⟩ 刃位错以低得多的流动应力启动，因此控制早期塑性变形。由此可见，评估滑移选择时必须考虑螺位错以外的位错类型。

这些发现强调，原子尺度模拟对捕捉强烈影响位错迁移率的复杂位错芯行为至关重要。特别是，仅靠广义层错能（γ 面）分析无法预测位错迁移率与能量，因为芯是否分解本身并不是迁移率的可靠指标。这个例子说明，展宽或分解的位错芯实际上可能比紧凑芯迁移率更低，从而挑战“芯展宽有利于滑移”的常见假设 [11, 12, 14]。

#### 5.3 滑移选择判据向其他 B2 合金的可迁移性

我们的方法基于最小塑性功原理，这是力学中长期确立的概念 [63, 64]。将其用于原子尺度时，该判据意味着：使位错环扩展所需不可逆功最少的滑移系，就是实际工作的滑移系。该功自然结合了两个量：代表新增长度的缺陷形成代价的芯能，以及代表运动所需驱动力的 CRSS。通过整合能量学与迁移率，我们的框架统一并扩展了此前基于 APB/GSFE 数值 [10] 或芯展宽论证 [12] 的单指标方法，也解决了单凭 APB 能无法说明的 CoTi 与 FeAl 滑移行为差异 [11]。根本上，滑移选择来自缺陷形成（芯能）与动力学（CRSS）之间的平衡，而非经验规则。

为了展示可迁移性，我们将该滑移选择判据用于已有原子尺度数据的另外两种 B2 合金：CoAl 和 FeTi。CoAl 是严格的检验对象，因为实验表明在高达 $T=673$ K 时它只发生 ⟨001⟩ 滑移 [75]。原子尺度输入取自 Vailhé 和 Farkas [76]，他们用 EAM 势预测位错芯结构及 CRSS。按照第 2.3 节的分析，芯能由弹性对数前因子乘以随位错类型变化的比值 $r=E'_{core}/E(\beta)$，再加入 APB 项 $\gamma_{APB}d_{MS}$ 估计；这里 $d_{MS}$ 是 MS 模拟测得的部分位错间距 [77]。在 {110}⟨111⟩ 滑移系中，刃位错的 CRSS 最低（$\tau_{\langle111\rangle}^{\perp}=78$ MPa），表明位错环扩展主要增加芯能为 $E_{\langle111\rangle}^{s}=1.46$ eV Å⁻¹ 的螺型段。相比之下，在 {110}⟨001⟩ 中，螺位错先滑移（$\tau_{\langle001\rangle}^{s}=94$ MPa），使芯能为 $E_{\langle001\rangle}^{\perp}=0.72$ eV Å⁻¹ 的刃型段增长。由于 $E_{\langle001\rangle}^{\perp}<E_{\langle111\rangle}^{s}$，最小塑性功判据预测 CoAl 偏好 ⟨001⟩ 滑移，与实验一致。

类似分析进一步用于 FeTi，它与 CoTi、NiTi 具有相同的母相 B2 相、相近的 GSFE 曲线和较低的剪切模量 [24]。实验表明，在很宽的温度范围内，其变形主要通过 {110}⟨001⟩ 滑移进行 [78]。为检验判据，我们使用 Sa 和 Lee [79] 的 2NN MEAM 势；它得到 525 mJ m⁻² 的 APB 能，与 CoTi 接近。此外，FeTi 在 1/2[001] 处也有局部极小值（1496 mJ m⁻²），与 CoTi 相近。由于没有 FeTi 的直接 CRSS 数据，我们假定其 CRSS 遵循 CoTi 的趋势（见表 5：对 ⟨111⟩ 和 ⟨001⟩ 均是刃位错优先），从而提出一组假设值。芯能随后按与 CoAl 相同的方法估算，得到 $E_{\langle111\rangle}^{s}=2.49$ eV Å⁻¹ 和 $E_{\langle001\rangle}^{s}=2.43$ eV Å⁻¹。虽然两者差距不大，最小塑性功判据仍预测实验所观察到的 ⟨001⟩ 滑移更有利。

尽管该判据具有一般适用性，其定量预测依赖于用于计算输入量（芯能和 CRSS）的原子间势是否可用及是否准确。虽然 IAP 存在第 2 节基准测试所强调的局限（如 CoTi 的情况），该判据仍给出良好的预测。分析表明，芯能主要依赖于弹性前因子（剪切模量和 Burgers 矢量）以及 APB 能，因此必须准确再现这些量。CRSS 的精确值则对 IAP 细节更敏感，不过我们预计，滑移选择主要受它的大致数量级影响（见图 6，其中 CRSS 的差异体现在对数尺度上）。然而，对于 FeAl 等依赖温度的滑移选择，确实需要更准确的 CRSS 预测。展望未来，基于 PACE 框架等方法 [80–83] 为 B2 开发机器学习原子间势（ML-IAPs），可以克服这些局限并将该判据用于更多 B2 体系。借助这些工具，该框架也可用于研究成分效应，并最终指导延性 B2 金属间化合物与高熵合金的设计 [20]。
