Repository: Bit-Part-Young/Codex-Papers-Summary

# Codex 文献总结与翻译 

保存 使用 Codex 进行文献总结与翻译的输出 '文献总结 - ' md 文档。

```bash
.codex/skills/                # 用于 Codex 文献总结与翻译的 SKILL.md 文档

1-papers/                     # 要翻译的文献 pdf 文件
2-summaries/                  # Codex 直接输出的 *.md 文档
3-summaries-renamed/          # 重命名后的 *.md 文档
```

File: 3-summaries-renamed/文献总结 - 原子电子断层成像揭示 HEAs 中的晶体形核与生长 - 2026.md
# 文献总结 - 原子电子断层成像揭示高熵合金中的晶体形核与生长 - 2026

---

## 文献基本信息

- **英文标题**：Crystal nucleation and growth in high-entropy alloys revealed by atomic electron tomography
- **DOI**：https://doi.org/10.1038/s41563-026-02727-y
- **作者**：Yakun Yuan、Saman Moniri、Yao Yang、Jihan Zhou、Andrew Yuan、Dennis S. Kim、Yongsoo Yang、Chenyang Li、Kun Luo、Qi An、Wei Chen、Peter Ercius、Jianwei Miao
- **作者单位**：
    - 1 Department of Physics and Astronomy and California NanoSystems Institute, University of California, Los Angeles, CA, USA.
    - 2 Future Material Innovation Center, School of Materials Science and Engineering, Zhangjiang Institute for Advanced Study, and School of Physics and Astronomy, Shanghai Jiao Tong University, Shanghai, China.
    - 3 Department of Materials Design and Innovation, University at Buffalo, The State University of New York, Buffalo, NY, USA.
    - 4 Department of Materials Science and Engineering, Iowa State University, Ames, IA, USA.
    - 5 National Center for Electron Microscopy, Molecular Foundry, Lawrence Berkeley National Laboratory, Berkeley, CA, USA.
- **期刊**：Nature Materials；Article（研究论文）
- **日期**：投稿 1 July 2026；返修 原文未提供；接收 30 July 2026；在线发表 原文未提供（PDF 标为“xx xx xxxx”）
- **数据与代码链接**：数据及 MATLAB 代码：https://github.com/AET-HEA-Nucleation/Supplementary-Data-Codes；扩展数据：https://doi.org/10.1038/s41563-026-02727-y

---

## 论文内容详细总结

### 研究背景与目的

- 高熵合金（HEAs）的形成涉及多主元混合熵与金属间相形成焓的竞争；其力学与催化应用使形核和生长机制具有研究价值。此前缺乏逐原子解析单个晶核三维局部结构的实验手段，相关认识主要依赖模拟与间接测量。
- 经典形核理论（CNT）将晶核视为内部均匀、具有锐利界面的晶体；双步骤模型引入致密无序前驱体。作者通过快速淬火捕获不同阶段的 HEA/MEA 晶核，借助原子电子断层成像（AET）检验其实际结构，并建立能描述弥散、有序度渐变晶核的梯度形核路径（GNP）模型。

---

### 研究方法

- 将 Co、Ni、Ru、Rh、Pd、Ag、Ir、Pt 八元 HEA 和 NiPdPt 三元 MEA 前驱体通过碳热冲击加热至约 2,000 K，保持约 50 ms，再以约 $10^5$ K s$^{-1}$ 的特征速率淬火。样本包含 25 个 HEA 和 6 个 MEA 纳米颗粒，是不同被动力学冻结状态的集合快照，**不是**对同一颗粒的时间分辨追踪。
- 采集环形暗场扫描透射电子显微镜（ADF-STEM）倾转序列，利用 RESIRE 重建、原子定位与坐标精修，三维位置精度估计为 21 pm。HEA 八种元素按原子序数衬度分为 1 类 Co/Ni、2 类 Ru/Rh/Pd/Ag、3 类 Ir/Pt；MEA 则逐原子辨别 Ni、Pd、Pt。
- 用归一化键取向有序度（BOO）衡量局部结构，以 BOO ≥ 0.5 识别结晶原子和晶核。通过核内径向 BOO 曲线、化学短程有序（CSRO）、配对分布函数、Voronoi 多面体、取向模板匹配和重合位置点阵（CSL）分析，分别考察有序度梯度、化学耦合与晶核合并。
- GNP 自由能为 $\Delta G=-\int\Delta g\alpha(\mathbf r)\,\mathrm dV+\int\gamma|\nabla\alpha(\mathbf r)|\,\mathrm dV$（式 (1)）。作者将实验 BOO 径向拟合曲线代入，并用八元 HEA 的从头算分子动力学（AIMD）、NiPt/CoNi/CoPd/CrCoNi 的经典分子动力学（MD）检验跨合金与冷却条件的适用性。

---

### 主要结果

- 25 个 HEA 颗粒的结晶度覆盖 22.2%–99.9%。共识别 7,662 个 HEA 晶核；5 个示例分别含 10、96、238、613、1,290 个原子。晶核形状并非规则球体，BOO 在核芯最高、向边界平滑下降；晶核越大，核芯 BOO 越高，有序区域越宽。晶核数量随尺寸呈指数下降。
- 将径向 BOO 曲线用于 GNP，得到随有序度增强和有序区域扩展而演化的多个中间状态及自由能垒。弥散界面的示例能垒低于锐利界面 CNT 极限；当序参量在界面突变时，GNP 回到 CNT。6 个 MEA 颗粒中的 498 个晶核，以及 AIMD 中的 4,591 个晶核，均显示同类核芯到边界的梯度。
- HEA 中富集 3 类原子（Ir/Pt）的局部区域倾向于较高 BOO；跨颗粒结晶度与 3 类比例正相关（$r=0.60$，$P=1.7\times10^{-3}$），与 1 类比例负相关（$r=-0.51$，$P=1.0\times10^{-2}$），与 2 类比例无显著相关（$r=-0.07$，$P=0.73$）。在 MEA 中较高 BOO 关联富 Pt 区域；模拟表明具体有利的化学环境随合金而变。作者据合成动力学与扩散模拟认为，局部化学环境可在形核前或初期形成，但早期生长中有限的短程弛豫也可能强化相关性。
- 相邻晶核接触时，以近乎同取向的 Σ1 合并为主，Σ3 孪晶为次要路径。随颗粒整体结晶度上升，Σ1 边界比例从 66.1% 增至 90.8%，Σ3 从 17.8% 降至 8.1%；Σ9、Σ11、Σ19、Σ27 与随机边界仅占少数。

---

### 讨论与结论

- 论文将三维逐原子实验结构与自由能表达式连接，说明形核不能只用单一晶核半径和均匀内部有序度描述；结构梯度、局部化学环境和晶向匹配共同影响晶体出现与后续生长。
- 重要范围限定：AET 测量的是室温下被淬火冻结的不同颗粒和晶核状态，不能把按尺寸排列的晶核直接当作同一晶核的实测时间轨迹；作者也未将单个晶核判定为临界前或临界后。HEA 的化学分类只有三种衬度类型，不能直接给出八种元素各自的原子级偏聚。

---

## 章节翻译

### 摘要

高熵合金结合了多种主要元素，可表现出优异的力学性能和催化活性。然而，它们如何结晶仍知之甚少，因为早期晶核很小、寿命短且化学组成复杂。在此，我们推进了原子电子断层成像技术，确定了 8,160 个高熵和中熵合金晶核的三维原子结构及局部化学有序状态。我们发现，形核通过梯度有序化进行：结构有序度在核芯最高，向边界平滑下降，并与局部化学有序状态耦合。多数晶核以晶格近乎对齐的方式合并，少数则形成孪晶界。我们建立梯度形核路径模型，通过纳入每个晶核内部空间变化的结构有序度，推广经典形核理论。该模型能够描述弥散、部分有序的晶核，在锐利界面极限下回归经典形核理论，并揭示多个中间状态。这些结果为理解广泛材料中的晶体形核与生长提供原子尺度框架。

---

### 引言

高熵合金（HEAs）源于多种主要元素的混合熵与金属间相形成焓之间的平衡，为开发结构和功能材料提供了广阔的多维成分空间 [1-4]。在冶金领域，HEAs 可兼具优异的强度和延性 [4-8]；在催化领域，其化学组成多样的表面提供几乎连续的吸附物结合能范围 [9-14]。理解 HEAs 中的形核与生长，对于阐明其形成过程以及调控其性能至关重要。然而，由于缺乏直接解析三维（3D）局部原子结构的实验方法，以往关于 HEA 形核的研究主要依赖分子动力学（MD）和蒙特卡罗模拟，并辅以间接实验测量 [15-19]。因此，控制 HEAs 形核与生长的原子机制仍不清楚。

这一认识空白也反映了形核科学面临的更广泛挑战。晶体形核是物理 [20-22]、化学 [23-25] 和生物体系 [26-28] 中相变的基础。经典形核理论（CNT）长期以来一直是标准框架 [20-22]，但它将晶核理想化为由锐利界面包围、空间上均匀的物体，这往往不符合实际；其预测的形核速率与实验值可相差数个数量级 [23, 29, 30]。这些局限促使研究者发展纳入弥散有序化 [21, 31, 32]、前驱状态 [23, 33-35] 或颗粒附着 [28, 36] 的非经典理论。然而，由于缺少对单个晶核逐原子的测量，这些理论的实验检验仍然有限。

在此，我们把 HEA 和中熵合金（MEA）纳米颗粒的快速淬火 [14, 37] 与原子电子断层成像（AET）[38-40] 相结合，在动力学上冻结处于不同形核状态的数千个晶核，并重建其三维原子结构。这使我们能够定量绘制形核过程中局部结构有序度和化学有序状态如何共同演化。测得的结构有序度分布是梯度形核路径（GNPs）的基础；这一框架扩展了 CNT，可描述弥散、部分有序的晶核。

---

### 方法

#### HEA 和 MEA 纳米颗粒的合成与制备

制备了两组独立的碳热冲击样品：一组为含 Co、Ni、Ru、Rh、Pd、Ag、Ir 和 Pt 的八元 HEA，另一组为含 Ni、Pd 和 Pt 的三元 MEA。将金属前驱体按目标化学计量比溶于乙醇（0.05 M），分散在还原氧化石墨烯基底上，并在空气中干燥 [14, 37]。通过焦耳加热将负载的前驱体加热至约 2,000 K，保持约 50 ms，随后以约 $10^5$ K s$^{-1}$ 的特征冷却速率淬火。这种快速热循环限制了长程扩散、溶质分配和粗化，但并未消除液体和过冷液体阶段的短程原子运动。

对八元样品组中的 25 个 HEA 纳米颗粒及三元样品组中的 6 个 NiPdPt MEA 纳米颗粒进行 AET。虽然碳热冲击通常产生高度结晶的固溶体纳米颗粒 [14, 37]，这里的快速淬火条件也保留了不同结晶度的颗粒，包括含有部分有序区域和初生晶核的颗粒。每个重建的纳米颗粒可包含多个尺寸和结构有序度不同的晶核。由于形核在空间和时间上具有随机性，获得的样本集合覆盖一系列被捕获的形核和生长状态。这些数据是冻结的集合快照，而非对同一纳米颗粒的时间分辨观测。我们没有把单个晶核划分为临界前或临界后，因为临界尺寸取决于局部成分、过冷度和界面能。这一集合使得在室温下通过 AET 直接逐原子、三维地可视化被捕获的形核状态成为可能。

#### AET 数据采集

使用国家电子显微镜中心的 TEAM 0.5 和 TEAM I 显微镜及 TEAM 样品台，采集 25 个 HEA 和 6 个 MEA 纳米颗粒的实验 AET 倾转序列。球差校正显微镜以 ADF 模式运行，加速电压为 200 或 300 kV（扩展数据表 1）。在每个倾转角度识别纳米颗粒附近的样品特征，以帮助定位并优化成像条件，从而减少不必要的电子束照射。为校正漂移畸变，采用相同的快速扫描方向和 3 µs 驻留时间连续拍摄 3–4 幅图像。为减少电子损伤，优化电子束电流，使每个倾转序列的总电子剂量为 $3.4$–$10.2\times10^5$ e$^-$ Å$^{-2}$（扩展数据表 1）。在采集倾转序列之前、期间和之后拍摄的图像证实，数据采集全程中每个纳米颗粒的结构变化很小。

#### 图像预处理

在断层重建前，对 AET 倾转序列进行如下多步骤预处理。

1. **漂移校正。**利用每个倾转角度下连续拍摄的多幅图像，使用互相关算法确定漂移矢量。计算时采用 0.1 像素的位移步长，以检测图像中的亚像素漂移。根据漂移矢量，计算每幅图像校正后像素位置的二维网格；随后将原始图像插值到漂移校正网格上并取平均，得到每个角度的一幅漂移校正图像。
2. **图像去噪。**使用块匹配与三维滤波算法去除漂移校正图像中的泊松噪声和高斯噪声 [51]。为优化参数，先估计实验图像中的两类噪声水平，再将相同噪声水平加入尺寸和成分与实验样品相近的纳米颗粒模拟 ADF-STEM 图像。通过使无噪声图像与去噪结果的互相关最高来确定最佳参数，再将其用于实验图像。
3. **背景扣除。**用 Otsu 阈值法为每幅去噪图像生成略大于纳米颗粒边界的掩膜，通过从掩膜边界进行拉普拉斯插值，估计颗粒下方的背景，然后从图像中扣除该背景 [43]。
4. **图像对齐。**计算每幅图像的质心，并使之平移至图像中心，以令倾转序列围绕共同倾转轴对齐，为 AET 重建做好准备 [42, 52, 53]。

#### AET 重建

预处理后，以过采样比 4 对每个倾转序列使用实空间迭代重建（RESIRE）算法 [41]。经过 200 次迭代达到收敛。为补偿名义倾转角度误差和微小未对齐，迭代地精修角度和空间对齐 [41, 42]。初次三维重建后，在各倾转角度投影每个 HEA 纳米颗粒的更精细掩膜，以更新背景扣除及预处理后的倾转序列。最后再次采用 RESIRE，并进一步精修角度和空间对齐，得到最终三维重建结果。

#### 三维原子结构与化学分类

利用最终重建结果，通过追踪原子位置和分类原子种类，获得 HEA 和 MEA 纳米颗粒的三维原子结构与化学组成。

1. 为追踪原子的三维坐标，采用样条插值将每个重建结果过采样 3 倍。在 $0.8\,\text{Å}\times0.8\,\text{Å}\times0.8\,\text{Å}$ 的体积内识别局部极大值并用多项式拟合，得到初步候选原子列表 [43, 54]。考虑到 HEA 和 MEA 的典型原子半径，要求相邻原子至少相距 2 Å，以排除不合理的位置。利用候选原子周围积分强度的 k-means 聚类，删除通常源于重建弱噪声的非原子峰 [55, 56]。随后逐层对照重建切片人工检查其余原子，修正错认或漏认的原子；这类原子通常少于每个颗粒原子总数的 1%。
2. 对每个原子周围 $0.8\times0.8\times0.8\,\text{Å}^3$ 的积分强度进行 k-means 聚类，初步将 HEA 原子分为三类（Co/Ni 为 1 类，Ru/Rh/Pd/Ag 为 2 类，Ir/Pt 为 3 类），并在 MEA 中区分 Ni、Pd、Pt。随后进行局部分类：计算中心原子周围 10 Å 内三类原子的平均强度 [43, 44]，依中心原子强度与各类平均强度的最小 L2 范数确定其类型。对所有原子迭代后得到最终分类。
3. 以高斯函数拟合各类原子，并采用梯度下降最小化计算图像与实验图像之间的 L2 范数误差，进一步精修三维坐标 [56]。精修坐标和种类所得的最终原子结构用于后续分析。为确保结构和化学有序度分析准确，在计算前排除各颗粒表面原子。

#### BOO、结晶度与结构描述符

用基于平均局部键取向有序参数 $Q_4$ 与 $Q_6$ 的归一化 BOO 量化形核过程中的原子尺度结构有序度 [57, 58]：$\mathrm{BOO}=\sqrt{Q_4^2+Q_6^2}/\sqrt{Q_{4,\mathrm{fcc}}^2+Q_{6,\mathrm{fcc}}^2}$，其中分母中的两个量是 fcc 晶格的相应参考值。BOO = 1 表示该原子周围是完美的局部 fcc 排列，BOO = 0 表示随机排列。以 BOO = 0.5 为区分结晶原子与非晶原子的阈值；每个 HEA 或 MEA 颗粒的结晶度定义为其中结晶原子所占比例。

分析中，仅 0.8% 的原子显示局部 hcp 有序；其中 98.7% 位于相邻 fcc 晶畴之间的 Σ3 孪晶界上。在检测限内，未观察到与独立 hcp 晶核相符的连续 hcp 有序区域。这与本文研究的晚过渡金属 HEA/MEA 在室温下稳定为 fcc 固溶体，以及快速淬火易形成孪晶的情况一致：孪晶面处的局部 hcp 堆垛不代表独立相。捕捉 HEA 从 2,300 K 冷却至 300 K 过程中晶体形核的 AIMD 模拟，得到以 fcc 为主、无稳定 hcp 晶核的凝固路径（扩展数据图 5），支持这一解释。

#### 晶核识别与径向 BOO 分析

在合金类别已由合成过程和颗粒整体成分确定的纳米颗粒中识别 HEA 和 MEA 晶核。对每个原子，以该颗粒配对分布函数的第一个极小值确定最近邻距离，并以此为半径定义球形邻域。如果邻域内没有 BOO 高于该原子的原子，则把它视为局部 BOO 极大值，并作为一个 BOO 区域的种子；否则将其归入 BOO 最高的邻近原子所属区域。迭代至所有原子均关联到局部 BOO 极大值。由 BOO ≥ 0.5 原子组成的连通区域被识别为晶核。由于没有设置最小尺寸，检出的最小晶核可以只是一个有序核芯原子，周围原子的 BOO 均小于 0.5。径向分析时，以晶核几何中心为基准对各距离处的 BOO 取平均；73.5% 的晶核中，BOO 定义的核芯距几何中心小于 3.68 Å 的最近邻距离。

#### GNP 的推导与适用范围

为推导 GNP，给晶核内的每个原子、分子或体积元指定序参量 $\alpha(\mathbf r)$；$\alpha=0$ 表示无序母相，$\alpha=1$ 表示完全有序的新相。本文以实验测得或 MD 模拟的 BOO 曲线给出 $\alpha(\mathbf r)$，但只要序参量能追踪母相到新相的转变，该框架也可使用其他序参量。序参量为 $\alpha$ 的体积元 $\Delta V$ 对自由能贡献 $-\Delta g\Delta V\alpha$；取连续极限得到式 (1) 的第一项。

为推导第二项，将晶核分为许多面积为 $\Delta s$、厚度为 $\Delta d$ 的小体积元（扩展数据图 3a）。每个体积元的序参量梯度垂直于 $\Delta s$，其大小为 $|\Delta\alpha|/\Delta d$。由此，体积元对应的有效界面张力为

$$\gamma_{\mathrm{eff}}=\frac{|\Delta\alpha|/\Delta d}{1/\Delta d}\gamma=|\Delta\alpha|\gamma.\qquad(2)$$

其中 $\gamma$ 是对应锐利界面的界面张力，可依界面取向而变。将所有体积元的贡献求和，得到总界面能：

$$\int|\Delta\alpha|\gamma\,\mathrm ds=\int\gamma\left|\frac{\Delta\alpha}{\Delta d}\right|\,\mathrm dV=\int\gamma|\nabla\alpha|\,\mathrm dV.\qquad(3)$$

这就是式 (1) 的第二项。对异质形核，可将式 (1) 乘以通常使用的形状因子 [20-22]。

GNP 使用空间变化的序参量描述弥散晶核，区别于 Cahn–Hilliard 自由能泛函 [31] 和标准相场模型 [46] 等传统梯度平方形式。后者将局部自由能密度与 $K|\nabla\phi|^2$ 形式的界面惩罚项结合，其中 $\phi$ 可代表成分、密度、相态或结构有序度等连续场。这些方法能够预测平衡界面形貌和宽度，并在指定动力学方程后预测界面动力学。GNP 则在实验、模拟或理论给定三维序参量分布后，评估内部有序度可能仍为弥散且持续变化的晶核之自由能变化。其特征是对梯度大小呈一次关系的 $\gamma|\nabla\alpha|$ 项，而 $K|\nabla\phi|^2$ 对梯度大小呈二次关系。GNP 中的 $\gamma$ 直接对应锐利界面张力，从而连接 CNT；梯度平方理论中的 $K$ 是梯度能系数，需指定局部自由能密度并求解有限宽界面分布或进行渐近匹配，才能得到锐利界面张力。Heaviside 阶跃分布使 $K|\nabla\phi|^2$ 在形式上产生奇异能量，而在 GNP 中得到有限的表面项 $\gamma A$，因而在锐利界面极限下回归 CNT。

#### GNP 中的形核自由能垒

为说明 GNP 的能量学，作者对一种锐利界面分布和三种弥散径向分布求解式 (1)。式 (1) 中的 $\alpha(\mathbf r)$ 是完整三维序参量，不要求径向对称；以下径向分布仅用于解析说明及与 CNT 极限比较。

1. **锐利界面。**用 Heaviside 阶跃函数表示（扩展数据图 3b，黑色曲线）：

$$\alpha(r)=\begin{cases}\alpha_0,&r\le R,\\0,&r>R.\end{cases}\qquad(4)$$

其中 $\alpha_0\le1$ 是核芯序参量值。代入式 (1) 得

$$\Delta G=-\frac{4\pi}{3}\alpha_0R^3\Delta g+4\pi\alpha_0R^2\gamma.\qquad(5)$$

当 $\alpha_0=1$ 时，式 (5) 即 CNT。对 $R$ 求导，得到

$$r_c^*=\frac{2\gamma}{\Delta g},\qquad\Delta G^*\simeq\frac{16.8\gamma^3}{\Delta g^2}.\qquad(6)$$

作为 CNT 的数量级参照，估计 $\Delta g\approx\Delta H\Delta T/(T_mV_m)$；$\Delta H$ 为摩尔熔化潜热，$\Delta T=T_m-T$ 为过冷度，$T_m$ 为熔化温度，$V_m$ 为摩尔体积。取晚过渡金属的代表性数值 $\gamma\approx0.2$ J m$^{-2}$、$\Delta H\approx15$ kJ mol$^{-1}$、$T_m\approx1,800$ K、$\Delta T\sim300$–$800$ K 和 $V_m\approx9$ cm$^3$ mol$^{-1}$，可得 $r_c^*\sim0.5$–$1.5$ nm，约对应数十至数百个原子。因此，本文分析的晶核尺寸从单原子核芯到超过 1,000 个原子，覆盖预计的临界前、近临界和临界后尺寸范围。

2. **线性下降的弥散界面。**其分布为

$$\alpha(r)=\alpha_0\left(1-\frac rR\right).\qquad(7)$$

代入式 (1)，并对 $\Delta G$ 关于 $R$ 求最大值，得到

$$r_c^*=\frac{8\gamma}{3\Delta g},\qquad\Delta G^*\simeq\frac{9.9\alpha_0\gamma^3}{\Delta g^2}.\qquad(8)$$

3. **位于线性分布上方、抛物线式下降的弥散界面。**其分布及结果为

$$\alpha(r)=\alpha_0\left[1-\left(\frac rR\right)^2\right].\qquad(9)$$

$$r_c^*=\frac{5\gamma}{2\Delta g},\qquad\Delta G^*\simeq\frac{13.1\alpha_0\gamma^3}{\Delta g^2}.\qquad(10)$$

4. **位于线性分布下方、抛物线式下降的弥散界面。**其分布及结果为

$$\alpha(r)=\alpha_0\left(1-\frac rR\right)^2.\qquad(11)$$

$$r_c^*=\frac{10\gamma}{3\Delta g},\qquad\Delta G^*\simeq\frac{7.8\alpha_0\gamma^3}{\Delta g^2}.\qquad(12)$$

扩展数据图 3c 显示了扩展数据图 3b 中各分布对应的 $\Delta G$ 曲线。在相同 $\Delta g$、$\gamma$ 和 $\alpha_0$ 下，能垒从最弥散的抛物线分布、线性分布、位于线性分布上方的抛物线分布，到锐利界面极限依次升高。因此，相较于锐利界面 CNT 极限，弥散有序化降低自由能垒；序参量在界面处突变时恢复 CNT。

#### AIMD 模拟

使用 Vienna ab initio simulation package，基于密度泛函理论对等摩尔八元 HEA 凝固过程进行 AIMD 模拟 [59-61]。交换关联采用 PBE 广义梯度近似 [62]，布里渊区在 Γ 点采样。周期性模拟胞含 400 个原子，置于 $5\times5\times4$ 个 fcc 常规晶胞构成的盒中，Co、Ni、Ru、Rh、Pd、Ag、Ir、Pt 等比例随机分配。先以共轭梯度法弛豫初始结构，直至力低于 0.01 eV Å$^{-1}$。AIMD 在 NVT 系综下进行，使用 Nosé–Hoover 恒温器与 2 fs 时间步长 [63, 64]。为生成液态起始构型，将体系加热至 2,300 K 并平衡 4 ps，随后以 1 K ps$^{-1}$ 冷却至 300 K。为提高计算效率，将冷却路径分为可并行模拟的 100 K 温度区间。该分段方法用于在可承受的 AIMD 时间尺度内捕捉凝固的主要结构变化，并确定主要形核温区为 1,300–700 K。为更直接追踪此区间内晶核的演化，还采用相同 NVT 设置，从 1,300 K 至 700 K 进行额外的连续冷却 AIMD 模拟。这一连续模拟因计算效率而使用更高冷却速率，用于追踪 BOO 曲线与相应 GNP 自由能曲线的定性演化。

#### 多种合金体系的 MD 模拟

使用 LAMMPS [65] 进行 MD 模拟，以检验梯度有序化是否跨越不同合金化学成分和冷却方案。先筛查 OpenKIM 与 NIST 原子间势数据库的势函数，排除造成液体不稳定或不合理相变的势。正式模拟中，NiPt [66] 和 CoPd [67] 使用第二近邻 MEAM 势；CoNi 与 CrCoNi [68] 使用 EAM/Finnis–Sinclair 势。在具有周期性边界条件的 fcc 晶格上初始化等原子比随机固溶体。NiPt、CoNi 和 CoPd 模拟胞各有 108,000 个原子，对应边长约 11 nm 的立方体；CrCoNi 使用约 4.2 nm、含 6,912 个原子的较小模拟胞，以便在可承受时间内得到 fcc 凝固，并运行三条独立轨迹以改善统计。

首先使体系在 3,000 K 的 NVT 系综下用 Nosé–Hoover 恒温器平衡 1 ns，再在 0 bar 的 NPT 系综下用 0.4 ns 冷却至 2,000 K，随后再保持 0.4 ns，得到均匀无序状态。之后用两种方案模拟结晶：快速冷却方案在 0 bar 的 NPT 系综下，以约 $1\times10^{10}$ K s$^{-1}$ 从 2,000 K 连续淬火；根据势能首次骤降以及 fcc 比例相应上升确定形核温度 $T_n$。等温方案把刚高于 $T_n$ 的构型降至 $T_n-20$ K，并在 0 bar 的 NPT 系综下保持，以观察自发形核和生长。全部模拟采用 2 fs 时间步长。用 OVITO 的多面体模板匹配，以均方根偏差阈值 0.1 识别局部 fcc 和 hcp 结构 [69, 70]；同时监测势能，追踪从非晶到晶体的转变。NiPt、CoNi、CoPd、CrCoNi 晶核的 BOO 和 CSRO 曲线，按实验数据的相同程序计算（扩展数据图 6、8）。

#### CSRO 分析

AET 实验对每个纳米颗粒采集 ADF-STEM 图像并重建三维原子结构。积分 ADF 强度随原子序数显著增加。MEA 中成功逐个识别 Ni、Pd、Pt；HEA 八种元素因原子序数差别太小，只能分为 Co/Ni（1 类）、Ru/Rh/Pd/Ag（2 类）、Ir/Pt（3 类）。根据每个原子最近邻的化学类型，计算其 CSRO 参数 [44, 47, 71]：

$$\alpha_{ij}=\frac{p_{ij}-C_j}{\delta_{ij}-C_j}.\qquad(13)$$

其中 $p_{ij}$ 是在 $i$ 类原子的最近邻中找到 $j$ 类原子的概率，$C_j$ 是颗粒中 $j$ 类原子的浓度，$\delta_{ij}$ 为 Kronecker 符号。

#### 颗粒层面的成分与结晶度分析

直接根据最终经分类的 AET 原子模型量化每个 HEA 颗粒的整体成分（扩展数据表 1），将原子归入上述三种实验可辨别的原子序数衬度类型。25 个 HEA 颗粒的平均组成为 1 类 $29.7\pm8.4\%$、2 类 $40.1\pm3.7\%$、3 类 $30.2\pm7.5\%$。为检验颗粒整体成分与结晶度是否相关，将每颗粒的结晶度（BOO ≥ 0.5 的原子比例）与各类型比例比较。每个颗粒作为一个数据点，计算 Pearson 相关系数，并针对零相关的零假设给出双侧 $P$ 值。结晶度与 3 类比例正相关（$r=0.60$，$P=1.7\times10^{-3}$），与 1 类比例负相关（$r=-0.51$，$P=1.0\times10^{-2}$），与 2 类比例无统计显著相关（$r=-0.07$，$P=0.73$）。

#### 合成动力学与 MD 扩散分析

为判断 CSRO–BOO 耦合是否仅由形核后扩散造成，综合考察合成动力学和 MD 扩散。碳热冲击实验将颗粒加热至约 2,000 K、保持约 50 ms，再以约 $10^5$ K s$^{-1}$ 淬火。这种快速循环限制长程扩散、溶质分配和粗化，但允许液体及过冷液体阶段的短程运动。利用 NiPt、CoNi 和 CrCoNi 的 MD 轨迹分析原子迁移率，通过势能骤降和 fcc 比例增长判定结晶点。利用未折叠的原子坐标，计算 $\Delta t=4$ ps 内的平均逐步位移及相对初始构型的累积位移。结晶前，原子每 4 ps 的逐步位移约为 0.9–1.5 Å，累积位移约为 10–15 Å；结晶后，每 4 ps 的逐步位移降至约 0.4 Å，累积位移趋于恒定。这表明局部化学环境可在形核前或初期形成，而一旦晶体有序结构形成，大幅化学重排便受到强烈抑制。因此，数据支持局部化学环境影响较高结构有序度出现位置的解释，不过初期生长时有限的短程弛豫仍可能进一步增强局部化学与结构有序度。

#### 晶核取向与 CSL 分析

采用穷举模板匹配，将晶核原子的三维坐标拟合到 fcc 参考晶格，确定每个晶核的取向。对于每个候选取向，若原子距最近模板位点不足 fcc 晶格参数的 15%，便把它分配给该模板；最佳匹配的取向即晶核取向。极小晶核因原子太少，可能无法稳定确定晶格坐标系，因此只有至少 13 个原子匹配 fcc 模板的晶核被视为具有明确取向，并纳入取向分析。

以包含最佳匹配 fcc 模板三个晶格矢量的矩阵表示各晶核取向。对每一对晶核，利用两个取向矩阵求相对旋转矩阵，并转换为旋转角 $\theta$ 与单位转轴 $\hat{\mathbf u}$。由于 fcc 晶体具有立方对称性，同一对晶核可能因模板轴的对称等价选择得到多个等价的 $(\theta,\hat{\mathbf u})$；因此检验全部对称等价选择，取旋转角最小的解，将其报告为两晶核的最小取向差角。

用 CSL 理论将合并晶核之间的晶体学关系分类 [48]。在 CSL 记法中，晶界标为 Σ$n$，其中 $n$ 是 CSL 晶胞体积与原晶胞体积之比；$n$ 越小，重合晶格位点密度越大，晶界两侧晶格匹配越强。各 Σ$n$ 晶界的参考取向差角和单位转轴 $(\theta_n,\hat{\mathbf u}_n)$ 取自文献 [48]。将每个实验晶界测得的最小取向差与参考值比较：若转轴夹角小于 5°，且 $|\theta-\theta_n|\le\theta_m$，其中 $\theta_m=15^\circ/\sqrt n$ 符合 Brandon 判据 [72]，则归为 Σ$n$；否则归为随机晶界。

#### 数据可用性

原始及处理后的实验数据、重建原子模型和分析数据见 https://github.com/AET-HEA-Nucleation/Supplementary-Data-Codes。

#### 代码可用性

本文三维重建、原子追踪及数据分析的 MATLAB 源代码见 https://github.com/AET-HEA-Nucleation/Supplementary-Data-Codes。代码以 MATLAB R2023b 开发和测试（https://matlab.mathworks.com/）。

---

### 结论

（原文“Conclusion”章节，位于正文末尾。）通过逐原子、三维地解析 7,662 个 HEA 晶核和 498 个 MEA 晶核，我们获得了复杂合金晶体如何从无序纳米颗粒中形成的直接原子图像。晶核是弥散的，并呈现梯度有序化：结构有序度在核芯最高，向边界平滑下降；晶核生长时，有序区域向外扩展。局部化学环境影响较高有序度出现的位置。这些测得的结构有序度曲线构成 GNP 的基础；该模型评估多个中间状态对应的形核自由能变化，并在锐利界面极限下回归 CNT。在后期，相邻晶核主要通过近乎同取向的合并而生长，孪晶形成是次要路径。因此，成分复杂合金中的结晶受结构有序度、局部化学状态和晶体学取向匹配的耦合演化支配。

这些结果确立了一种研究远离平衡态结晶过程的通用策略：冻结瞬态、重建其三维原子结构，并描绘局部有序状态的空间变化。这一方法可超越碳热冲击合成 [14, 37] 和成分复杂合金，扩展到其他能够捕获并解析其中间状态的相变 [40]。GNP 通过利用序参量的空间变化评估弥散、部分有序晶核的自由能变化，拓展了这一策略。该方法直接将单个晶核的内部结构与形核能量学联系起来，从而能够定量检验成分以及局部结构和化学有序状态如何影响结晶路径。因此，该实验策略与 GNP 为理解广泛结晶体系中的形核和生长提供了通用框架 [20-28]。

---

## 结果与讨论子标题翻译

- 高熵合金纳米颗粒中的结构有序度
- 高熵合金晶核的三维原子结构
- 梯度形核路径
- 形核过程中的化学–结构有序度耦合
- 晶核合并与孪晶形成

---

## 图表题翻译

图 1：不同结晶度的 HEA 纳米颗粒的三维原子结构、化学类型和结构有序度。a–c，HEA2（a）、HEA6（b）和 HEA10（c）的实验三维原子模型，分别代表低、中、高结晶度，其结晶度为 26.8%、55.2% 和 86.8%。原子按实验可分辨的原子序数衬度类型着色：1 类 Co/Ni（蓝色）、2 类 Ru/Rh/Pd/Ag（黄色）、3 类 Ir/Pt（红色）。结晶度定义为归一化 BOO ≥ 0.5 的原子比例。d–f，同一组颗粒中 BOO = 0.5（蓝色）和 BOO = 0.7（红色）的局部结构有序度三维等值面。g，全部 25 个 HEA 纳米颗粒的配对分布函数，按 HEA1（最下方）至 HEA25（最上方）排列，显示结构有序度提高时相关峰逐渐变尖。箭头标出 HEA2、HEA6 和 HEA10。$r/R_1$ 表示距离 $r$ 除以第一峰位置 $R_1$。h，HEA2（绿色）、HEA6（蓝色）和 HEA10（红色）中占比最高的 12 种 Voronoi 多面体的比例，按配位数递增排列。比例尺：a–c 中为 2 nm。

图 2：HEA 晶核的三维结构有序度。a–e，分别含 10（a）、96（b）、238（c）、613（d）和 1,290（e）个原子的五个代表性 HEA 晶核。等值面呈现 BOO = 0.5（蓝色）、0.7（紫色）和 0.9（红色），表明结构有序度集中在核芯附近，并随晶核尺寸增大向外扩展。

图 3：梯度形核路径。a，晶核数量随晶核尺寸的变化，显示指数式减少。b，平均晶核尺寸随核芯 BOO 的变化，显示核芯有序度越高，晶核越大。c，五类晶核尺寸的平均 BOO 径向分布：1–10 个原子（蓝点）、11–100 个原子（红点）、101–500 个原子（黄点）、501–1,000 个原子（紫点）及 >1,000 个原子（绿点）。实线为广义高斯拟合。d，把 c 中拟合的 BOO 曲线作为式 (1) 中的 $\alpha(r)$ 计算总自由能变化 $\Delta G$，以约化单位绘制其随半径的变化。这些曲线显示，随结构有序度增强并向外扩展，体系经历自由能垒逐步升高的多个中间状态。

图 4：形核过程中局部化学有序状态与结构有序度的相关性。a、b，HEA10 中 CSRO 参数 $\alpha_{33}$（a）和 BOO（b）的三维体绘制，显示化学有序状态和结构有序度均存在空间非均一性。c–f，穿过 HEA10 的相互垂直 XY（c、d）与 XZ（e、f）切片，分别展示 $\alpha_{33}$（c、e）和 BOO（d、f）。富集 3 类原子的区域在空间上与较高结构有序度区域重合。g，对 25 个 HEA 纳米颗粒取平均，BOO 变化量 $\Delta\mathrm{BOO}$ 随 $\alpha_{33}$ 的变化，表明较高结构有序度与富集 3 类原子的局部环境相关。其他 CSRO 参数的结果见扩展数据图 7a–c。比例尺：a、b 中为 2 nm。

图 5：晶核合并与孪晶形成。a，晶核对数量随最小取向差角 $\theta$ 与晶核对间距的分布，揭示接近 0°、37° 和 60° 的三个群组。b、c，晶核对间距为 2 nm（b）和接触（0 nm；c）时，三个取向差群组的旋转轴立体投影三角形。红、绿、蓝点分别表示接近 [100]、[110]、[111] 的旋转轴。d，25 个 HEA 纳米颗粒中已合并晶核对的 CSL Σ 晶界分布，按整体结晶度 <50%（绿色）、50%–95%（蓝色）及 >95%（红色）分组。插图放大显示较高 Σ 值与随机晶界类别。e，两个取向近乎一致的合并晶核间的代表性 Σ1 晶界。f，对应孪晶形成的代表性 Σ3 晶界。g，三个合并晶核形成两条 Σ3 晶界和一条 Σ9 晶界。e–g 中原子按图 1 所示的原子序数衬度类型着色。

扩展数据图 1：HEA1–HEA25 的 $Q_4$–$Q_6$ 键有序度分布。黑点表示理想 bcc、hcp 和 fcc 的参考值。结晶度定义为每个颗粒中 BOO ≥ 0.5 原子的百分比，从 HEA1 的 22.2% 增至 HEA25 的 99.9%。红色虚线表示归一化 BOO = 0.5。

扩展数据图 2：BOO 分析对阈值选择和实验不确定性的稳健性。a，以更严格的 BOO = 0.6 截断值识别晶核时，五个晶核尺寸组的平均 BOO 随径向距离的变化；实线为广义高斯拟合。b，向全部原子坐标加入与测得位置精度相符的随机位移（RMSD = 21 pm），传播实验三维位置不确定性后，以 BOO = 0.5 截断值重复完整分析。所得相同五组的曲线与未扰动数据（图 3c）一致。

扩展数据图 3：CNT、双步骤模型与 GNP 的比较。a，在 GNP 中，将示意晶核划分为表面积 $\Delta s$、厚度 $\Delta d$ 的小界面体积元，用于计算式 (1) 的界面项。b，四种示例径向序参量分布 $\alpha(r)$：Heaviside 阶跃（黑色；CNT 极限）、线性下降（红色）及两种抛物线分布（蓝色和绿色）；$\alpha_0$ 为核芯序参量值。c，用式 (1) 计算 b 中分布的总自由能变化 $\Delta G$。随着分布逐渐不那么弥散、趋近锐利界面极限（绿色、红色、蓝色、黑色），形核自由能垒升高；阶跃分布给出最高能垒并回归 CNT。d–f，CNT（d）、双步骤模型（e）及 GNP（f）的示意自由能曲面。CNT 只有一个能垒；双步骤模型包含亚稳前驱体极小值和第二道能垒；GNP 则经过能垒逐渐升高的多个演化中间状态。

扩展数据图 4：六个 NiPdPt MEA 纳米颗粒中 498 个晶核的分析。a，随晶核尺寸增加，晶核数量指数式减少。b，五类晶核尺寸的平均 BOO 径向曲线：1–10（蓝点）、11–100（红点）、101–200（黄点）、201–300（紫点）、>300 个原子（绿点）。实线为广义高斯函数拟合。c，把 b 中实验拟合的 BOO 曲线作为式 (1) 中的 $\alpha(r)$，计算总自由能随径向距离的变化，显示有序区域扩展时形核自由能垒升高。

扩展数据图 5：AIMD 模拟捕捉 HEA 从 2,300 K 冷却至 300 K 期间的晶体形核。a，晶核数量随尺寸增加呈指数式减少。b，四类晶核尺寸的平均 BOO 径向曲线，实线为广义高斯拟合。c，把 b 中 AIMD 拟合的 BOO 曲线作为式 (1) 中的 $\alpha(r)$，计算总自由能随径向距离的变化。d，跟踪一个晶核从 1,300 K 冷却至 700 K 时，BOO 随径向距离的变化。e，把 d 中 AIMD 拟合的 BOO 曲线代入式 (1)，计算晶核自由能随径向距离的变化。

扩展数据图 6：等温与快速冷却条件下 MD 模拟所得的 BOO 曲线。a–h，六类晶核尺寸的平均 BOO 径向曲线。模拟对象包括二元合金 NiPt（a、b）、CoNi（c、d）、CoPd（e、f）及三元合金 CrCoNi（g、h）。等温形核通过将液体冷却至固定过冷温度并保持来模拟；快速冷却形核使用 $1\times10^{10}$ K s$^{-1}$ 的冷却速率。实线为广义高斯分布拟合。结果表明，从核芯至边界 BOO 逐渐变化是形核的内在特征，且对冷却条件具有稳健性。

扩展数据图 7：HEA 与 MEA 中局部结构和化学有序状态的耦合。a、b，HEA10 的 XY 与 XZ 切片，显示五个 CSRO 参数（$\alpha_{11}$、$\alpha_{22}$、$\alpha_{12}$、$\alpha_{13}$、$\alpha_{23}$）及 BOO 的空间分布；另一个参数 $\alpha_{33}$ 见图 4。c，对 25 个 HEA 颗粒取平均，BOO 变化量 $\Delta\mathrm{BOO}$ 随各 CSRO 参数的变化。d、e，一个代表性 NiPdPt MEA 颗粒的 XY 与 XZ 切片，逐一解析 Ni、Pd、Pt，展示六个 CSRO 参数（$\alpha_{\mathrm{NiNi}}$、$\alpha_{\mathrm{PdPd}}$、$\alpha_{\mathrm{PtPt}}$、$\alpha_{\mathrm{NiPd}}$、$\alpha_{\mathrm{NiPt}}$、$\alpha_{\mathrm{PdPt}}$）与 BOO 的空间分布。f，对六个 MEA 颗粒取平均，$\Delta\mathrm{BOO}$ 随各 CSRO 参数的变化。比例尺：2 nm。

扩展数据图 8：不同合金成分 MD 模拟中局部化学有序状态与结构有序化的相关性。a–j，NiPt（a、b）、CoNi（c、d）、CoPd（e、f）和 CrCoNi（g–j）的 $\Delta\mathrm{BOO}$ 随 CSRO 参数的变化。采用两种形核方案：固定过冷度下的等温形核，以及以 $1\times10^{10}$ K s$^{-1}$ 连续淬火。为便于直接比较，采用与实验相同的 BOO ≥ 0.5 判据识别晶核。跨合金及冷却方案，$\Delta\mathrm{BOO}$ 随 CSRO 系统性变化，说明形核中的化学–结构耦合取决于成分，但对冷却条件稳健。

---

扩展数据表 1：25 个 HEA 纳米颗粒的 AET 数据采集、处理、重建、精修及统计。（原表续页使用相同表题。）

扩展数据表 2：将实验测得的 BOO 数据拟合为广义高斯函数的参数。
