Repository: Bit-Part-Young/Codex-Papers-Summary

# Codex 文献总结与翻译 

保存 使用 Codex 进行文献总结与翻译的输出 '文献总结 - ' md 文档。

```bash
.codex/skills/                # 用于 Codex 文献总结与翻译的 SKILL.md 文档

1-papers/                     # 要翻译的文献 pdf 文件
2-summaries/                  # Codex 直接输出的 *.md 文档
3-summaries-renamed/          # 重命名后的 *.md 文档
```

File: 3-summaries-renamed/文献总结 - 基于数据科学的高温 Nb-Si 合金- 断裂韧性与高温强度优化 - 2026.md
# 文献总结 - 基于数据科学的高温 Nb-Si 合金：断裂韧性与高温强度优化 - 2026

## 文献基本信息

- 英文原文标题：High temperature Nb-Si alloys using data science: optimization of fracture toughness and high-temperature strength
- DOI 链接：https://doi.org/10.1038/s41467-026-75353-6
- 作者：Chao Xu, Dezhi Chen, Xiaofu Zhang, Qi Wang, Jingyue Yu, Shu Wang, Jingjie Guo, Hengzhi Fu, Ruirun Chen, Turab Lookman
- 期刊：Nature Communications
- 日期：投稿 2025 年 7 月 18 日；接收 2026 年 6 月 26 日；在线发表 2026 年 7 月 10 日。PDF 中未列出返修日期。
- 数据链接：补充信息和 Source Data 文件；GitHub 仓库 https://github.com/chaoxu-HIT/report-code；Zenodo 数据归档 https://doi.org/10.5281/zenodo.2030296269。
- 代码链接：GitHub 仓库 https://github.com/chaoxu-HIT/report-code；Zenodo 代码归档 https://doi.org/10.5281/zenodo.20302962。

## 文献总结

### 研究背景与问题

Nb-Si 基高温合金被认为是下一代高温结构材料的候选体系，因为其具有优良的高温强度、较好的抗氧化性和相对较低的密度。然而，该体系存在核心矛盾：加工所需的室温断裂韧性通常要求超过 18 MPa·m$^{1/2}$，而服役所需的高温强度又依赖脆性硅化物相，两者常互相竞争。

论文指出，这一矛盾来自显微组织。高温强度主要依赖 γ-Nb$_5$Si$_3$ 硅化物相，该相具有高熔点和有序 D8m 晶体结构，能提供热稳定性；但其室温滑移系有限、固有脆性强。提高硅化物体积分数可增强高温蠕变抗力，但会促进裂纹沿脆性金属间化合物相或穿过该相扩展，从而降低室温断裂韧性。

### 数据集与特征工程

作者从文献中收集 Nb-Si 合金成分和性能数据，并为降低加工工艺差异造成的混杂影响，仅保留电弧熔炼、铸态 Nb-Si 合金样本。最终用于断裂韧性 KQ 预测的数据集包含 203 个样本，用于 1250°C 高温压缩强度 HTC 预测的数据集包含 34 个样本。

数据分析显示，Nb-Si、Nb-Ti 和 Nb-Cr 是最常见的元素对，其中 Nb 是基体元素。Nb、Si、Ti、Cr、Al、Hf 和 Zr 在合金设计中出现频率较高。Si 通常处于 10-20 at.% 范围，Ti 分布更宽，为 0-40 at.%。

作者从元素本征物理化学性质出发构建合金描述符，包括原子性质、电子性质、热力学性质、物理输运性质、力学性质和结构特征。通过加权平均和加权方差将元素级特征扩展为合金级描述符。

### 机器学习模型与特征筛选

论文采用三步递进式特征筛选策略，从 200 个初始特征中筛选关键描述符。第一步使用 Pearson 相关系数去除冗余特征；第二步联合 Pearson 相关系数和最大信息系数 MIC 捕捉线性与非线性关联；第三步使用以 ElasticNet 为基估计器的递归特征消除 RFE 选择最优特征子集。

最终 KQ 和 HTC 模型各保留 6 个关键特征。KQ 相关特征包括熔化焓 M-F4、原子半径错配 am、亲电指数 M-B3、电负性差 Δχ、热力学参数 Ω 和混合焓 ΔHmix。HTC 相关特征包括比热容 M-F7、共价半径 M-C4、am、热膨胀系数 M-F6、价电子浓度 VEC 和电子亲和能 V-B2。

作者比较了 8 种机器学习算法，包括随机森林、极端梯度提升、梯度提升决策树、决策树、Bagging、CatBoost 和人工神经网络等。人工神经网络 ANN 对两类性能均表现最好，测试集 R$^2$ 分别达到 0.97（KQ）和 0.98（HTC）。

### SHAP 解释与元素选择

论文使用 SHAP 分析解释 ANN 模型，量化每个特征对预测结果的贡献。KQ 模型中，熔化焓 M-F4 的平均 |SHAP| 值最高，其次为原子半径错配 am。两者合计贡献 55.3% 的预测影响，说明熔化焓和原子尺寸差异在断裂韧性预测中占主导。

对 HTC 模型，SHAP 分析显示特征之间存在强非线性交互。作者进一步通过归一化特征值与 SHAP 值的线性拟合得到影响系数，再据此对 15 种候选元素进行排序。综合 KQ 和 HTC 的加权排序结果，Cr、Hf、Zr 和 V 被选为提升 Nb-Si 合金综合性能的候选元素。

### 多目标优化与实验验证

作者基于训练后的模型使用 NSGA-II 进行多目标优化，以同时提升 KQ 和 HTC。设计了 8 元、7 元、6 元和 5 元合金体系，并在每个体系中通过 Latin hypercube sampling 生成 10000 个成分组合。Pareto 前沿显示，8 元和 7 元合金体系具有更宽的性能优化空间，KQ 可达 18-19 MPa·m$^{1/2}$，HTC 可达 320-360 MPa。

实验验证选择了 4 种优化合金，编号为 #1-#4。预测值与实验值误差均小于 5%。其中最优 8 元合金 Nb-12.26Si-21.35Ti-1.98Al-1.96Cr-0.51Hf-4.34Zr-4.35V 在铸态下达到 KQ = 18.92 MPa·m$^{1/2}$，并在 1250°C 下保持 HTC = 322 MPa。该断裂韧性超过文献报道的所有铸态 Nb-Si 合金。

### 显微组织与性能机制

最优 #1 合金主要由 Nbss 相和 γ-Nb$_5$Si$_3$ 相组成。TEM 表明，细小且均匀分散的六方 γ′-Nb$_5$Si$_3$ 纳米颗粒分布在 Nbss 基体中，平均尺寸约 94.88 nm。Nbss/γ′-Nb$_5$Si$_3$ 界面晶格错配达到 67.6%，形成非共格高能界面。

断裂韧性提升来自两类协同机制：一是韧性 Nbss 相造成的裂纹桥联；二是裂纹在高能 Nbss/γ′ 界面处发生偏转，增加有效裂纹路径并耗散断裂能。定量裂纹路径分析显示，#1 合金裂纹偏转参数 D = 1.65-1.74，而 #2 合金仅为 D = 1.01-1.03，说明纳米 γ′-Nb$_5$Si$_3$ 分散和非共格界面显著促进裂纹偏转。

高温强化方面，EBSD 显示 1250°C 压缩后 #1 合金保持稳定两相结构，Nbss 约占 68%，γ-Nb$_5$Si$_3$ 约占 30%。γ 相具有更高 KAM 值，说明其承担较高局部应变梯度和晶格畸变；Nbss 相由于 BCC 结构具有多滑移系，可通过位错滑移和动态回复释放应力。Nbss 与 γ 相之间存在 {110}Nbss//{10-10}γ-Nb$_5$Si$_3$ 和 {100}Nbss//{11-20}γ-Nb$_5$Si$_3$ 取向关系，有利于变形协调。

### 论文主要结论

该研究将机器学习特征筛选、SHAP 可解释性分析、NSGA-II 多目标优化和多尺度显微组织表征结合，用于解决 Nb-Si 合金断裂韧性与高温强度之间的竞争关系。结果表明，数据驱动方法与机制理解结合，可以将高温合金发现从传统的长期试错过程加速到更短周期，并为其他复杂合金体系的多目标性能优化提供可迁移策略。

## 摘要翻译

高温 Nb-Si 基合金面临一个关键挑战：在保持高温强度的同时，实现足够的室温断裂韧性（>18 MPa·m$^{1/2}$）以用于加工，而这些性能通常相互竞争。在这里，我们通过机器学习引导的合金设计克服了这种内在权衡，采用三步特征筛选策略，从 200 个初始特征中识别出 6 个关键描述符。SHAP 分析揭示了熔化焓和原子半径错配如何控制性能结果，从而通过 NSGA-II 算法实现有针对性的多目标优化。优化后的 Nb-12.26Si-21.35Ti-1.98Al-1.96Cr-0.51Hf-4.34Zr-4.35V 合金实现了 18.92 MPa·m$^{1/2}$ 的铸态断裂韧性，同时在 1250°C 下保持 322 MPa 的强度，超过了所有已报道的铸态 Nb-Si 合金。显微组织分析表明，优异性能来源于纳米尺度 γ′-Nb$_5$Si$_3$ 相的弥散分布，以及在具有 67.6% 晶格错配的相界处发生的裂纹偏转。我们的结果表明，将机器学习技术与机制理解结合，可以加速高温材料的发现。

## 引言翻译

随着航空航天、能源和先进制造领域的快速发展，对高温结构材料的性能要求显著提高 [1-3]。在下一代高温结构材料的候选体系中，Nb-Si 基合金由于其优异的高温强度、良好的抗氧化性和相对较低的密度，已经成为特别有前景的材料 [4,5]。然而，高温 Nb-Si 基合金面临一个关键挑战：在保持高温强度的同时，实现足够的室温断裂韧性（>18 MPa·m$^{1/2}$）以用于加工。这种权衡在合金显微组织中具有根本来源。高温强度主要依赖 γ-Nb$_5$Si$_3$ 硅化物相，该相通过其高熔点和有序 D8m 晶体结构提供热稳定性。然而，该相在室温下滑移系有限，使其本质上具有脆性。提高硅化物体积分数可通过承载和位错钉扎机制提高高温下的抗蠕变性能，但同时由于裂纹优先穿过这些脆性金属间化合物相或沿这些相扩展，会增加室温下的裂纹扩展敏感性。这造成了一种内在设计约束，即一种性能的提升通常会削弱另一种性能 [6]。

传统试错方法难以系统探索 Nb-Si 合金中复杂的成分-性能关系 [7,8]。机器学习（ML）提供了一个系统框架来加速这种探索 [9,10]，其中数据驱动方法能够从实验数据集中提取隐藏模式，并建立成分与性能之间的定量关系 [11,12]。基于 ML 的多目标优化，特别是在与可解释性分析结合时，为解决性能权衡提供了特定优势。这种集成策略已经在 NiTi 基形状记忆合金的自适应设计 [13-15] 以及高熵合金硬度和强度-塑性平衡优化 [16,17] 中取得成果。对于铌基合金，Mohanty 等人 [18] 通过物理引导的特征工程成功应对了稀疏数据挑战。然而，ML 在 Nb-Si 基合金中的应用仍然有限 [19,20]。尽管特征工程、模型可解释性、多目标优化和机制集成在材料信息学中已经成熟，但它们在 Nb-Si 合金中的系统集成受到以下因素限制：（1）特征选择策略的碎片化应用；（2）有限使用可解释性工具来指导元素选择；（3）单一性能的孤立优化；（4）数据驱动预测与显微组织机制之间联系不足。现有 Nb-Si 合金研究通常只孤立采用其中一种或两种方法，而不是将它们结合起来处理断裂韧性与高温强度之间的内在权衡。

为应对这些挑战，我们采用一种集成 ML 与实验验证的系统数据驱动策略。我们的方法包括：（1）一种三步递进式特征筛选策略，可从 200 个初始特征中高效识别 6 个关键因素；（2）SHAP（SHapley Additive exPlanations）分析，用于揭示定量特征-性能关系并指导元素选择；（3）使用非支配排序遗传算法 II（NSGA-II）进行多目标优化，以平衡断裂韧性与高温强度；（4）通过多尺度显微组织表征进行全面实验验证，以建立成分-组织-性能关系。

我们的方法促成了一种 8 元铸态合金（Nb-12.26Si-21.35Ti-1.98Al-1.96Cr-0.51Hf-4.34Zr-4.35V）的开发，其断裂韧性（KQ）为 18.92 MPa·m$^{1/2}$，同时保持了 1250°C 下 322 MPa 的优异高温压缩强度（HTC）。这一成果不仅满足了加工性与高温性能的双重要求，也验证了 ML 在将高温合金开发从数年加速到数月方面的能力。

## 方法翻译

### 实验设计

本研究旨在使用 ML 引导设计，开发兼具室温断裂韧性和高温强度平衡的 Nb-Si 基合金。实验流程在结果部分中描述，并在后续章节中详细说明。

### 数据收集与子集构建

为了为 ML 模型构建可靠的训练数据集，我们在包括 Web of Science 和 Materials Project 在内的主要数据库中进行了全面文献调研，整合了 Nb-Si 合金相关的成分与性能信息。特别关注两个关键性能指标：KQ 和 HTC，并分别建立了包含 203 个和 34 个数据点的专门子集。

材料数据库构建中的一个关键挑战是处理不同加工方法对合金性能的影响。我们对已发表 Nb-Si 合金研究的全面分析表明，加工方法高度多样：约 70% 的已发表数据采用电弧熔炼制备铸态样品，其余 30% 采用多种替代方法，包括定向凝固、激光增材制造、粉末冶金和铸后热处理。然而，将来自不同加工路线的样品纳入数据集会引入显著的建模复杂性，因为每种加工方法都需要特定的参数特征，这会形成稀疏特征矩阵，其中大多数样品的大多数参数为零。

为确保训练数据一致性，并在明确定义的加工域内实现稳健统计建模，我们系统地只选择电弧熔炼、铸态样品。具有受控重熔的电弧熔炼，通常为 7 次或更多循环，可产生可重复的显微组织，其特征为等轴枝晶凝固和相对均匀的成分以及有限的显微偏析。这种加工均匀性是必要的，因为它隔离了化学成分对性能的影响，而这正是我们的 ML 模型旨在捕捉的内容。通过控制加工路线，我们消除了原本会掩盖成分-性能关系的混杂变量。

我们进一步将数据集限制为含有常见研究元素的成分：Nb、Si、Ti、Al、Cr、Hf、Zr、V、Mo、W、Ta 和 Sn。该筛选排除了含有 La、In、Co、Ni 和 Sc 等非常规合金化元素的样品，因为这些元素只出现在少数成分中。纳入这些稀有元素会加剧特征稀疏问题，因为许多元素特征在数据库中大多数样品中会未定义或为零。该系统筛选过程得到最终数据库，包括用于 KQ 预测的 203 个样品和用于 HTC 预测的 34 个样品。

KQ 数据集中的所有样品均为电弧熔炼、铸态，并在室温下测试。HTC 数据集中的所有样品均为电弧熔炼、铸态，并在 1250°C 下以相同条件测试：应变速率为 0.005 s$^{-1}$，压缩变形量为 40%。加工参数方差分解（补充图 34 和补充表 17）证实，成分因素解释约 96% 的总 KQ 方差，而加工变化和测量不确定性合计仅贡献约 4%，从而证明使用基于成分的描述符作为模型输入是合理的。

### 关键合金因素的构建与筛选

本研究系统提取了用于 KQ 和 HTC 模型的各种元素本征物理化学特征，包括：（1）原子性质；（2）电子性质；（3）热力学性质；（4）物理输运性质；（5）力学性质；（6）结构特征，详见补充表 18-22。为了从元素级特征扩展到合金级描述符，通过加权平均和加权方差计算合金特征因素：

$$
f_{mi} = \sum(f_{ij} \times \alpha_j)/\sum\alpha_j
$$

$$
f_{vi} = \sum[(f_{ij} - f_{mi})^2 \times \alpha_j]/\sum\alpha_j
$$

其中，$f_{ij}$ 是元素 $j$ 的第 $i$ 个特征值；$\alpha_j$ 是元素 $j$ 的原子百分比；$f_{mi}$ 和 $f_{vi}$ 分别是合金的特征均值和方差因子。

### 特征筛选方法

特征筛选对于建立准确预测模型并避免小数据集场景中的过拟合至关重要。我们采用三步递进策略，从初始 200 个特征中系统识别关键因素。该方法应对了材料信息学中的特定挑战：相对于样本量的高维度（KQ 的 203 个样品对应 103 个特征，HTC 的 34 个样品对应 97 个特征，总计 200 个）、由周期趋势导致的元素衍生特征之间强共线性，以及潜在非线性成分-性能关系。没有使用 Lasso 或随机森林重要性排序等单步方法，因为没有任何单一方法能够在低样本-特征比下同时处理共线性去除、非线性关联检测和正则化子集选择。

第一步通过计算 PCC 评估特征之间的线性相关性。当两个特征之间的相关系数超过 |r| > 0.95，表明存在冗余信息时，去除与目标性能相关性较低的特征。

第二步同时使用 PCC 和 MIC 进行联合筛选，以捕捉线性和非线性特征-目标关系。MIC 检测关联，其取值从 0（无关系）到 1（完全可预测），补充 PCC 的线性相关分析。通过要求特征同时通过两个阈值，我们确保保留通过线性或非线性指标显示相关性的特征，从而降低计算成本和噪声，同时避免过早排除潜在相关特征。KQ 模型采用 PCC > 0.2 和 MIC > 0.2 的阈值，而 HTC 模型使用调整后的 PCC > 0.09 和 MIC > 0.08 阈值，以适应较小数据集中较弱的相关性。

第三步应用以 ElasticNet 回归为基估计器的 RFE，从预筛选特征中选择最优特征子集。ElasticNet 结合 L1 和 L2 正则化（alpha = 0.01，l1_ratio = 0.5），特别适用于小数据集，因为它在防止过拟合的同时执行自动特征选择。RFE 算法根据 ElasticNet 系数迭代移除最不重要的特征，并使用交叉验证评估子集。特征重要性按系数大小排序，最优特征数通过识别交叉验证 R$^2$ 性能的平台区确定。

### 模型构建与评价

在筛选关键特征之后，构建多个 ML 模型用于 KQ 和 HTC 预测。比较了 8 种算法：RF、Extreme Gradient Boosting、GBDT、DT、Bagging、CatBoost 和 ANN，详细超参数设置见补充表 23。

对于 ANN 模型，在数据预处理阶段，对所有特征进行标准化以消除量纲影响。网络结构、优化协议、正则化策略、训练参数、特征选择方法和 NSGA-II 优化设置的完整说明见补充表 24-25。为应对样本量有限（n = 34）的 HTC 模型统计稳健性问题，采用轻量化 Dropout 正则化简化结构（补充表 25）。通过 bootstrap 集成和 Monte Carlo dropout 方法进行不确定性量化（补充图 35-36），提供校准置信区间；学习曲线分析（补充图 37）证实模型收敛（补充注释 7）。模型性能使用以下指标评价：

$$
R^2 = 1 - \frac{\sum_{i=1}^{n}(Exp_i - Pre_i)^2}{\sum_{i=1}^{n}(Exp_i - \overline{Exp})^2}
$$

$$
RMSE = \sqrt{\frac{1}{n}\sum_{i=1}^{n}(Exp_i - Pre_i)^2}
$$

$$
MAE = \frac{1}{n}\sum_{i=1}^{n}|Exp_i - Pre_i|
$$

其中，$Exp_i$ 和 $Pre_i$ 分别为实验值和预测值，$\overline{Exp}$ 为实验值平均值，$n$ 为样本数。

为严格评价小数据集场景中的模型稳健性并验证泛化性能，我们对两个模型实施了严格的 5 折交叉验证。对于 KQ 模型（203 个样本），交叉验证在所有折中获得一致性能，平均 R$^2$ 为 0.94±0.01，RMSE 为 0.97±0.07 MPa·m$^{1/2}$，MAE 为 0.72±0.04 MPa·m$^{1/2}$。对于 HTC 模型（34 个样本），尽管数据有限，仍获得平均 R$^2$ = 0.89±0.01，RMSE = 4.4±0.3 MPa，MAE = 3.4±0.2 MPa。各折之间较小的标准差表明，我们的模型在不同数据划分上实现稳定性能，说明其捕捉到真实的成分-性能关系，而不是对特定训练子集过拟合（补充表 26-27）。这种 k 折验证补充了已有验证方法，后者包括使用不同随机种子进行多次迭代的动态训练-测试划分，以及 5 次迭代窗口的滚动平均。34 个样本 HTC 数据集的代表性通过 11 维成分空间的 PCA 评估。训练和测试子集占据重叠区域（补充图 38a, b）；PC1 和 PC2 得分的 Kolmogorov-Smirnov 检验给出 p = 0.663 和 p = 0.427，证实两组之间不存在分布偏差（补充图 38c, d）。34 个样本覆盖 Si 从 12 到 18 at.%，Ti 从 0 到 35 at.%，以及 5 到 7 元的合金复杂度，跨越铸态 Nb-Si 合金的主要成分空间。有限样本量限制了多元素区域的覆盖；在已验证成分范围内的预测是可靠的，而超出训练分布的外推应谨慎对待。

### 基于 SHAP 分析的合金元素选择

为增强模型可解释性，SHAP 分析被应用于 Nb-Si 合金体系。它发展自博弈论，当应用于 ML 模型时，反映特征对模型预测的边际贡献 [66,67]。与传统特征重要性分析相比，SHAP 满足局部准确性、一致性、对称性和虚拟性等理论性质，从而保证分析结果的可靠性和公平性。

基于 SHAP 分析结果，我们开发了一种定量元素排序方法。首先，通过归一化特征值与 SHAP 值之间的线性回归获得影响系数（$k_{ni}$），其中正的 $k_{ni}$ 表示特征-性能正相关。随后计算权重系数：

$$
Z_{ni} = \frac{|k_{ni}|}{\sum_{i=1}^{m}|k_{ni}|}
$$

以反映每个特征的相对重要性。对于每个元素，每个特征中的排序位置 $q_i$（由较高或较低特征值是否有利决定）由 $Z_{ni}$ 加权，得到性能特异性得分：

$$
S_{KQ} = \sum_{i=1}^{6} Z_{ni}^{KQ} \times q_i^{KQ}
$$

$$
S_{HTC} = \sum_{i=1}^{6} Z_{ni}^{HTC} \times q_i^{HTC}
$$

最后，使用加权得分对元素进行排序：

$$
S_{total} = S_{KQ} + S_{HTC}
$$

较低的总得分表示更强的有益作用。该方法识别出 Cr、Hf、Zr 和 V 是同时增强 KQ 和 HTC 的前四种元素。

### 多目标优化与实验验证

为实现 KQ 和 HTC 的平衡优化，基于训练模型使用 NSGA-II 进行多目标优化 [68]。选择 NSGA-II 是因为它可以在单次优化运行中生成完整 Pareto 前沿，而无需在每个权重设置下分别优化，并且已被广泛验证适用于连续合金成分设计。种群大小设为 100，迭代次数为 100 代，交叉概率为 0.9，变异概率为 0.3。为验证模型准确性，基于元素排序设计了 4 种不同复杂度的合金体系：8 元（Nb-Si-Ti-Al-Cr-Hf-Zr-V）、7 元（Nb-Si-Ti-Al-Cr-Hf-Zr）、6 元（Nb-Si-Ti-Al-Cr-Hf）和 5 元（Nb-Si-Ti-Al-Cr）合金。

样品使用北京梦材材料科技有限公司（中国北京）提供的高纯金属原料（纯度 >99.9%）通过电弧熔炼合成。熔炼在惰性氩气气氛（纯度 >99.999%，压力 0.05 MPa）下进行，每个样品至少重熔 7 次，以确保成分均匀，并在水冷铜坩埚上冷却。未进行铸后热处理。所得铸锭通过线切割电火花加工（EDM）切割成标准试样，用于力学测试和显微组织表征。

断裂韧性按照 ASTM E399，在室温（25°C）下通过三点弯曲测量。试样尺寸为 2 × 4 × 20 mm，采用低速金刚石线切割引入约 2 mm 的缺口预裂纹，跨距为 16 mm，横梁速度为 0.05 mm/min。高温压缩测试在 Gleeble 1500D 热模拟机（Dynamic Systems Inc., USA）上进行，使用圆柱试样（⌀6 × 9 mm）。试样以 10°C/s 电阻加热至 1250°C，保温 3 min，然后在真空中以 0.005 s$^{-1}$ 的应变速率压缩至 40% 变形。温度由点焊在试样中部高度位置的 K 型热电偶监测，整个测试过程中温度波动控制在 ±2°C。

相组成通过 X 射线衍射（XRD, Empyrean, PANalytical, Netherlands）分析，使用 Cu Kα 辐射，在 45 kV 和 40 mA 下工作，2θ 范围为 20°-100°，扫描速率为 8°/min。显微组织通过扫描电子显微镜（SEM, Merlin Compact, Zeiss, Germany）在背散射电子（BSE）模式下以 20 kV 表征。元素分布使用集成能量色散 X 射线谱（EDS, X-Max 80 mm$^2$ SDD, Oxford Instruments）分析。EBSD 在配备 Oxford Instruments Symmetry S2 探测器的 Zeiss Gemini 560 场发射 SEM（Zeiss, Germany）上进行，电压 20 kV，步长 0.5 μm。用于 EBSD 的截面表面通过截面离子抛光制备。EBSD 数据使用 AZtec 软件（Oxford Instruments）和 ATEX 软件进行标定和分析。

TEM 在 FEI Talos F200X 仪器（FEI, USA）上进行，工作电压 200 kV，配备 Super-X EDS 探测器系统（4 个无窗硅漂移探测器）。TEM 薄膜通过机械减薄至小于 50 μm，然后使用精密离子抛光系统（GATAN 695）进行离子减薄至电子透明。HRTEM 图像、SAED 花样和 GPA 用于表征界面结构、晶体取向和相界附近的局部应变分布。

### 统计与可重复性

没有使用统计方法预先确定样本量。数据集大小（KQ 为 203 个样本，HTC 为 34 个样本）由已发表实验数据的可获得性决定。没有数据被排除在分析之外。实验未随机化。研究人员在实验和结果评估过程中未对分组盲法处理。机器学习模型性能使用 5 折交叉验证进行评估。除非另有说明，图中的误差棒表示标准差（SD）。统计显著性在 p < 0.05 下评估。

## 结论翻译

说明：论文正文未设置独立的 `Conclusion` 或 `Conclusions` 章节。以下翻译对应 `Results and discussion` 末尾的总结性段落。

总之，我们开发了一种 ML 引导策略，克服了 Nb-Si 合金中断裂韧性与高温强度之间的权衡。三步特征筛选从 200 个特征中识别出 6 个关键因素，使 ANN 模型达到 R$^2$ > 0.96。通过回归分析、基准模型比较和外推评估进行的定量验证，建立了 ML 描述符与显微组织参数之间具有数据支持的相关性。SHAP 分析指导了用于 NSGA-II 优化的元素选择（Cr、Hf、Zr、V），得到一种 8 元合金，实现了 18.92 MPa·m$^{1/2}$ 的韧性和 1250°C 下 322 MPa 的强度。优异性能来源于纳米尺度 γ′-Nb$_5$Si$_3$ 分散和高能界面介导的裂纹偏转。该策略表明，将成熟的 ML 技术与机制理解结合，可以加速高温材料的发现，并对面临类似性能权衡的其他复杂合金体系具有更广泛适用性。

## 结果/讨论章节子标题翻译

- 数据收集与特征工程
- 特征筛选与模型构建
- SHAP 分析揭示特征-性能关系
- 多目标优化与实验验证
- 断裂韧性增强机制
- 高温强化机制
- 将机器学习识别的特征与显微组织机制联系起来

## 图题和表题翻译

图 1 基于 ML 的 Nb-Si 合金设计流程。该流程包括数据收集（KQ 为 n = 203 个样本；HTC 为 n = 34 个样本）、特征工程（200 个初始描述符）、三步特征筛选（PCC 冗余去除、PCC-MIC 联合筛选、使用 ElasticNet 的 RFE）并缩减至 6 个关键特征、跨 8 种算法的模型训练并选择 ANN、SHAP 分析，以及 NSGA-II 多目标优化和随后的实验验证。优化合金达到 KQ = 18.92 MPa·m$^{1/2}$，并在 1250°C 下达到 HTC = 322 MPa，预测误差低于 5%。

图 2 特征选择过程。a, b，与（a）KQ 和（b）HTC 相关的前 20 个特征的 PCC 热图。颜色标尺：Pearson r 从 −1.0（蓝色）到 +1.0（红色）。c, d，用于（c）KQ 和（d）HTC 的 PCC-MIC 联合筛选；柱状图显示每个特征的组合 PCC 和 MIC 得分；红色特征标签表示保留特征。e, f，RFE 结果，显示（e）KQ 和（f）HTC 的 R$^2$（红色圆点）和 RMSE（青色柱）随特征数量的变化；两者均在 6 个特征处进入平台区（KQ：R$^2$ = 0.912；HTC：R$^2$ = 0.89）。特征统计来自 n = 203 个独立电弧熔炼铸态合金样本（KQ）和 n = 34 个在 1250°C 下测试的独立样本（HTC）。未使用技术重复。

图 3 模型性能比较。a, b，使用 ANN 模型得到的（a）KQ 和（b）HTC 的预测值与实验值；蓝色：训练集（KQ n = 162；HTC n = 27）；红色：测试集（KQ n = 41；HTC n = 7）；显示所有单个数据点。插图：残差直方图，并叠加正态分布曲线。c, d，（c）KQ（n = 203；灰色带：±10%）和（d）HTC（n = 34；灰色带：±2%）每个样本的平均相对误差（MRE, %）。e, f，8 种算法在（e）KQ 和（f）HTC 上的 R$^2$ 和 MAE；蓝色：训练；红色：测试；点表示 n = 5 次独立运行的单个值；误差棒：n = 5 次运行的 SD。所有样本均为独立电弧熔炼铸态合金；未使用技术重复。Bag，bagging；DT，决策树；XGB，极端梯度提升；Cat，CatBoost。

图 4 SHAP 特征重要性分析。a, b，基于所有样本计算的（a）KQ 和（b）HTC 模型中 6 个关键特征的平均 |SHAP| 值（KQ：n = 203；HTC：n = 34）。红色柱：具有正平均 SHAP 的特征；蓝色柱：具有负平均 SHAP 的特征；颜色深度表示幅值。饼图：每个特征对所有平均 |SHAP| 值总和的百分比贡献，表示每个特征对预测方差的相对份额，与柱状图绝对值不同。c, d，基于所有样本计算的（c）KQ（n = 203，显示前 50 个样本）和（d）HTC（n = 34，显示全部样本）的 SHAP 热图；红色：正 SHAP 值；蓝色：负 SHAP 值；上方散点显示模型输出 f(x)。e, f，一个代表性样本的瀑布图，显示每个特征对（e）KQ 和（f）HTC 中偏离 E[f(x)] 的贡献；红色柱：正贡献；蓝色柱：负贡献。

图 5 多目标优化与实验验证。a，8 元体系的 Pareto 前沿；灰色圆点：可行解（n = 10000）；粉色圆点：Pareto 最优；粉色星号：选定成分；空心蓝圈：乌托邦点。b，Pareto 最优合金的平行坐标图；黄色线：验证成分 #1。元素成分以 at.% 表示；KQ 单位为 MPa·m$^{1/2}$；HTC 单位为 MPa。c，三点弯曲测试的载荷-位移曲线（ASTM E399，25°C）。d，合金 #1-#4 的实测 KQ；误差棒：每种合金 n = 3 个独立试样的 SD。e，合金 #1-#4 断裂试样的宏观照片。f，合金 #1 中裂纹扩展路径的 SEM 图像（BSE，20 kV）；橙色框分别表示在（g）和（h）中放大的区域；下部区域可见二次裂纹。g，（f）中标记的上部区域放大图，显示裂纹桥联。h，（f）中标记的下部区域放大图，显示裂纹偏转。未使用技术重复。BSE，背散射电子。

图 6 高温压缩测试与显微组织表征。a，合金 #1-#4 在 1250°C 下的压缩应力-应变曲线（Gleeble 1500D，应变速率 0.005 s$^{-1}$，真空）。b，合金 #1-#4 在 1250°C 下的压缩强度；误差棒：每种合金 n = 3 个独立试样的 SD。c，压缩后合金 #1 的 SEM 图像（BSE，20 kV），显示两相显微组织。d，（c）中标记区域的放大图及 EDS 线扫描。e-m，压缩后合金 #1 的 EDS 元素面分布：（e）Nb，（f）Si，（g）Ti，（h）Al，（i）Cr，（j）Hf，（k）Zr，（l）V，（m）叠加。n, o，本工作与已报道铸态 Nb-Si 合金之间（n）KQ 和（o）高温压缩强度的文献比较；每个符号表示一个独立报道的合金。AM：电弧熔炼；HT：热处理；AC：铸态。

图 7 合金 #1 的 TEM 表征。a，明场 TEM 图像，显示 Nbss 基体中弥散的 γ′-Nb$_5$Si$_3$ 纳米颗粒（青色六边形）；插图：颗粒尺寸分布（n = 32 个颗粒）；平均值 94.88 nm。b，一个 γ′-Nb$_5$Si$_3$ 颗粒的 HRTEM 图像；橙色框：在（c）中放大的区域。c，Nbss/γ′-Nb$_5$Si$_3$ 相界的 TEM 图像；白色框标记选作分析的 i、k 和 m 区域。d，低倍 TEM 图像，显示 Nbss 基体中裂纹附近的高密度位错墙。e，从（a）中 Nbss 相获得的 SAED 花样（Z = [011]），证实 BCC 结构；标定了 (211)、(200)、(011) 衍射斑点。f，从（a）中 γ′-Nb$_5$Si$_3$ 相获得的 SAED 花样（Z = [1-1-23-]），证实六方 D8m 结构。g，来自（c）中界面区域的复合 SAED；两相衍射斑点叠加，证实 67.6% 晶格错配。h, n，（c）中界面的 GPA 图，显示（h）εxx 和（n）εxy 应变分量；颜色标尺：−0.1（蓝色，压缩）到 +0.1（红色，拉伸）；箭头：x/y 参考方向。i, j，γ′-Nb$_5$Si$_3$ 区域的 IFFT 图像：（i）晶格条纹图像和（j）原子柱排列。k，界面过渡区的 IFFT 图像。l, m，Nbss 区域的 IFFT 图像：（l）原子柱排列和（m）晶格条纹图像。（i-m）中的颜色标尺表示 IFFT 图像强度（任意单位）。n = 1 个试样；区域选自多个位置。缩写：HDDW，高密度位错墙；SAED，选区电子衍射。

图 8 合金 #1 在 1250°C 压缩后的 EBSD 分析。a，SEM（BSE，15 kV）。b，相图；橙色：Nbss（67.92%）；紫色：γ-Nb$_5$Si$_3$（30.41%）；约 2%：低置信指数点（CI < 0.1）或少量硅化物相；步长 0.5 μm。c，KAM 图；颜色标尺 0-1.5°；第一近邻核。d，Nbss {110}/{100}/{111} 和 γ-Nb$_5$Si$_3$ {10-10}/{11-20}/{11-21} 的极图；MUD 颜色标尺。e，叠加 Nbss 和 γ-Nb$_5$Si$_3$ 晶胞取向的 IPF 图，相界以黑色标出。f，KAM 直方图；插图饼图：0-0.3°（77%）、0.3-0.6°（20.3%）、0.6-0.9°（1.9%）、0.9-1.2°（0.4%）、1.2-1.5°（0.4%）。g，局部 IPF 图，带有 Nbss 和 γ-Nb$_5$Si$_3$ 的 IPF 颜色键。h, i，（h）Nbss（n = 97 个晶粒）和（i）γ-Nb$_5$Si$_3$（n = 404 个晶粒）的晶粒尺寸分布；曲线：对数正态拟合；插图：0-5、5-10、10-15、>15 μm 范围内的比例；晶粒由 >10° 晶界定义；仅包括 ≥10 像素的晶粒。缩写：IPF，反极图；MUD，均匀分布倍数；CI，置信指数。

File: 3-summaries-renamed/文献总结 - 多元素协同添加使延性 Ti2AlNb 合金在室温至 750 ℃ 保持超高强度 - 2026.md
# 文献总结 - 多元素协同添加使高延性 Ti2AlNb 合金在室温至 750 ℃ 保持超高强度 - 2026

---

## 文献基本信息

- **英文标题**：Multi-element co-addition achieves ultrahigh strength in a ductile Ti2AlNb alloy from room temperature to 750 °C
- **DOI**：https://doi.org/10.1016/j.actamat.2026.122884
- **作者**：Jinfu Zhao、Hang Zhang、Bingyan Ai、Yuanze Wang、Jinyu Zhang、Gang Liu、Jun Sun；Jinfu Zhao 和 Hang Zhang 为共同第一作者，Jinyu Zhang 为通讯作者。
- **作者单位**：State Key Laboratory for Mechanical Behavior of Materials, Xi’an Jiaotong University, Xi’an 710049, China
- **期刊**：Acta Materialia（Journal Pre-proof）
- **日期**：投稿 1 June 2026；返修 27 September 2026；接收 24 October 2026；在线发表 原文未提供。
- **数据与代码链接**：原文未提供。

---

## 论文内容详细总结

### 研究背景与目的

Ti2AlNb 合金兼具较高比强度、室温延性和高温抗蠕变能力，但室温强度与延性相互制约，且在 650 ℃ 及以上的屈服强度不足。软 B2 基体先行变形，容易在 B2/O 界面造成应变不相容和裂纹形核；增加板条状 O 析出物虽可提高强度，却往往牺牲延性。已有近等轴 O 晶粒材料达到约 12.5% 延性时，屈服强度仅约 920 MPa；另一高强设计达到约 1392 MPa 时，延伸率仅约 1.2%。

作者以 Ti-22Al-25Nb（at.%）为基体，同时加入 Mo、Zr、Si，目标是在近等轴 B2+O 组织中同时增强两相、降低两相硬度差，并改善界面变形协调性。比较组包括基体合金、1Mo、0.25Si、1Mo1Zr 和最终的 1Mo1Zr0.25Si 合金。

---

### 研究方法

合金经真空电弧熔炼并重复熔化 5 次，1100 ℃ 均匀化 1 h 后水淬。DSC 结合金相验证最终合金的相变温度约为 638、968、992、1055 ℃。样品在 940 ℃ 保温 30 min 后循环热轧，每道次压下 0.5 mm，道次间回炉保温 2 min；轧后水淬，最终厚度 1.5 mm，总变形约 88%。

用 EBSD、TEM、高分辨 TEM、几何相位分析和 APT 研究相组成、晶粒、位错、界面与元素分配。沿轧向取样，在室温、650 ℃、750 ℃ 以 $1.0\times10^{-3}\ \mathrm{s}^{-1}$ 拉伸；高温测试前保温 20 min，每种样品至少测试 3 次。用纳米压痕分别测量 B2 和 O 相的硬度，并通过拉伸前后组织比较分析变形机制。讨论部分还以固溶、Hall–Petch、位错和相界障碍模型估算室温屈服强度，并用冷却及扩散估算判断 Mo 浓度梯度的来源。

---

### 主要结果

#### 相组成、晶粒与界面

基体合金含约 62% B2、36% O、2% α2；Mo/Zr 共添加消除 α2，相组成为 B2+O。最终合金约含 77 vol.% B2 和 23 vol.% O，两相平均晶粒尺寸分别约 0.91 和 0.49 μm。与基体合金相比，最终合金 B2 硬度由 3.96 增至 4.97 GPa，O 相硬度由 5.36 增至 5.82 GPa，两相硬度差由 1.4 降至 0.85 GPa。B2 与 O 的晶面间距分别为 0.237 和 0.242 nm，晶格失配约 0.021，界面为半共格。

热轧变形从 30% 增至 88% 时，O 相由近等轴与板条共存转为仅有近等轴析出物，体积分数由约 52% 降至约 23%。最终阶段 B2 与 O 的 KAM 分别降至约 0.289° 和 0.439°，表明动态再结晶明显。APT 显示 Mo 偏向 B2 并在 B2/O 界面有约 50 nm 的浓度梯度，Si 偏向 O，相中的 Zr 基本均匀分布。未观察到 Mo–Si 纳米析出物。

#### 力学性能

最终合金在室温的屈服强度约 1273 MPa、断裂延伸率约 11.8%；基体合金对应数值约为 1123 MPa 和 4.3%。在 650 ℃，最终合金的屈服强度与抗拉强度分别约为 940 和 986 MPa；在 750 ℃ 分别约为 732 和 873 MPa。650 ℃ 下基体合金的对应强度仅约 476 和 622 MPa。作者将该合金与文中收集的 Ti2AlNb 合金比较，认为其室温强度—延性及高温强度组合突出。

#### 变形组织

室温拉伸后，B2 与 O 相位错密度均增加；B2 的 KAM 由约 0.29° 增至 0.83°，O 相由约 0.44° 增至 0.87°。TEM 直接观察到位错跨越 B2/O 界面并在 O 相 (001) 面继续滑移，以及界面发射位错。650 ℃ 拉伸后，B2/O 界面附近出现高密度位错墙与缠结；断口的韧窝内可见 O 相析出物，指向沿界面的裂纹扩展。750 ℃ 下 O 相内位错很少，但界面附近仍有位错墙，B2 基体内还析出细小 O 板条。

---

### 讨论与结论

作者用水淬冷却模型估算 Mo 扩散距离上限为约 19–32 nm，小于实测约 50 nm 界面梯度，因而将该梯度归因于热轧期间形成的相间分配，而非水淬产生的瞬态扩散。作者据此预期 Mo 富集界面在 650–750 ℃ 的 B2+O 相区中能够保留，但论文也明确承认缺少长期热暴露数据。

Mo 与 Si 分别偏向 B2 和 O，相内 Zr 较均匀，构成互补固溶强化；细晶提供晶界强化，半共格界面提供位错障碍。相界障碍随被激活滑移系的夹角变化，模型给出的相界强化贡献为 70.7–748.2 MPa，总屈服强度估计为 1009.6–1687.1 MPa，实测约 1273 MPa 位于此范围内。室温延性还来自约 77% 连续 B2 基体及 (001)O//(110)B2 取向关系所促进的跨界面滑移传递。

高温下，界面位错墙和缠结阻碍位错运动，有助于强度保持，但界面位错堆积与应力集中也使延性降低；750 ℃ 时新析出的 O 板条进一步分割 B2 基体。作者提出这种设计向其他合金推广需具备适度硬相比例、允许滑移传递的取向关系，以及能互补分配并分别强化两相的溶质。现有证据的局限是成分探索范围有限，尚无长期热暴露稳定性数据。

---

## 章节翻译

### 摘要

Ti2AlNb 合金具有内禀脆性，这在室温下造成长期存在的强度与延性权衡，同时其高温强度也不足。为应对这些限制，我们设计了一种 Ti-22Al-25Nb-1Mo-1Zr-0.25Si（at.%）合金，其受控的近等轴组织由 B2 基体和 O 相析出物构成。晶格失配约 0.021 的半共格 B2/O 界面促进位错滑移传递，并延缓裂纹形核。Mo、Zr 和 Si 的多元素协同添加细化晶粒、降低两相之间的硬度差，并提供持续的固溶强化。这些协同作用使合金在室温下达到约 1273 MPa 的屈服强度和约 11.8% 的断裂延伸率，显著优于常规 Ti2AlNb 合金。值得注意的是，在 650 ℃ 和 750 ℃，所设计合金仍分别保持约 940 和 732 MPa 的高屈服强度，抗拉强度分别约为 986 和 873 MPa。我们的研究结果为通过晶界工程和组织控制克服 Ti2AlNb 合金的强度—延性矛盾提供了途径。

---

### 1. 引言

Ti2AlNb 合金是一种典型的正交晶系金属间化合物，因兼具高比强度、良好的室温延性和优异的高温抗蠕变能力，被认为是有前景的高温结构材料 [1, 2]。与 α2-Ti3Al 和 γ-TiAl 合金相比，Ti2AlNb 合金具有更优的室温强度和延性 [3-6]。尽管如此，Ti2AlNb 合金仍面临两项阻碍其在航空航天工业广泛应用的主要挑战：一是公认的室温强度与延性之间的权衡，二是在 650 ℃ 及以上温度下屈服强度（YS，$\sigma_y$）不足 [7, 8]。因此，在改善高温性能的同时克服这一权衡，已成为进一步发展 Ti2AlNb 基合金的重要研究方向。

软 B2 基体优先变形，导致 B2/O 界面处应力集中和应变不相容，促进裂纹形核与扩展。B2 基体过早屈服也限制了 Ti2AlNb 合金拉伸时的整体 $\sigma_y$。时效处理引入高强度板条状 O 相析出物，阻碍 B2 基体中的位错运动，但显著降低延性 [9, 10]。例如，He 等人 [9] 通过调控 O 相板条的尺寸、分布和体积分数，使 $\sigma_y$ 高达约 1392 MPa，但延伸率仅约 1.2%。近等轴组织可以提高室温延性，但与层片组织相比，$\sigma_y$ 较低 [10, 11]。一种具有约 0.36 μm 近等轴 O 相晶粒的 Ti2AlNb 合金，其延性约为 12.5%，而 $\sigma_y$ 降至仅约 920 MPa [12]。这些相反的策略说明，Ti2AlNb 合金中仍存在强度与延性之间的权衡。

通过微量合金元素实现晶界（GB）强化，结合了界面强化和固溶强化，有望缓解强度—延性权衡 [13-16]。然而，这种方法的效果高度依赖合金元素的选择；大多数研究聚焦于 Mo [14-21]。例如，在 Ti-22Al-25Nb 中以 1.1 at.% Mo 替代 Nb，可细化 B2 基体和 O 相板条，并在 B2 基体中引入高密度位错 [22]。然而，添加 Mo 还促进在晶界形成 B2+O 集群，后者成为裂纹形核位置，使裂纹沿 B2/O 界面扩展，并降低室温延性。因此，仅添加 Mo 不能解决 B2 与 O 相之间的变形不相容。其他元素具有互补作用。V 改善延性，W 则提高高温强度和抗蠕变能力 [23]。在这些合金中，Ti-22Al-20Nb-2W 实现了延性、强度与蠕变寿命的良好平衡。第一性原理计算表明，Mo 和 W 对 B2、O 两相弹性模量的提升最大，这与塑性变形抗力的改善相关 [19]。Cr 和 Mo 改善 O 相析出物的延性，但对一相有利的元素可能使另一相性能恶化，凸显了成分优化的复杂性。密度泛函理论研究指出，没有任何单一添加元素能在热力学上抑制 O 相中的反位缺陷形成 [24]。此外，Mo 和 W 通过降低 Ti、Nb 的扩散系数（在 823 K 时分别约降低 4 倍和 8 倍），从动力学上抑制无序化，进而阻碍位错攀移并提高抗蠕变能力。这些发现表明，任何单一元素，尤其是 Mo，都无法同时实现高强度、良好延性和充分的抗蠕变能力。更有效的策略是协同优化组织与成分，在保持高强度的同时抑制界面应变局域化。

因此，在本研究中，我们向 Ti-22Al-25Nb（at.%）基体合金加入 β 稳定元素 Mo、中性强化元素 Zr 和类金属元素 Si，以优化合金成分 [25-27]。我们的目标是在提高强度的同时构筑近等轴组织，从而在室温下实现优异的强度—延性组合。所得合金的名义成分为 Ti-22Al-25Nb-1Mo-1Zr-0.25Si，其力学性能优于先前报道的 Ti-22Al-25Nb 合金。这种改善来自三种协同强化作用：i）多种微量元素强化 B2 基体和 O 相析出物，同时降低二者的强度差；ii）这些元素显著细化晶粒，带来明显的晶界强化；iii）它们促进半共格 B2/O 界面的形成，有利于位错活动并改善变形协调性。因此，新合金在室温下获得约 1273 MPa 的 $\sigma_y$ 和约 11.8% 的断裂延伸率（EF，$\varepsilon_f$）。在 650 ℃，$\sigma_y$ 达到约 940 MPa，抗拉强度（UTS，$\sigma_{UTS}$）达到约 986 MPa；在 750 ℃，两者分别约为 732 和 873 MPa。总体而言，本研究为克服 Ti2AlNb 合金长期存在的强度—延性矛盾提供了一条途径。

---

### 2. 实验材料与方法

#### 2.1 成分设计

以往研究通常通过添加 Mo 等单一元素来强化 Ti2AlNb 合金。与之不同，本研究同时向 Ti-22Al-25Nb 合金中加入微量 Mo、Zr 和 Si，以考察它们的协同强化作用。这些微量元素的浓度对力学响应具有决定性影响。约 1 at.% 的 Mo 可提供最佳的强度与延性组合 [25, 26]。约 1 at.% 的 Zr 在不牺牲强度的条件下改善室温延性 [20, 26]。为避免脆化，Si 含量需低于 0.5 at.% [17, 20, 27]，因此此处选择 0.25 at.% Si。基于这些考虑，我们设计了名义成分为 Ti-22Al-25Nb-1Mo-1Zr-0.25Si 的新合金（下称 1Mo1Zr0.25Si 合金）。为分别评价合金元素对组织及力学性能的单独作用和协同作用，还制备了另外 4 种合金用于比较：基体合金（未添加上述元素）、1Mo、0.25Si 和 1Mo1Zr，如表 1 所列。

#### 2.2 材料制备

所有合金均采用真空电弧熔炼制备。为保证成分均匀，将原料重复熔化 5 次。随后在 1100 ℃ 对铸锭均匀化 1 h，并水淬（WQ）。通过差示扫描量热法（DSC）结合金相方法，测得 1Mo1Zr0.25Si 合金从 O → B2+O → B2+α2+O → B2+α2 → B2 的相变温度依次约为 638、968、992 和 1055 ℃（图 1a）。DSC 测量使用经 400 ℃ 等温退火 4 h、使 O 相接近平衡态的热轧样品，随后在流动氩气中以 2.5 ℃/min 从室温加热至 1250 ℃。由 DSC 特征峰获得的候选相变温度进一步通过金相验证：样品在这些温度附近的一系列温度下等温保温 1 h，随后淬火以保留高温组成相，再用光学显微镜（OM）和扫描电子显微镜（SEM）辨识各相。

将均匀化铸锭切成尺寸为 25 × 10 × 13 mm³ 的块状试样。每道次压下量为 0.5 mm，约为初始厚度的 4%。为获得 B2+O 双相组织，将试样加热至 940 ℃，保温 30 min，再进行循环热轧。循环轧制促进再结晶和 O 相析出，形成可改善力学性能的近等轴组织。每道次轧制后，试样返回炉内保温 2 min。最后一道次结束后再保温 2 min，随后水淬。该热机械处理得到最终厚度为 1.5 mm 的板材，对应总变形量约 88%。图 1b 示意了热机械处理路线及相应的组织演变。

#### 2.3 显微组织表征

为揭示热轧过程中的组织特征及演变，进行了透射电子显微镜（TEM，JEOL-F200）和电子背散射衍射（EBSD，Oxford）观察。需要说明的是，对于每一种样品状态，所展示的 EBSD 图是从多个 EBSD 测区中选出的代表性视场，而非局部异常区域。EBSD 样品采用电解抛光制备。试样先经 3000 目砂纸打磨，再用电解液进行电解抛光（乙酸：高氯酸 = 9：1，体积比；下同）。随后使用 Kroll 试剂（蒸馏水：硝酸：氢氟酸 = 95：4：1）化学腐蚀。TEM 样品制备所用电解液为高氯酸：正丁醇：甲醇 = 6：30：64。采用原子探针断层扫描（APT，Cameca LEAP 4000 HR）在原子尺度表征相界区域的成分。利用双束 SEM（FEI Helios Nanolab 600i）上的聚焦离子束（FIB），从 B2/O 界面特定位置制备 APT 样品。

#### 2.4 力学测试

从轧制板材中沿轧向（RD）切取哑铃形拉伸试样。室温测试试样的标距为 10 mm、宽度为 4 mm、厚度为 1.5 mm；高温测试试样的标距为 18 mm、宽度为 5 mm、厚度为 1.5 mm。在室温以及 650 ℃、750 ℃ 下以 $1.0\times10^{-3}\ \mathrm{s}^{-1}$ 的应变率进行拉伸测试，高温试样在加载前于目标温度保温 20 min。每种样品至少测试 3 次，以保证可靠性。为测量 B2 基体和 O 相析出物的硬度，在室温下使用配备标准 Berkovich 压头的 Hysitron TI950 纳米压痕仪，对电解抛光试样进行纳米压痕测试。测试采用载荷控制模式，最大载荷为 9 mN，加载应变率为 0.1 s⁻¹，保载时间为 2 s。对不同合金中的每一相至少进行 5 次有效压痕，压痕间距超过压入深度的 10 倍，以避免相邻压痕效应重叠。

---

### 5. 结论

在本研究中，为克服 Ti2AlNb 合金的强度—延性权衡，我们开发了具有受控近等轴组织的 Ti-22Al-25Nb-1Mo-1Zr-0.25Si（at.%）合金。主要发现如下。

1）多元素添加降低 B2 基体与 O 相析出物之间的力学性能差异，促进均匀变形，使材料在室温下兼具高强度与良好延性。

2）该合金的室温 $\sigma_y$ 约为 1273 MPa，延伸率约为 11.8%。在 650 ℃，$\sigma_y$ 约为 940 MPa，$\sigma_{UTS}$ 约为 986 MPa；在 750 ℃，两者分别约为 732 和 873 MPa。

3）优异强度源于三种协同作用：晶粒细化（Hall–Petch 强化）、固溶强化，以及能够钉扎位错并阻碍晶界迁移的半共格 B2/O 界面，其中最后一项在高温下尤其有效。

4）在室温下，特定的 (001)O//(110)B2 取向关系促进滑移传递并改善延性。在较高温度下，具有这种取向关系的界面比例降低，晶界强度减弱，导致延性损失。

总之，本研究为克服 Ti2AlNb 基合金中的强度—延性权衡提供了一条可行途径。该策略能否迁移到其他合金体系取决于三个条件：基体中硬质析出物的比例适中；晶体取向关系允许滑移在基体与析出物界面传递；共同掺入的溶质互补分配，并分别强化两相。这一设计原则有望拓展至其他 Ti2AlNb 基合金、Ti-Al 合金体系和存在类似基体—析出物取向关系的多组元合金。不过，本研究的成分探索范围有限，且缺乏用于评估组织稳定性的长期热暴露数据。因此，这些设计原则向其他合金体系的推广仍需在未来工作中验证。

---

## 结果与讨论子标题翻译

- 3. 结果
    - 3.1 合金元素对 Ti2AlNb 基合金显微组织的影响
    - 3.2 1Mo1Zr0.25Si 合金热轧过程中的显微组织演变
    - 3.3 1Mo1Zr0.25Si 合金中的元素分布
    - 3.4 所设计合金的室温力学性能
    - 3.5 所设计合金的高温力学性能
    - 3.6 1Mo1Zr0.25Si 合金的室温变形行为
    - 3.7 1Mo1Zr0.25Si 合金的高温变形行为
- 4. 讨论
    - 4.1 1Mo1Zr0.25Si 合金中 B2/O 界面 Mo 浓度梯度的起源
    - 4.2 1Mo1Zr0.25Si 合金室温高强度的机制
    - 4.3 1Mo1Zr0.25Si 合金室温良好延性的机制
    - 4.4 1Mo1Zr0.25Si 合金高温高强度的机制
    - 4.5 1Mo1Zr0.25Si 合金高温延性的机制

---

## 图表题翻译

图 1：（a）热轧 1Mo1Zr0.25Si 样品在 400 ℃ 等温退火 4 h 后的 DSC 曲线。（b）1Mo1Zr0.25Si 合金热机械处理及相应显微组织演变的示意图。

图 2：所设计合金的 EBSD 表征。依次展示基体、1Mo、0.25Si、1Mo1Zr 和 1Mo1Zr0.25Si 合金的相分布图、晶界图（大角度晶界为红色，小角度晶界为蓝色）、KAM 图，以及 B2 和 O 相的晶粒尺寸分布：（a1–a4）基体合金；（b1–b4）1Mo；（c1–c4）0.25Si；（d1–d4）1Mo1Zr；（e1–e4）1Mo1Zr0.25Si。

图 3：1Mo1Zr0.25Si 合金的几何相位分析（GPA）及所设计合金组织的硬度曲线。（a）含 B2/O 界面区域的高分辨 TEM 图；（b）由 GPA 得到的相应 $\varepsilon_{xx}$ 分量，色标范围为 -0.5（压缩）至 0.5（拉伸）；（c）基体合金和 1Mo1Zr0.25Si 合金中 B2、O 两相的典型载荷—位移曲线；（d）5 种合金的 B2 基体硬度比较。

图 4：1Mo1Zr0.25Si 合金在 30%、60% 和 88% 变形量下的显微组织演变。（a–c）相分布图及相应的 B2 和 O 相体积分数；（d）近等轴 O 相析出物的平均晶粒尺寸；（e–g）反极图；（h–j）晶界分布图（小角度晶界为蓝线，大角度晶界为红线）；（k）B2 与 O 相中相应的小角度和大角度晶界比例；（l–n）KAM 分布图；（o）B2 与 O 相相应的 KAM 值。

图 5：1Mo1Zr0.25Si 合金中 B2/O 界面附近的原子探针断层扫描（APT）分析。（a）三维元素分布图；（b）从（a）中的柱状感兴趣区域（ROI）获得的 O 相析出物、B2/O 界面及 B2 基体的一维成分分布；（c）Mo、Zr 和 Si 溶质相应的等浓度面。

图 6：所设计合金的室温力学性能。（a）工程应力—应变曲线；（b）各合金 $\sigma_y$、$\sigma_{UTS}$ 和 $\varepsilon_f$ 的具体数值；（c）所设计合金与先前报道的 Ti2AlNb 基合金在 $\sigma_y$ 和 $\varepsilon_f$ 方面的比较 [2, 8, 12, 16, 19, 45-52]。

图 7：所设计合金的高温力学性能。（a）各合金在 650 ℃ 的工程应力—应变曲线；（b）1Mo1Zr0.25Si 合金在 650 ℃ 和 750 ℃ 的工程应力—应变曲线；本研究合金与先前报道的 Ti2AlNb 基合金在（c）650 ℃ [8, 13, 50, 53-56] 和（d）750 ℃ [8, 13, 55] 的 $\sigma_y$ 与 $\sigma_{UTS}$ 比较。

图 8：1Mo1Zr0.25Si 合金拉伸前（a–c）及拉伸后（d–i）的显微组织。（a）图像质量（IQ）图；（b）显示含有初始位错环的 B2 晶粒的明场 TEM 图；（c）显示 O 相析出物形貌及其中预存位错分布的 TEM 图；（d）KAM 图，插图为 KAM 值统计；（e）B2/O 界面的高分辨 TEM 图；（f）（e）中标记区域的反傅里叶变换（IFFT）图；（g）B2 基体中的位错形貌；（h）滑移跨越 B2/O 界面的位错；（i）O 相析出物中的位错行为。

图 9：1Mo1Zr0.25Si 合金在 650 ℃ 拉伸后的 TEM 表征及相应断裂形貌。（a）B2 与 O 相的低倍 TEM 图；（b）（a）中局部区域的放大形貌；（c）$B=[100]$ 条件下 B2 基体的明场 TEM 图；（d）B2 基体中的位错环与位错缠结；（e）O 相析出物中的长直位错；（f）650 ℃ 拉伸后的断裂形貌；750 ℃ 拉伸变形后的 O 相析出物在双束条件（g）$g=[020]$ 和（h）$g=[0-2-1]$ 下的位错构型；（i）750 ℃ 变形后 B2 基体内析出的 O 相板条及相应选区电子衍射花样。

图 10：1Mo1Zr0.25Si 合金屈服强度 $\sigma_y$ 的各项强化贡献。

图 11：B2 与 O 相之间取向关系及沿 (110)[-111]B2 和 (001)[-110]O 的 Schmid 因子分布的 EBSD 分析。沿拉伸方向观察的（a）B2 基体和（b）O 相析出物反极图，并标出部分代表性晶粒的晶体取向；（c）拉伸变形期间，滑移从基体中的 (110)[-111]B2 滑移系传递至相邻 O 相析出物中几何取向匹配的 (001)[-110]O 滑移系；（d）B2 与 O 相相应滑移系的 Schmid 因子图；沿（e）B2 基体的 (110)[-111] 滑移系和（f）O 相析出物的 (001)[-110] 滑移系的 Schmid 因子统计。

图 12：B2 基体与 O 相析出物随温度变化的变形机制示意图。

---

表 1：所设计的 5 种合金的名义成分。

表 2：{110}<111> 和 {112}<111> 滑移系对 B2/O 界面 Koehler 应力 $\sigma_K$ 的影响。

File: 3-summaries-renamed/文献总结 - 多组元合金中性能权衡关系的第一性原理框架 - 2024.md
# 文献总结 - 解读多组元合金中性能权衡关系的第一性原理框架 - 2024

---

## 文献基本信息

- **英文标题**：Ab initio framework for deciphering trade-off relationships in multi-component alloys
- **DOI**：https://doi.org/10.1038/s41524-024-01342-2
- **作者**：Franco Moitzi¹、Lorenz Romaner²、Andrei V. Ruban¹˒³、Max Hodapp¹、Oleg E. Peil¹。通讯作者：Franco Moitzi（moitzi.francopeter@gmail.com）。
- **作者单位**：
    - ¹ Materials Center Leoben Forschung GmbH, Roseggerstraße 12, Leoben, A-8700, Austria。
    - ² Chair of Physical Metallurgy and Metallic Materials, Department of Materials Science, University of Leoben, Roseggerstraße 12, Leoben, A-8700, Austria。
    - ³ Department of Materials Science and Engineering, Royal Institute of Technology, 10044 Stockholm, Sweden。
- **期刊**：npj Computational Materials，2024，10，文章号 152；文章类型为 Article（常规研究论文）。
- **日期**：投稿 14 December 2023；返修 原文未提供；接收 4 July 2024；在线发表 原文未提供。
- **数据与代码链接**：MoNbTi 与 MoNbTiTa 的优化结果、MTP 势及其配置文件、虚拟键近似模型：https://doi.org/10.5281/zenodo.12516334；MTP-2：https://gitlab.com/ashapeev/mlip-2；LAMMPS：https://github.com/lammps/lammps；ATAT v3.6：https://www.brown.edu/Departments/Engineering/Labs/avdw/atat/ 。VASP 之外，本文所用代码据原文可免费获得；EMTO、ELSGF、mtp4py 及自动化工作流需向作者合理请求。补充材料入口：https://doi.org/10.1038/s41524-024-01342-2 。本次仅提供正文 PDF，未提供独立补充材料 PDF。

---

## 论文内容详细总结

### 研究背景与目的

难熔多主元合金（multi-principal element alloys，MPEAs）通常由 W、Ta、Mo、Zr、Hf、V 等高熔点元素构成体心立方（bcc）固溶体，在室温具有较高屈服强度，在超过 1000 K 的高温下仍能保持较高强度，但室温拉伸延性有限且存在明显韧脆转变。作者关注的问题不是分别提高某个性能，而是在完整成分空间内寻找强度与延性之间的 Pareto 最优折中。

传统密度泛函理论（DFT）难以直接求解复杂合金的断裂或屈服过程。借助物理模型，可以将问题转化为一组可由第一性原理计算的材料参数：Maresca–Curtin 固溶强化模型需要体积、弹性常数和失配体积；Rice–Thomson 本征延性模型需要表面能、不稳定层错（USF）能、弹性常数和裂纹几何信息。

特殊准随机结构（SQS）在多组元、任意成分及大尺度平面缺陷问题中成本高、统计平均和尺寸收敛困难；相干势近似（CPA）计算高效且方便求成分导数，但单点近似不能描述局域原子弛豫；机器学习原子间势（MLIPs）可处理大体系，但必须保证目标构型的训练覆盖和精度。本文据此建立互补计算路线，并用虚拟键近似（VBA）进一步降低跨合金体系筛选的成本。

---

### 研究方法

#### 互补的第一性原理计算与物理目标

- 使用 EMTO-CPA 计算弹性常数、平衡原子体积及其成分导数，并考虑有限温度体积与零点振动。CPA 尤其适合局域弛豫影响较小、但对成分及费米面变化敏感的物性。
- 使用由 DFT 主动学习得到的矩张量势（MTPs）计算 {100}、{110} 表面能，以及 {110}、{112} USF 能。最终缺陷计算采用约 300000–500000 个原子的超胞，以处理远场效应并保证统计平均。
- 将上述参数输入 Maresca–Curtin 模型，预测临界分切应力（CRSS）$\tau_y$。应变率取 $5\times10^{-4}\ \mathrm{s}^{-1}$，参考应变率为 $10^4\ \mathrm{s}^{-1}$。
- 延性指数定义为 $D=K_{Ie}/K_{Ic}$，比较裂尖位错发射与解理的临界应力强度因子。$D$ 越小，本征延性越好；在该理论的 0 K 判据中，$D<1$ 表示本征延性。该指数反映脆化倾向，不能直接等同于实验断裂应变，也不描述晶间断裂。

#### MTP 训练及计算参数

MTP 的等级为 16，截断半径为 5.0 Å。初始候选包括 72/96 原子的表面、54 原子的体相和 72/96 原子的 USF 构型，并引入原子位移和晶胞形变。主动学习逐步将外推等级阈值从 1000 降为 100、10、2，随后在 50 K、150 K 和 300 K 的分子动力学中继续补充构型。

MoNbTi 与 MoNbTiTa 的最终训练集分别为 381 和 720 个构型；训练集能量误差分别为 6 和 19 meV/atom，力误差为 0.099 和 0.104 eV/Å。DFT 使用 VASP、PBE、400 eV 截断能、0.15 Å⁻¹ 的 k 点网格间距和 0.08 eV Gaussian 展宽。作者指出，仅基于结构弛豫训练不足以保证大体系弛豫稳定性，分子动力学补充训练是关键。

#### 贝叶斯多目标优化

以提高 $\tau_y$、降低 $D$ 为目标，先在粗成分网格上采样，用 Gaussian 过程回归（GPR）建立代理模型，再由非支配排序遗传算法 II（NSGA-II）生成 100 个 Pareto 前沿近似（PFA）点。下一评估点兼顾目标空间和成分空间中与已有点的距离，权重 $q=0.8$，较偏重目标空间探索。迭代达到前沿稳定或次数上限后停止；用 Gaussian 混合模型识别成分空间内不连通的 Pareto 子集，并用 t-SNE 可视化四组元成分空间。

MoNbTi 搜索约束为每种元素的原子分数 $0\leq c_i\leq0.75$；MoNbTiTa 中各元素同样不超过 0.75，但 Ti 上限收紧到 0.55。约束源于 Ti 的结构稳定性、有限互溶性以及稀合金强化潜力较小等考虑，并非对整个搜索空间完成了完整的相稳定性证明。最终分别需要 36 和 143 个采样点；四组元体系分为 72 与 71 个点的两组。

#### 虚拟键近似模型

VBA 将 $B$、$C'$、$C_{44}$、$V$ 或平面缺陷相关能差写成一阶元素项与二阶元素间作用项：

$$
\xi(\{c_i\})=\sum_i c_iw_i\xi^{(1)}(N_i)+\sum_{ij}c_ic_jw_{ij}\xi^{(2)}(N_{ij}).\qquad (1)
$$

这里 $N_i$ 为元素的 d 电子价数，$w_i$ 为带宽参数，$N_{ij}=(N_i+N_j)/2$，$w_{ij}=\sqrt{w_iw_j}$。用纯元素 Cr、Mo、Nb、Ta、Ti、W、Zr 及等原子比二元合金的数据拟合通用虚拟键函数；弹性性质额外加入若干含 Ta 三元、四元合金以处理非线性。针对表面和 USF 能，先拟合 CPA 未弛豫结果，再按 d 电子价数相关因子缩放以近似弛豫效应。与逐体系拟合不同，该模型依靠可迁移的元素参数和通用键函数进行预测。

---

### 主要结果

#### MoNbTi：连续的最优成分集，等原子比并非最优

MoNbTi 的 Pareto 成分集连续且平滑，但避开等原子比附近区域。在给定约束下，Pareto 最优 CRSS 约为 50–260 MPa，延性指数约为 1.23–1.35；作者估算 $D$ 的误差小于 0.015。

高强度成分接近等原子比 MoNb 并含少量 Ti；降低 Mo 含量可改善本征延性，却削弱固溶强化。高延性端接近 Nb₀.₆Ti₀.₄ 二元合金，但其强度约为最大值的五分之一。因此，MoNbTi 中单纯减少 Mo 会遇到明显的强度代价。

#### MoNbTiTa：出现成分空间不连通的两个最优区域

加入 Ta 后，目标空间中的 Pareto 前沿看似连续，但自动聚类表明，其在成分空间中对应两个分离区域：

- **PFA1（偏延性）**：类似 MoNbTi，仅含少量 Ta；Nb 约为 0.4–0.6，Ti 约为 0.2–0.4，保留适量 Mo 以维持强化。该段与 MoNbTi 的前沿几乎重合。
- **PFA2（偏强度）**：接近 MoTa，Mo 约为 0.4–0.6，Ta 约为 0.2–0.35。Ta 使强度超过 250 MPa，进入 MoNbTi 无法达到的范围；约 270 MPa 处有一处膝点，从该点出发可在较小性能代价下改善另一个目标。

因此，Ta 的主要作用是产生新的高强度最优分支，而不是整体推进原三元体系前沿。与已发表实验比较，模型再现等原子比 MoNbTiTa 略强于 MoNbTi、Mo₀.₁₂Nb₀.₇Ti₀.₁₈ 强度约为前两者的 2/3 且延性最高的相对趋势。作者认为，调整等原子比 MoNbTiTa，使 Mo 和 Nb 增加并调节 Ta，可以在保强度的同时改善延性。

#### VBA 的精度、外推验证及局限

VBA 对六种等原子比合金 NbTiZr、NbTaTi、MoNbTi、CrMoTaTi、MoNbTaW 和 MoTaW 的失配体积及弹性性质给出良好预测。混合法则（ROM）对等原子比失配体积也可有合理结果，但改变成分后常不能再现趋势；VBA 因包含元素间作用而明显更可靠。

对 MoNbTi、MoNbTiTa 优化样本，VBA 预测的 $\tau_y$ 与 $D$ 和直接 CPA+MTP 结果高度一致。主要偏差来自含 Ta 合金中由费米面效应引起的弹性常数强非线性，简单 VBA 无法完全再现。

Hf、V 及含它们的合金未参与虚拟键函数拟合。引入这两种元素时，只需其带宽参数及 d 电子数。对跨三个过渡族、共九种 d 元素构成的一系列合金，模型较好再现了实验强度排序；部分绝对强度被低估，作者解释为强化模型给出下限。$D$ 与实验断裂应变的 Pearson 相关系数为 −0.67。此相关性支持定性筛选，但同时包含 VBA 误差和延性指数自身的定性局限，不能视为定量预测拉伸延性的证明。

#### USF 能和表面能的尺寸效应不同

等原子比 MoNbTi 的 MTP 结果为：$\gamma_{\mathrm{surf}}^{\{100\}}=1989\ \mathrm{mJ/m^2}$、$\gamma_{\mathrm{surf}}^{\{110\}}=1832\ \mathrm{mJ/m^2}$、$\gamma_{\mathrm{USF}}^{\{110\}}=730\ \mathrm{mJ/m^2}$、$\gamma_{\mathrm{USF}}^{\{112\}}=853\ \mathrm{mJ/m^2}$。

USF 能随尺寸较快收敛；不同文献约 40 mJ/m² 的差异可与晶格参数、采样和数值误差有关。若在固定层错面内晶格矢量的同时将面外晶格矢量弛豫至零应力，可使 USF 能系统升高约 70–100 mJ/m²。局域离子弛豫对 USF 能的贡献约为 25%，但忽略弛豫对相对成分趋势的影响较小。

表面能收敛则明显更慢。此前 SQS 对 MoNbTi 的 {100}/{110} 表面能分别为 2317/2171 mJ/m²，均高于本文结果；MoNbTi 需约 100 层才能达到收敛。典型约 100 原子 SQS 可能造成 10–20% 的表面能误差，原因包括表面附近长程弛豫和局域化学构型涨落对弛豫能的显著影响。

#### 性能参数关联与独立调控方向

全可行域扫描表明，CRSS 与失配参数 δ、剪切模量 $G$ 相关，与 USF 能仅弱相关，与表面能几乎无相关性；$D$ 与表面能及 USF 能具有明确关联，与 $G/B$ 较强相关，而与 $G$、δ 的相关性较弱。因此，δ 和表面能分别提供了优先调控强度与延性的方向。

但全局相关性不能直接指导 Pareto 前沿上的局部优化。同一参数在不同最优分支上可能呈相反趋势。例如，表面能提高通常有利于延性，但如果 USF 能上升更快，$D$ 仍可能增加。Pugh 比 $G/B$ 能大致区分脆性与延性成分区域，却在部分最优前沿上与 $D$ 呈负相关，盲目降低 $G/B$ 可能导致不利的强度折中。

Ta 带来的强化主要来自 δ 增大，其次为 $G$ 增大；最大 δ 或最大 $G$ 本身并不等于最大强度。Ta 造成的延性下降则与表面能降低、USF 能下降不足以补偿有关。

#### 更广合金范围中的分群

VBA 对含 Nb、Ta、Mo、W、Ti、V、Zr、Hf 合金的分析显示两类点群：富 Ti、Zr、Nb 合金通常具有 200–400 MPa 的 CRSS 和中等到较高的断裂应变；富 Ta、W 合金断裂应变较小且 $D$ 较高。MoNbTiTa 的 Pareto 前沿几乎将两类分开，提示其对富 Ta/Mo、仅含适量 Ti 的类别有代表性，但并非全部难熔合金的全局最优边界。

富 Ti、Zr、Nb 类中多数合金的 $D$、表面能及 USF 能与 MoNbTiTa 最优前沿相近，而 δ 比 MoNbTi 高 2–4 倍，因此可在相似延性指标下获得更高强度。

---

### 讨论与结论

本文的核心贡献是按物性的计算需求组合 CPA 与主动学习 MTP，再将其接入贝叶斯多目标优化，而非用一种计算方法承担所有任务。CPA 高效提供无序固溶体的体积导数和弹性性质；MTP 处理局域弛豫、缺陷及大尺度统计平均；两者共同支撑全成分空间的强度和本征延性预测。

材料设计方面，作者提出通过失配参数和表面能分别精调强化与延性，并强调必须分析完整的 Pareto 集，尤其要识别目标空间中看似连贯、成分空间中却不连通的最优分支。VEC、ROM 或 Pugh 比等单一描述符不能稳定替代这种分析。

模型的适用边界包括：$D$ 是本征脆化倾向指标，不等于断裂应变，也不适用于晶界偏聚导致的晶间断裂；VBA 对费米面引发的强非线性存在偏差；强化模型可能低估实验强度；独立补充材料未随本次 PDF 提供，其中的详细误差、稳定性、表格和模型参数不能在此补全。正文公式亦存在若干印刷或符号不一致，翻译中按原文保留并明确标注。

作者提出的扩展方向包括：用界面能或反相界能研究析出强化；让 VBA 担任多保真优化的低成本代理、按需触发第一性原理计算；加入多组元磁性 MTP 处理复杂磁态；结合片段式在线学习拓展到孤立位错等常规 Kohn–Sham DFT 难以处理的体系。

---

## 章节翻译

### 摘要

尽管第一性原理方法已成功用于表征多主元合金（MPEAs）的单项性能，但高昂的计算需求阻碍了其在竞争性能之间寻找最优权衡中的应用。本文提出一个探索 Pareto 最优成分的框架，将先进的第一性原理技术整合到贝叶斯多目标优化工作流中，并辅以一个简单的解析模型，以便直接分析各种趋势。我们将该框架应用于难熔 MPEAs 的固溶强化与延性，对其进行基准检验；强化模型和延性模型的参数通过结合考虑有限温度效应的相干势近似方法，以及使用第一性原理数据参数化、经主动学习获得的矩张量势而高效计算。随后，利用经数据验证的解析模型，将第一性原理计算得到的物性推广为对一大类难熔合金全部相关材料性质的预测。该模型依赖少数元素特定参数，以及描述元素间成键的通用函数。我们的研究结果为理解难熔 MPEAs 传统的强度与延性两难问题提供了关键认识。所提出的框架具有通用性，可扩展至其他材料及目标性质，从而能够在整个成分空间中，对 Pareto 最优 MPEAs 进行具有预测能力且计算上可行的高通量筛选。

---

### 引言

难熔多主元合金（MPEAs）因其优异的力学性能，在高温应用方面受到广泛关注。这些合金由钨（W）、钽（Ta）、钼（Mo）、锆（Zr）、铪（Hf）和钒（V）等若干高熔点元素组成，形成体心立方（bcc）固溶体。尽管难熔 MPEAs 在环境温度下具有较高的屈服强度，并在高于 1000 K 的高温下表现出出色的强度保持能力 [1–5]，但其较低的拉伸延性以及明显的韧脆转变限制了应用 [6–10]，使其主要用于燃气轮机等高温场合 [5, 11]。

然而，已有研究发现，某些合金成分能够比其他成分实现更有利的强度与延性组合 [12]。例如，铼（Re）和铱（Ir）对钨的增延作用便是一个众所周知的例子，同时材料的整体强度几乎保持不变 [13–15]。因此，寻找具有更优力学性能的难熔 MPEAs 新成分，仍然是材料科学中的重要挑战。传统试错材料设计方法对于复杂 MPEAs 而言过于费力。在这一背景下，计算机引导设计为高效探索这些材料巨大的成分空间带来了新机遇。

近年来，许多工作提出了用于识别和表征具有定制性能合金的计算方法 [16–23]，所关注的性质包括固溶强化、硬度、延性指数和热力学稳定性。此外，其中一些方法还用于多个目标性质的优化 [16, 24–26]，相关材料性质通过利用实验和理论输入的不同建模方法获得。例如，基于机器学习（ML）的方法使用多种描述符，其中一部分来自第一性原理计算，以拟合实验数据 [27–29]。然而，这种方法往往需要大型数据集，而且最关键的是，它在本质上属于插值方法，无法对现有数据集覆盖范围之外的区域作出预测。一种更具可迁移性的方法是利用元素或简单化合物的性质，将目标性质外推至多组元体系的性质，主要使用混合法则 [30–32]。这种方法虽然因简单而具有吸引力，但在存在复杂相互作用时，例如近费米能级能带结构发生突变 [33] 时，无法捕捉体系的全部复杂性。

对合金性质进行真正具有预测能力的计算时，通常首选密度泛函理论（DFT）。然而，现有 DFT 实现大多无法直接计算合金中的断裂或屈服强度。尽管借助通用原子间势，这一点可能变得可行 [34, 35]，但通过使用适当模型，已能获得相当稳健的描述；这些模型已被证明能够准确预测强化 [36–38] 和延性 [39–42]。这些模型结合线弹性与微观原理，所需的唯一输入参数是某些材料性质。具体而言，除摩尔体积、弹性常数等基本平衡性质外，强化模型还需要与合金体积的成分导数有关的失配体积，而延性模型则依赖特定取向下计算的表面能和不稳定层错（USF）能。重要的是，所有这些参数均可通过第一性原理模拟获得，但对于无序 MPEAs，此类模拟仍具有挑战性。

最常用的第一性原理合金建模方法，是用特殊准随机结构（SQS）或类似超胞表示无序合金，尽可能模拟完全随机状态 [43–45]。然而，对于 MPEAs，这种方法具有若干内在局限。首先，计算量随合金组元数的增加而呈指数增长。此外，对于受整体对称性或局域化学环境影响的性质 [46, 47]，例如表面能或弹性常数，收敛问题尤为突出，必须采用更大晶胞；即使在最佳情况下，组元数也被限制为三种或四种。对于任意成分，特别是某些组元浓度较低时，性质计算更加繁琐。

一种替代方法是相干势近似（CPA）[48, 49]，其优点是计算开销极小且与组元数无关，同时可以处理任意合金浓度，为精确计算成分导数提供直接途径。不幸的是，CPA 的单点性质使其无法考虑局域原子弛豫，而正确表征 USF 等缺陷或表面等非均匀结构时，这些弛豫效应至关重要。

传统超胞方法的另一种替代方案，是使用第一性原理数据训练的机器学习原子间势（MLIPs）[50–53]。使用 MLIPs 时，超胞尺寸不受限制；在模拟界面等扩展缺陷时，这一点尤其重要，因为在 MPEAs 中，恰当的构型平均会成为一个问题。以往提出的方法是在预先规定的固定训练集上，被动训练通用原子间势，例如文献 [34, 35, 54, 55]。这种方法的精度不足以满足我们的目标，特别是在训练集未覆盖的构型空间区域。相比之下，使用主动学习可以自动生成专门针对给定体系类别和给定性质集合的 MLIP 训练集。这样，就可以用最少的 DFT 计算量，在合金整个成分空间中，以 DFT 精度预测任意目标材料性质 [39, 56]。

本文结合上述两种方法，即 CPA 与主动学习得到的矩张量势（MTP，一类 MLIPs），表征难熔 MPEAs 的固溶强化和延性。具体而言，我们用 CPA 计算弹性常数和失配体积，这些量用于在 Maresca 和 Curtin 模型中计算临界分切应力（CRSS）[36, 37]。MTPs 用于模拟大超胞，以计算表面能和 USF 能；这些能量用于参数化基于 Rice–Thomson 理论的本征延性模型 [40]。

我们方法的关键，是对不同性质集合采用最适合的方法，从而提高模拟效率。具体而言，CPA 对固溶体的量子力学处理及其解析性质消除了有限晶胞尺寸效应和随机原子构型相关的采样误差，因此特别擅长计算弹性常数和失配体积等对局域弛豫相对不敏感的性质的成分依赖性。与使用 MLIPs 的超胞计算相比，当费米面拓扑发生突变时，CPA 在精度方面尤其有优势；这种突变在 bcc 合金中经常出现，并可能显著影响物性的成分依赖性。另一方面，基于第一性原理的 MTP 方法能够考虑局域原子弛豫，因此在处理缺陷及表面等特殊几何结构时优于 CPA。

我们框架的另一个重要部分，是一个只比混合法则略微复杂的简单模型，却能够在一大类难熔合金的整个成分空间中，准确捕捉强化和延性全部相关量的成分依赖性。该模型基于简单的元素特定描述符和 d 电子价数的通用函数，仅包含少数可轻易用简单化合物数据拟合的可调参数。重要的是，该模型建立在过渡金属成键的基本性质之上，因此能够作出外推预测，有望成为探索难熔 MPEAs 整个空间的有用工具。此外，对超出一阶项的高阶贡献进行分析，可以揭示各合金组元间的相互作用。

为验证这种方法的灵活性，我们对三组元和四组元合金的强度与延性进行多目标优化（MOO）。随后利用这些结果验证模型，并将预测扩展至更广泛的合金类别。通过分析结果，我们揭示传统方法的若干潜在问题，并说明如何在我们的方法中轻松克服这些问题。

---

### 方法

原文 Methods 位于正文末部；以下按原文六个小节的顺序完整翻译。原文小节标题未编号，因此不自行添加章节编号。

#### 本征延性的解析模型

为了预测材料的本征延性，我们采用基于线弹性断裂力学（LEFM）的理论。该理论最初由 Rice 和 Thomson 提出 [57]，近期被用于描述合金延性，并通过引入原子尺度认识而得到改进 [41, 85]。它旨在描述弹性体中理想尖锐裂纹的行为，并评估材料因裂纹扩展而失效的倾向。为此，需要平衡控制过程的应力强度或应变能释放率 $K_{Ic}$ 和 $K_{Ie}$。裂尖处脆性解理与延性位错发射之间的竞争决定材料行为，并体现在应力强度中。裂纹前缘的塑性变形导致应力强度降低，最终可能提高整体断裂韧性。我们的研究仅考虑 I 型加载，即应力垂直于裂纹表面的局部平面，这通常是对延性限制最强的加载方式。根据文献 [41, 42, 86, 87]，控制延性的裂纹几何包括在 {110} 或 {100} 面上解理，以及在 {110} 或 {112} 面上发射位错。我们将这些断裂系统记作 {裂纹面}/{发射面}。对于给定裂纹几何，两个 $K$ 因子的比值给出延性指数：

$$
D=\frac{K_{Ie}}{K_{Ic}},\qquad (2)
$$

在 $T=0\ \mathrm{K}$ 时，$D<1$ 表示实现本征延性。解理断裂的应力强度因子 $K_{Ic}$ 为：

$$
K_{Ic}=\sqrt{\frac{2\gamma_{\mathrm{surf}}}{\lambda_{22}(\mathbf C)}}.\qquad (3)
$$

位错发射的应力强度因子 $K_{Ie}$ 为：

$$
K_{Ie}=\frac{\sqrt{\gamma_{\mathrm{USF}}\,o(\mathbf C,\theta,\phi)}}{F_{12}(\mathbf C,\theta)\cos(\phi)}.\qquad (4)
$$

其中，θ 是滑移面相对于裂纹前缘的夹角，φ 是 Burgers 矢量 $\mathbf b$ 相对于滑移方向的倾角，$\gamma_{\mathrm{USF}}$ 是发射面的不稳定层错能，$\gamma_{\mathrm{surf}}$ 是裂纹面的表面能，$\mathbf C$ 是线弹性张量。$\lambda_{22}$ 是 Stroh 各向异性弹性参数 [88]。$F_{12}$ 和 $o$ 是几何及各向异性参数 [85]。

#### 屈服强度的解析模型

对于固溶强化占主导的 bcc 合金，可利用 Maresca 和 Curtin 提出的模型计算屈服强度 [36, 37]。在该模型中，随温度和应变率变化的屈服应力，由分别适用于特定温度范围的两个热激活模型描述。在低温／高应力区域（$\tau_y/\tau_{y0}>0.5$），$\tau_y(T)$ 为：

$$
\tau_y(T)=\tau_{y0}\left[1-\left(\frac{kT}{\Delta E_b}\ln\frac{\dot\varepsilon_0}{\dot\varepsilon}\right)^{2/3}\right].\qquad (5)
$$

而在更高温度／低应力区域（原文写为 $\tau_y/\tau_{y0}>0.5$）：

$$
\tau_y(T)=\tau_{y0}\exp\left(-\frac{1}{0.55}\frac{kT}{E_b}\ln\frac{\dot\varepsilon_0}{\dot\varepsilon}\right).\qquad (6)
$$

译注：此处低应力区域的不等号与上一句相同；式（6）的能垒写作 $E_b$，而其余位置使用 $\Delta E_b$。均按 PDF 保留，未擅自更改。

在计算中，我们假定 $\dot\varepsilon=5\cdot10^{-4}\ \mathrm{s}^{-1}$，$\dot\varepsilon_0=10^4\ \mathrm{s}^{-1}$。

上述方程中，$\tau_{y0}$ 和 $\Delta E_b$ 分别为零温屈服应力和激活能垒，由下式给出：

$$
\tau_{y0}=0.04\alpha^{-1/3}\bar\mu\left(\frac{1+\bar\nu}{1-\bar\nu}\right)^{4/3}\delta^{4/3},\qquad (7)
$$

$$
\Delta E_b=2.00\alpha^{1/3}\bar\mu b^3\left(\frac{1+\bar\nu}{1-\bar\nu}\right)^{2/3}\delta^{2/3}.\qquad (8)
$$

其中，$\alpha=1/12$，$\bar B$、$\bar\mu$ 和 $\bar\nu$ 分别为平均体积模量、平均剪切模量和平均泊松比，$b$ 是平均 Burgers 矢量，失配参数为 $\delta=\frac{4}{3\sqrt3}\sqrt{\sum_i c_i(\Delta V_i)^2}/V$。平均线弹性性质由下式获得：

$$
\bar\mu=\sqrt{\frac12 C_{44}(C_{11}-C_{12})},\qquad (9)
$$

$$
\bar B=C_{11}+2C_{12},\qquad (10)
$$

$$
\bar\nu=\frac{3\bar B-2\bar\mu}{2(3\bar B+\bar\mu)}.\qquad (11)
$$

译注：式（10）按 PDF 原式保留，原文未印出 $1/3$ 因子。

失配体积 $\Delta V_i$ 的获取方式与我们先前工作相同 [59]：对成分相对原始合金略有变化的一系列体系进行 CPA 计算。对于每个元素组元，分别将其浓度相对原合金改变 $-\delta$、$-\delta/2$、$\delta/2$ 和 $\delta$（$\delta=0.005$），进行四次计算。其余组元间的浓度比例保持不变。线弹性常数通过保体积的单斜和正交畸变获得，计算细节遵循文献 [89, 90]。为从多晶样品实验数据中提取 CRSS $\tau_y$，我们先减去根据文献 [91] 估计的 Hall–Petch 贡献，再将结果除以 Taylor 因子 3.09。

译注：上述成分扰动幅度 δ 与前面失配参数 δ 是原文对同一符号的两种用途。

#### 材料参数的第一性原理计算

为确定影响延性与强化的相关材料参数，我们使用多种基于密度泛函理论的第一性原理方法。

弹性常数、平衡体积及平衡体积的成分导数，通过精确 muffin-tin 轨道（EMTO）程序 [92]（Lyngby 版本 [93]）计算。该程序采用基于 Green 函数的 DFT 方法，并结合 CPA 进行总能计算。CPA 中屏蔽 Coulomb 相互作用的参数，通过基于 EMTO 的局域自洽 Green 函数方法获得 [94, 95]。精确总能在全电荷密度形式下获得 [96]。我们按照先前提出的方法 [59] 计算有限温度平衡体积，并以局域密度近似（LDA）为参考泛函进行压力修正计算。元素参考体积通过将低温晶格常数测量结果 [97–103] 外推至 0 K 得到。按照文献 [104, 105]，使用准谐 Debye 模型 $U=\frac98Nk_b\Theta_D(V)$ 将零点振动纳入计算。

不稳定层错能 $\gamma_{\mathrm{USF}}$ 和表面能 $\gamma_{\mathrm{surf}}$ 由从 DFT 主动学习得到的矩张量势（MTPs）计算 [53, 106–108]。MTPs 的总能由构型中所有原子 $i$ 的贡献求和得到：

$$
E_{\mathrm{MTP}}=\sum_i\sum_\alpha\xi_\alpha B_\alpha(n_i),\qquad (12)
$$

其中，$\xi_\alpha$ 是线性参数，$B_\alpha(n_i)$ 是基函数，取决于原子 $i$ 周围某一截断半径内的邻域 $n_i$。标量基函数通过对矩张量描述符进行缩并得到：

$$
M_{\mu,\nu}(n_i)=\sum_j f_\mu(|\mathbf r_{ij}|)\underbrace{\mathbf r_{ij}\otimes\cdots\otimes\mathbf r_{ij}}_{\nu\text{ 次}},\qquad (13)
$$

其中，每个原子的径向函数 $f_\mu(|\mathbf r_{ij}|)$ 以 Chebyshev 多项式展开。$E_{\mathrm{MTP}}$ 所含基函数的总数由 MTP 等级定义。MTP 超参数选为等级 16、截断半径 5.0 Å。

训练集利用文献 [56] 提出的算法构建。下面仅重点介绍该算法中最重要的部分，包括我们所作的小幅修改。更详细的说明请参见 Hodapp 等的原始工作 [56]。

第一步，在单纯形内的规则浓度网格上，随机采样一组候选训练构型，包括 72/96 原子的表面构型、54 原子的体相构型以及 72/96 原子的不稳定层错构型。为探索更具外推性质的构型，我们还引入轻微原子位移和晶胞形变。对于初始训练集，选取每个维度包含四个点的网格，已足以预测整个成分空间中的能量，详见文献 [56]。初始训练集总共分别包含 146 和 377 个构型。随后，让主动学习从候选训练构型集合中选出差异最显著的构型，每个候选集合约含 10000 个构型；对这些构型进行静态 DFT 计算，并利用所得数据重新训练以改进原子间势。搜索差异构型时采用逐渐降低的外推等级，从 1000 开始，逐步降至 100、10，最终为 2。我们进行多轮迭代，每轮均生成新的候选训练集合，直到不再出现超过该外推等级的新训练构型。该过程得到的 MoNbTi 和 MoNbTiTa 训练集分别包含 219 和 631 个构型。最后，对初始训练集中的每个构型，在 50 K、150 K 和 300 K 下进行分子动力学模拟。每次模拟过程中，利用主动学习寻找新的潜在外推构型。我们在此强调，运行分子动力学对于势的稳健性至关重要。我们发现，仅像文献 [56] 那样在弛豫过程中训练，不足以保证大规模构型在晶格弛豫期间的稳定性。最终的 MoNbTi 和 MoNbTiTa 训练集分别包含 381 和 720 个构型。最终训练集上的总能误差分别为 6 和 19 meV/atom，力误差分别为 0.099 和 0.104 eV/Å。详细性能检验见补充材料。

随后，在约包含 300000–500000 个原子的晶胞中计算最终性质，即不稳定层错能和表面能，以纳入远场效应并保证适当的统计。补充材料中给出了详细的晶胞尺寸收敛研究。

用于 MTP 训练的 DFT 计算，采用 Vienna Ab-initio Package（VASP）[109–111]，使用 PBE 泛函 [112] 和 400 eV 的能量截断值。采用 Monkhorst–Pack k 点网格，间距为 0.15 Å⁻¹。此外，为避免负占据数的潜在问题，我们采用 Gaussian 展宽，展宽宽度为 0.08 eV。Mo、Ti、Ta 使用标准赝势（PP）[113, 114]。Nb 使用将半芯 p 态纳入价态的赝势。

#### 多目标贝叶斯优化

为高效寻找多目标贝叶斯优化问题的 Pareto 前沿，我们改编了 Galuzio 等提出的方法 [115]。该方法在每个搜索步骤中，由易于计算的代理模型生成 Pareto 前沿近似（PFA），并在更新代理模型之前从该 PFA 中选出下一个评估点。通过这一迭代过程，PFA 逐渐逼近真实 Pareto 前沿。我们还可以排除热力学不稳定或具有不利性质的成分，从而缩小搜索空间。

为在搜索空间中开展搜索，我们采用以下序贯设计策略：

1. 首先建立平滑的代理模型，开始搜索。为此，利用基于前几轮已有观测值的 Gaussian 过程回归（GPR）。第一轮在搜索空间中采样粗规则网格。协方差函数 $K(\mathbf x,\mathbf x')$ 通过网格测试集上的交叉验证确定。我们选择白噪声核与径向基函数核之和作为最佳形式：

$$
K(\mathbf x,\mathbf x')=\sigma^2 I+C\exp\left(-\gamma\|\mathbf x-\mathbf x'\|^2\right),\qquad (14)
$$

其中，σ、$C$、λ 是通过最大化训练数据的边际似然来估计的超参数。

译注：原文公式中使用 γ，而紧随其后的超参数文字列为 λ；此处分别保留原文写法。

随后，使用目标性质，即延性指数 $D$ 和屈服强度 $\tau_y$ 的代理模型，对搜索空间中未观测区域作出预测，并量化预测周围的不确定性。这些信息对于引导搜索进入有希望的区域至关重要。

2. 接着，使用 DEAP 库 [116] 中实现的非支配排序遗传算法 II（NSGAII）[58]，借助代理模型识别 100 个 PFA 点 $\Omega_{\mathrm{PFA}}$。使用惩罚函数处理约束，例如限制搜索空间并使其保持在一定浓度范围内。

3. 从当前 PFA 选择下一个搜索点 $\mathbf x_{n+1}=\mathbf x^*_{t_{\mathrm{next}}}\in\Omega_{\mathrm{PFA}}$，使其按照下式距所有先前采样点最远：

$$
t_{\mathrm{next}}=\operatorname*{argmax}_i\left[q\frac{d_f^{(i)}-\mu_f}{\sigma_f}+(1-q)\frac{d_x^{(i)}-\mu_x}{\sigma_x}\right].\qquad (15)
$$

其中，$d_{\{\cdot\}}^{(i)}$ 表示 $\Omega_{\mathrm{PFA}}$ 中第 $i$ 个点到算法已找到的所有其他点的最小距离。下标 $f$ 表示目标空间中的距离，下标 $x$ 表示搜索空间中的距离。距离分别以相应距离度量的均值 $\mu_{\{\cdot\}}$ 和标准差 $\sigma_{\{\cdot\}}$ 标准化。我们取权重参数 $q=0.8$，略微偏向目标空间探索。

4. 检查停止准则：若达到最大迭代次数，或只能获得极小的 Pareto 改善，则停止算法并输出 Pareto 前沿与 Pareto 集。Pareto 前沿上的平稳性条件，通过确定增加采样点后前沿的变化程度来衡量 Pareto 改善。如果经过几轮迭代后变化很小，则终止循环；否则返回步骤 3，继续搜索。最终 Pareto 集可能不连续，其各部分可能位于成分空间的不同区域。为识别这些独立部分，我们使用多元 Gaussian 混合模型进行自动空间聚类，并标记 Pareto 前沿上相应的部分。MoNbTi 需要 36 个点，而 MoNbTiTa 需要 143 个点，其中集合 1 为 72 个点、集合 2 为 71 个点。

#### 降维与可视化

我们采用 t 分布随机邻域嵌入（t-SNE）这一降维技术，将四维成分空间可视化为二维。该投影使我们能够展示目标性质，并认识其整体分布。t-SNE 最大的优点是能够保留高维数据的大量局部结构，同时揭示整体结构。此外，它是非线性方法，也能捕捉复杂流形的结构。然而，t-SNE 只能近似保留局部结构和距离，因此在本研究中出现可见的斑块状图案。投影的角点对应纯元素，边缘代表二元成分，中心代表等原子比成分。在投影中到角点的距离，与有效成分近似成正比。正文图 3 展示的 t-SNE 投影覆盖整个成分空间，其中各点的延性指数和强度由 Gaussian 过程代理模型计算。

#### 虚拟键近似模型

在 VBA 中，将组元间相互作用展开至二阶，合金体系的能量可表示为：

$$
E(\{c_i\},\lambda)=\sum_i c_iw_i e^{(1)}(N_i;\lambda)+\sum_{ij}c_ic_jw_{ij}e^{(2)}(N_{ij};\lambda),\qquad (16)
$$

其中，$c_i$ 是组元原子分数，$e^{(k)}$ 是平均 d 电子价数 $N^{(k)}\equiv\{N_i,N_{ij}\}$ 和带宽参数 $w^{(k)}\equiv\{w_i,w_{ij}\}$ 对应的虚拟键函数。这里 $N_i$ 和 $w_i$ 指相应元素的值，二阶参数定义为 $N_{ij}=(N_i+N_j)/2$ 和 $w_{ij}=\sqrt{w_iw_j}$，后一个表达式受到过渡金属合金紧束缚描述的启发 [117]。λ 代表温度、体积、晶格矢量等所有其他参数。带宽参数取自文献 [118]，并根据元素在周期表中的行进行小幅修正。也可以通过纯元素和少数二元合金拟合这些参数，但以此获得的相对值通常与上述文献相近。还应注意，表达式 $E(\{c_i\},\lambda)$ 既可以表示 Gibbs 自由能 $G(\{c_i\},P,T)$，也可以表示 Helmholtz 自由能 $F(\{c_i\},V,T)$，其中隐含其他参数，例如晶格矢量。通过对热力学势关于不同参数求导，可以得到任何可由自由能导出的性质的 VBA 表达式。

由 Gibbs 自由能，可以导出体积表达式 $V(\{c_i\})=\left.\partial G(\{c_i\},P)/\partial P\right|_{P=0}$，为简洁起见省略温度依赖性。同样，可由 $B=V\partial^2F(\{c_i\},V)/\partial V^2$ 和 $C_{\alpha\beta}=\partial^2F(\{c_i\},V)/(\partial\epsilon_\alpha\partial\epsilon_\beta)$，得到体积模量和一般弹性（等温）常数的表达式，其中 $\epsilon_\alpha$ 是 Voigt 记号中的应变。对于表面能和 USF 能，使用缺陷结构与体相结构之间的摩尔能差 $\Delta E=E_{\mathrm{defect}}-E_{\mathrm{bulk}}$：

$$
\xi(\{c_i\})=\sum_i c_iw_i\xi^{(1)}(N_i)+\sum_{ij}c_ic_jw_{ij}\xi^{(2)}(N_{ij}),\qquad (17)
$$

其中，$\xi(\{c_i\})$ 是 $B$、$C'$、$C_{44}$、$V$ 或 $\Delta E$ 中的某一量，$\xi^{(k)}$ 表示相应的虚拟键函数。为了求得未知的 $\xi^{(k)}$，我们对若干体系，即纯元素以及选定的二元、三元和四元合金，进行一系列相应性质计算。由于每种成分的 $c_i$ 和 $w_i$ 已知，便可通过对上述方程作线性回归，得到虚拟键函数在整数价数处（对于 $\xi^{(1)}$）或半整数价数处（对于 $\xi^{(2)}$）的未知值。以此方式获得的难熔合金离散函数值表现良好，可表示为价数的平滑函数值。实际上，我们分别使用二阶与三阶多项式，准确表示一阶虚拟键函数 $\xi^{(1)}$ 和二阶虚拟键函数 $\xi^{(2)}$，以便获得给定 $N$ 对应的值。这意味着可以利用虚拟键函数对体系作一致表征。补充材料给出了虚拟键函数的一个例子。

确定相应虚拟键函数所需的材料参数，均由 CPA 计算获得。对于平面缺陷，首先使用 CPA 计算纯元素与二元合金的未弛豫表面能和 USF 能，并按前述方式对 VBA 模型进行参数化。我们已检查，VBA 模型能很好地预测 CPA 值，见补充材料。为了考虑弛豫效应，我们只需调整虚拟键函数，使其与各纯元素弛豫后的表面能和 USF 能一致。更确切地说，以一个随 d 电子价数呈线性关系的因子缩放虚拟键函数。这种方法之所以有效，是因为对 CPA 值的拟合已包含大多数化学相互作用，而最强的弛豫效应具有几何起源，可通过通用虚拟键函数的重缩放过程加以考虑。

---

### 结论

原文没有独立的 Conclusion 标题。以下完整翻译 Discussion 末尾以“In conclusion”开头的六段总结与展望（PDF 第 10 页）。

总之，我们证明，结合 CPA 和主动学习 MTPs，可以解决在整个成分空间中以第一性原理精度预测难熔 MPEAs 的 CRSS 与本征延性的问题，而目前传统的第一性原理方法尚无法处理这一问题。具体而言，通过将第一性原理自动化工作流整合至稳健的贝叶斯多目标优化框架中，我们已将所开发的方法用于识别高性能的 Pareto 最优成分。

此外，借助 MTP 驱动分子静力学实现的超胞尺寸收敛测试表明，传统 SQS 计算中使用的典型超胞尺寸，对于精确计算多组元合金的某些重要材料性质，例如表面能，往往是不够的。具体而言，我们发现 MoNbTi 的表面能随超胞尺寸收敛相当缓慢，对于约 100 个原子的 SQS 超胞，会导致 10–20% 的误差。

我们将多目标优化框架应用于四组元 MoNbTiTa 合金体系，并通过研究添加 Ta 如何影响强度与延性之间的权衡，展示了其用途。有趣的是，在这一具体案例中，我们发现添加 Ta 并未推进三组元体系的 Pareto 前沿，而是产生了一个独立的最优区域，将 MoNbTi 初始 Pareto 前沿延伸至更高强度。这种行为是在成分空间中出现不连通 Pareto 集的特殊情形，可能对合金设计具有重要意义。

此外，我们利用工作流的结果，验证了一个基于虚拟键近似（VBA）、能够捕捉过渡金属成键机制的模型。我们的 VBA 模型仅依赖少数元素特定参数和通用函数，已证明能够在整个浓度空间中估计合金性质，且与直接 CPA+MTP 计算非常吻合。随后，我们使用 VBA 模型，从相关材料参数的角度考察一大类难熔合金中 $\tau_y$ 与 $D$ 之间的权衡。结果表明，若分别以失配参数和表面能为目标，精调 CRSS 与延性指数，通常可以改善合金设计中的性能折中。该分析还说明，VBA 模型可作为研究难熔合金巨大成分空间中竞争性质权衡的有用工具。

尽管我们的研究聚焦于强度和延性，但所提出的方法可以容易地应用于其他力学性质，例如涉及界面能或反相界能的析出强化。此外，鉴于所提出 VBA 模型的良好精度，它还可作为多保真优化框架中的代理模型，仅在少数情况下触发目标性质的第一性原理计算，从而高效实现合金性质的即时优化。

另一个有前景的发展方向，是将近期开发的多组元磁性 MTPs [83] 整合进本文框架，从而有可能处理具有复杂磁构型的磁性合金。这还可以与一种学习方法结合，即使用完整体系的片段在线训练 MLIPs [84]，从而将框架的适用范围拓展至常规 Kohn–Sham DFT 原则上几乎难以处理的体系，例如孤立位错。

---

## 结果与讨论子标题翻译

- 结果
    - 强度与延性的多目标优化
    - 寻找 Pareto 最优合金
    - 虚拟键近似模型
- 讨论（原文无进一步子标题）

---

## 图表题翻译

图 1：采用贝叶斯多目标优化的材料设计循环流程图。a，使用相干势近似（CPA）和主动学习矩张量势（MTPs）等先进第一性原理技术，计算强度目标 $\tau_y$ 和延性目标 $D$。由第一性原理得到的量包括：均在室温下求得的剪切模量 $C_{44}$、$C'$ 和体积模量 $B$，比体积（每原子体积）$V$ 及其浓度导数 $\partial V/\partial c^{(n)}$；表面能 $\gamma_{\mathrm{surf}}$ 和 USF 能 $\gamma_{\mathrm{USF}}$。b，采用 Gaussian 过程回归构建代理模型，并使用遗传算法搜索 Pareto 最优成分。c，从 Pareto 前沿近似中选择采样点，直至达到收敛。d，Pareto 最优合金是该过程的主要产出。

图 2：MoNbTi 体系的优化结果。a，搜索空间中的 Pareto 集近似（PSA）及采样点。b，目标空间中的 Pareto 前沿近似（PFA）、采样点和可行域。PFA 采用从黄色到粉色的渐变颜色编码，黄色对应高强度，粉色对应高延性。PSA 使用相同颜色编码。

图 3：MoNbTiTa 体系的优化结果。a，PFA 与采样点的可视化。通过自动聚类得到的 Pareto 集，在成分空间中包含两个不同区域。这些区域界定了 Pareto 前沿上相应的部分 PFA1 和 PFA2。采样点根据其与相应 PFA 区域的接近程度，以不同颜色和符号标记。空心符号标示文献 [68, 69] 中进行过力学测试的特定合金。b，整个搜索空间中延性指数 $D$ 的 t-SNE 投影。c，整个搜索空间中强化 $\tau_y$ 的 t-SNE 投影。灰色区域位于搜索空间之外。集合 1 和集合 2 分别标记搜索空间中距 PFA1、PFA2 各点更近的采样点。

图 4：不同等原子比合金中与强度有关的性质。比较不同难熔合金的失配体积 $\Delta V_i$（a）、剪切模量 $G_V$（b）和固溶强化 $\tau_y$（c）。合金按价电子浓度（VEC）排序。$\tau_y$ 实验值取自文献 [68, 119, 120]。剪切模量与文献 [121–123] 中利用 A-atom 嵌入原子势所得结果进行比较。

图 5：不同等原子比合金的弹性模量 $C_{44}$ 和失配体积。比较混合法则（R）、虚拟键近似（M）和直接计算（C）得到的 $C_{44}$（a）与失配体积 $\Delta V$（b）。

图 6：MoNbTi 和 MoNbTiTa 体系中不同合金，通过直接计算与虚拟键近似所得强度和延性的对等比较图。上图展示强度的相关性，下图展示延性的相关性。$D$ 与 $\tau_y$ 为直接计算值，$D^{\mathrm{VBA}}$ 与 $\tau_y^{\mathrm{VBA}}$ 为虚拟键近似值。

图 7：不同合金预测强度与实验强度的比较。不同合金的预测 CRSS $\tau_y$ 与实验 CRSS 的对等比较图，其中包括含 Hf 和 V 的合金。

图 8：文献 [23] 中不同合金的预测 $D$ 与断裂应变的相关图。含 Hf 或 V 的合金分别用橙色和棕色点标记。同时含 Hf 和 V 的合金用粉色点标记。红色区域表示断裂应变与 $D$ 相关关系的 95% 置信区间。

图 9：晶胞尺寸收敛。纯 Mo、等原子比 MoNb、MoNbTi 和 MoNbTa 的表面能随层数的收敛，以及尺寸为 4 × 4 × 10 的 SQS 晶胞的相应结果。所有数值均通过 MTPs 获得。

图 10：MoNbTi 和 MoNbTiTa 的可行域与材料参数间的关联。可行域以浅蓝色表示 MoNbTi、浅红色表示 MoNbTiTa。展示沿 Pareto 前沿求得的材料参数——表面能 $\gamma_{\mathrm{surf}}^{\{110\}}$、USF 能 $\gamma_{\mathrm{USF}}^{\{112\}}$、剪切模量 $G$、失配参数 δ 和 Pugh 比 $G/B$（$B$ 为体积模量）——与目标性质，即延性指数 $D$ 和 CRSS $\tau_y$，之间的关联；MoNbTi 前沿用蓝绿色标记，MoNbTiTa 前沿用红黄色标记。a–e 展示 $D$ 与材料参数的关联，f–j 展示 $\tau_y$ 与材料参数的关联。MoNbTiTa 的 PFA 有两段：以黄色为主的尾部表示 PFA2，PFA1 则与 MoNbTi 的 PFA 重叠。

图 11：通过 VBA 模型计算不同合金的延性指数 $D$ 和 CRSS $\tau_y$。红圈表示富 Ti、Zr 和 Nb 的合金，蓝圈表示富 Ta 和 W 的合金；填充颜色由深蓝至黄色，对应实验测得的断裂应变 [23]。MoNbTiTa 的 Pareto 前沿用品红色点绘出。

---

表 1：MoNbTi 的层错能和表面能（单位为 mJ/m²）比较，结果分别来自主动学习 MTP（本文）、基于大型数据集训练的 MTP [61]、SQS [41, 62]，以及基于 SQS 数据训练的代理模型 [27]。

---

## 指定章节翻译

### 结果

以下补译 Results 全部正文。图表题已在“图表题翻译”中译出，此处按原文段落顺序翻译正文。

#### 强度与延性的多目标优化

我们考虑均匀合金，其强度可由临界分切应力（CRSS）表征；这一应力源于位错运动受到阻碍，因为位错会与构成随机溶质场的合金组元相互作用。在 Maresca–Curtin 模型 [37] 中，CRSS 表示为 $\tau_y\equiv\tau_y(V,\{\Delta V_n\},C_{ij})$，其中 $V$ 是比体积，$\Delta V_n$ 是每个组元 $n$ 的失配体积，$C_{ij}$ 是弹性常数，详见方法 4.2。如果材料参数由第一性原理获得，则该模型能够在不依赖实验输入的情况下，对屈服强度作出无可调参数预测。

众所周知，固溶体的强度与其延性相互竞争。难熔 MPEA 的延性主要取决于单晶晶粒的本征断裂行为。材料发生塑性变形的能力，会影响不可避免的缺陷如何发展成裂纹并在材料中扩展。如果裂纹在外加载荷下发生钝化（扩展），则称该材料为本征脆性材料。如果相反，裂纹尖端发射出位错，则称该材料具有本征延性。在 bcc 合金的活动滑移系上，这种钝化与位错发射之间的竞争，可以使用 Rice–Thomson 模型量化 [40, 57]。在 Rice–Thomson 模型中，延性通过延性指数 $D$ 描述；该指数取决于不稳定层错能 $\gamma_{\mathrm{USF}}$ 与表面能 $\gamma_{\mathrm{surf}}$ 的比值，并乘以一个取决于裂纹取向和弹性常数的前因子。在这一理论中，较小的 $D$ 值表示合金延性提高，$D<1$ 表示不存在本征脆性。Mak 等近期对延性指数的应用 [41]，促成了针对难熔金属合金的 RT 延性判据的发展。他们的研究展示了 $D$ 与实测断裂应变的相关性，以及该指数对延性趋势的预测能力。

译注：原文此处使用“blunting (propagating)”并将其与本征脆性联系起来，随后又写作“blunting and dislocation emission”。译文保留这一原文表述；钝化与扩展在该段中的用词存在疑义，不在译文中自行改写。

预期较低层错能的合金具有更好的延性，因为较低层错能有利于位错发射。与此同时，对于提高强度而言，情况则相反。为研究这种竞争，我们采用贝叶斯多目标优化框架，寻找一系列 Pareto 最优成分，目标函数由第一性原理获得。图 1 的流程图概述了本文开发的工作流。该工作流的两个主要组成部分是：（1）计算目标性质，即 CRSS $\tau_y$ 和延性指数 $D$（图 1a）；（2）基于非支配排序遗传算法（NSGA-II）[58] 的贝叶斯优化循环，用于寻找 Pareto 集近似（图 1b、c）；详见方法 4.4。这里的关键特征是，NSGA-II 利用中间代理模型，在本文中为 Gaussian 过程，从而显著减少直接计算目标函数的需求。

如图 1a 所示，由第一性原理计算获得的量包括弹性常数 $C_{44}$、$C'$ 和 $B$，比体积的成分导数，以及平面缺陷能：针对相关取向计算的表面能 $\gamma_{\mathrm{surf}}$（{100}、{110}）和不稳定层错能 $\gamma_{\mathrm{USF}}$（{110}、{112}）[41]。

我们用 CPA 计算弹性常数与体积，因为这些量对局域原子弛豫不敏感，而且与 SQS 计算相比，该方法计算成分导数的效率高得多。此外，类似方法已成功用于计算铁族 MPEAs 的 CRSS [59, 60]。

另一方面，平面缺陷受到局域晶格弛豫的强烈影响，因此我们对这些量采用超胞方法。然而，使用传统 SQS 开展高通量计算，在计算上难以实施，尤其是对于需要复杂结构弛豫的性质，例如表面。因此，我们采用主动学习 MTPs，以接近 DFT 的精度预测材料性质 [39, 56]，而其计算开销仅为直接 DFT 计算的一小部分。这使我们能够对包含数十万个原子的超胞进行结构弛豫，其成本仅略高于嵌入原子法等经典原子间势。与此前发表的工作 [27, 41, 61, 62] 相比，我们的方法对于特定合金成分始终给出相当的 USF 能，见结果与讨论；但一旦 MLIPs 训练完成，我们还可以处理该合金的任意其他成分。此外，对于受到费米面嵌套影响的体系 [63]，或发生局域晶格重构的合金 [64]，我们预期能获得更高精度，因为本方法不对晶胞尺寸或晶格弛豫施加限制。事实上，就表面能而言，基于 MTP 与 SQS 的计算结果差异明显增大，有时超过 200 mJ/m²，即典型 $\gamma_{\mathrm{surf}}$ 数值的 10% 以上；主要原因是表面能随晶胞尺寸的收敛慢得多，后文第 3 节将更详细讨论。

#### 寻找 Pareto 最优合金

现在，我们结合 CRSS 和延性指数 $D$ 的计算，按照图 1 所示工作流，在成分空间中搜索 Pareto 最优合金。首先分析 MoNbTi 合金，其搜索（设计）空间可以方便地用三元相图表示。我们将每个组元 $i$ 的浓度限制在 $0.0\leq c_i\leq0.75$ 范围内。这样做是因为纯 Ti 在环境条件下以 hcp 结构（α-Ti）稳定存在，且其与另外两种元素 Mo [65] 和 Nb [66] 的互溶性有限，关于相稳定性的更详细分析见补充材料。此外，稀合金的固溶强化潜力很小。

这些约束通过 NSGA-II 内的惩罚函数处理；该函数按照违反约束的程度，相应降低不理想解的适应度值，从而对其施加惩罚。原则上，这种方法可以扩展至定义搜索空间中更复杂的应避开区域，例如热力学不稳定区域或具有其他不利性质的区域。

图 2a 展示了 MoNbTi 搜索空间中的采样点及 Pareto 集近似（PSA）；PSA 是一组成分，它们彼此互不支配，但在 Pareto 意义上优于其他成分。这一点在图 2b 中看得更清楚：我们展示了目标空间采样所得可行域底部的 Pareto 前沿近似（PFA）。PFA 与 PSA 之间存在连续映射。PFA 的左部对应 PSA 的右部，反之亦然。PSA 右侧与 PFA 左侧的合金强度更高，但延性较低。在 PFA 和 PSA 中，颜色编码均以黄色表示高强度，以粉色表示高延性。总体而言，我们观察到，整个浓度空间中延性指数的相对变化，不如强度变化剧烈。在上述约束内，Pareto 最优合金的强度下限约为 50 MPa，而最强合金具有 $\tau_y\approx260\ \mathrm{MPa}$。另一方面，对应延性指数 $D$ 在 1.23–1.35 之间变化，$D$ 的误差估计小于 0.015，见补充材料。同样值得注意的是，Pareto 集避开了等原子比成分附近的区域。

较高强度区域接近等原子比 MoNb 合金，并含有少量 Ti。降低合金中的 Mo 含量，可以提高延性并降低脆性断裂的可能性。另一方面，为保证合理的强化效果，合金中必须含有一定量的 Mo。延性更好的合金位于接近二元 Nb₀.₆Ti₀.₄ 的区域。延性改善的代价是，强度降至最大值的约五分之一。

三组元 MoNbTi 合金体系中的 Pareto 最优合金成分，在整个设计空间中呈连续、平滑过渡，形成连通的 Pareto 集。为研究非平凡的合金化效应，我们通过加入 Ta 扩大成分空间，预期 Ta 合金化会引起费米面嵌套效应。与 MoNbTi 的情况类似，我们将每个组元的搜索浓度限制在 0.0–0.75 之间，但 Ti 的最大原子分数限制为 0.55。该限制源于文献 [67] 所述 Ti 的有限溶解度，另见补充材料。图 3a 中以 PFA 和采样点表示的优化结果，揭示了目标性质更复杂的浓度依赖性；图 3b、c 的 t-SNE 投影同样显示这一点，详见方法 4.5。

这些图表明，延性指数 $D$ 再次在二元 NbTi 附近达到最小，而强度 $\tau_y$ 在两个区域达到最大：（1）与 MoNbTi 的情况一样，位于接近二元 MoNb、加入少量 Ti 的区域；（2）位于二元 MoTa 附近，其强度显著高于三组元合金。这使得 MoNbTiTa 合金的成分空间中，出现两个实质上不连通的 Pareto 子集。

事实上，聚类分析发现，图 3a 中标记为 PFA1 和 PFA2 的 Pareto 前沿部分，可以对应到浓度空间中两个独立区域。尽管目标空间中这两个区域之间的过渡看似连续，但它们在成分空间中确实不连通。Pareto 前沿右侧偏向延性的部分 PFA1，对应于与三组元 MoNbTi 体系相近、仅加入少量 Ta 的合金。这一区域最优成分的特征为 Nb 含量在 0.4–0.6 之间，Ti 含量在 0.2–0.4 之间，并保留适量 Mo 以维持强化。同时，Pareto 前沿左部 PFA2 代表另一个独立区域，其中合金具有较高的 Mo 含量（0.4–0.6）和适中的 Ta 含量（0.2–0.35）；Ta 使强度超过 250 MPa，即超出 MoNbTi 体系能够达到的范围。PFA2 的一个重要特征是，对应 $\tau_y\approx270\ \mathrm{MPa}$ 的小膝点。从该点出发，既可以在强度仅小幅下降的情况下改善延性，也可以在不牺牲延性的情况下提高强度。

在图 2a 和图 3a 中，我们突出标示了文献 [68, 69] 中进行过力学测试的三种合金。实验测量中，等原子比 MoNbTiTa 和 MoNbTi 的强度相近，四组元合金略强。富 Nb 的 Mo₀.₁₂Nb₀.₇Ti₀.₁₈ 合金的强度约为另外两种合金的 2/3。我们的结果中也观察到了这一行为。此外，这些实验工作通过测量断裂应变间接评估延性。富 Nb 合金表现出最高延性，而另外两种合金延性较低，但仍不脆。我们的延性指数支持这一发现。三种合金均位于 Pareto 前沿附近，其中富 Nb 合金恰好位于前沿中延性较好的部分。对于 MoNbTiTa，我们的结果表明，增加 Mo 和 Nb 含量，同时调整 Ta 含量，可以在不牺牲强度的情况下，改善等原子比 MoNbTiTa 合金的延性。

#### 虚拟键近似模型

到目前为止，工作流的主要思路是在较高计算效率下获得准确且具有预测能力的结果。不过，以这种方式表征多个合金体系，仍需要大量 DFT 计算，包括 MTP 训练与 CPA。我们希望转而利用迄今针对 MoNbTiTa 获得的结果，分析更广泛难熔合金中的强化与延性行为。实现这一点的一种方式，是定义一组“良好”描述符并训练黑箱 ML 模型，再用该模型得到任意成分下的性质。这些描述符可以包括纯粹的局域结构特征 [70–72]、有效原子间相互作用 [73]，或者与局域电子结构有关的性质，例如局域态密度的矩和较简单子结构的能量 [27, 74]。此类数据驱动模型的一项重大不足，是往往缺乏可解释性，而且只能进行插值；这意味着必须拥有覆盖足够多合金体系的大量数据，才能预测未包含在初始数据集中的合金性质。相比之下，物理模型更具可迁移性，因为训练所需数据点较少，且能清楚揭示体系行为，从而加深对因果关系的理解。此外，建立在基本原理上的模型也可以视为具有外推能力，这可以避免不合理结果，保证可靠性。

物理驱动模型最简单的例子之一，是价电子数（VEC）与延性之间的相关性。特别是，已知较低 VEC 会因更强的弹性软化而与更好的本征延性相关 [11, 41, 42, 75]。在 VEC 约为 5–6 时，脆性合金较为常见，而在该范围之外延性会改善 [75]。剪切模量 $G$ 也可见到类似相关性，如图 4b 所示。剪切模量的增加比体积模量更显著，因而在较高 VEC 下产生较大的剪切模量与体积模量之比 $G/B$。这一趋势往往与脆化联系在一起。

尽管 VEC 作为成键态填充因子具有明确的物理意义，但它未考虑合金组元之间的相互作用。这尤其可以解释，为什么它无法揭示失配体积的明确趋势（图 4a），因此也不是描述 CRSS 的有效描述符，如图 4c 所示。另一种常用模型——混合法则（ROM），应用于晶格常数或体积时又称 Vegard 定律——也有相同缺点，例如见图 5。

我们的方法基于稍作修改的虚拟键近似（VBA）[76]，它可看作经典过渡金属成键理论 [77] 向合金的推广。VBA 的关键思想，是为合金组元之间的局域键赋予通用函数。这些所谓的虚拟键函数，取决于成键元素的平均 d 电子价数，以及相应纯元素的元素特定带宽，等价地说，即态密度的二阶矩。将组元间相互作用展开至二阶时，VBA 具有下列形式；扩展到更高阶也很直接：

$$
\xi(\{c_i\})=\sum_i c_iw_i\xi^{(1)}(N_i)+\sum_{ij}c_ic_jw_{ij}\xi^{(2)}(N_{ij}),\qquad (1)
$$

其中，$\xi(\{c_i\})$ 表示 $B$、$C'$、$C_{44}$、$V$ 或 $\Delta E$（对应 USF 能和表面能），$c_i$ 是组元原子分数，$\xi^{(k)}$ 表示平均 d 电子价数 $N^{(k)}\equiv\{N_i,N_{ij}\}$ 及带宽参数 $w^{(k)}\equiv\{w_i,w_{ij}\}$ 对应的虚拟键函数，详见方法 4.6。注意，$N_i$ 和 $w_i$ 是元素特定参数，而二阶参数定义为 $N_{ij}=(N_i+N_j)/2$ 和 $w_{ij}=\sqrt{w_iw_j}$。

对于一系列体系，包括 bcc 结构的纯元素 Cr、Mo、Nb、Ta、Ti、W、Zr 及等原子比二元合金，我们计算相应性质，并对所得数值进行线性回归，得到未知的 $\xi^{(k)}$。由于加入 Ta 会引起源于费米面转变的材料性质偏离和突变，例如见补充材料，我们还计算了若干含 Ta 的三组元和四组元合金。与直接计算值和 ROM 值均有显著偏离，可作为判断是否需要纳入额外合金的可靠指标。仅对弹性性质，我们才认为有必要实施这一过程。拟合后的模型适用于由上述七种元素构成的任意合金。

Ferrari 等提出过类似方法 [20, 78]，通过浓度的多项式函数拟合能量和材料性质。我们方法的一项显著优势是，无需针对每个合金体系单独拟合参数。该方法将原本针对特定体系列表给出的系数，提升为体现局域成键特征的可迁移参数。例如，将 VBA 应用于铁族 MPEAs 时，尽管该类合金复杂的磁性行为带来很大困难，仍能获得良好结果 [59]。

为展示 VBA 模型的性能，我们针对此前考虑的六种等原子比合金 NbTiZr、NbTaTi、MoNbTi、CrMoTaTi、MoNbTaW 和 MoTaW，比较最重要性质的直接计算结果与 VBA 计算结果。图 5 展示这些结果，其中比较了失配体积、$C_{44}$ 和 $\gamma_{\mathrm{surf}}$ 的计算值（标记为“C”）、VBA 模型值（“M”）与 ROM 值（“R”）。对于等原子比成分，VBA 模型和 ROM 均能较好再现失配体积（图 5b），但前者给出的数值系统性更好。然而，改变成分时，包含组元间相互作用的模型的真正优势便显现出来：此时 ROM 往往无法再现浓度变化趋势，而 VBA 模型给出的结果与直接计算几乎完全一致，例如见补充材料。

译注：该段原文列出了 $\gamma_{\mathrm{surf}}$，但图 5 的图题仅说明 $C_{44}$ 和失配体积两个分图；此处保留正文原有列举。

由于弛豫效应的存在，求取表面能和 USF 能的虚拟键函数 $\xi^{(k)}$ 更为困难。为考虑这些效应，我们按方法 4.6 所述，额外对函数进行重缩放。测试结果见补充材料。

为利用第一性原理结果验证 VBA 模型，我们采用此前在 MoNbTi 和 MoNbTiTa 合金体系优化过程中生成的成分，利用 VBA 模型提供的材料参数计算 $\tau_y$ 和 $D$，并与直接 CPA+MTP 计算结果比较。如图 6 所示，对于如此简单的模型，两者符合得非常好；少量偏差来自模型无法再现性质随浓度改变时的强非线性效应。更详细分析表明，大多数差异，尤其是图 6 中 $\tau_y$ 的差异，与 Ta 导致弹性性质浓度依赖关系的显著非线性有关，见补充材料。这种非线性行为源于费米面效应，对任何简单模型都是挑战。

在 MoNbTiTa 上的验证表明，VBA 模型能够基于纯元素与简单合金的数据，描述多组元合金中的趋势。然而，一个严格得多、同时也能检验潜在过拟合问题的测试，是检查模型能否预测含有训练集之外元素的合金性质。

为此，在用于拟合参数 $\xi^{(k)}$ 的训练集中，我们排除了 Hf 和 V，以及任何含有它们的合金。为计算含这些元素合金的性质，唯一需要的输入是相应带宽参数，经周期表所在行修正，以及 d 电子数；这些都是元素特定常数。

随后，将模型应用于由 Ti、V、Cr 三个族的九种 d 元素构成的一系列合金。图 7 展示 CRSS 结果，将其与实验测得的 $\tau_y$ 对照绘出 [79–82]，数值表见补充材料表 S2。可以看出，该模型在广泛的含 V 合金中很好地捕捉了趋势。某些合金的预测值偏低，但整体强度排序仍准确，高 Pearson 系数反映了这一点。总体低估是预期之中的，因为强化模型给出的是下限，补充材料中有更详细讨论，图 4 中也可见这一效应。

预测延性指数的验证困难得多，因为它不是可测量量。因此，我们将其与 Singh 等 [23] 提供的一系列合金的断裂应变进行比较。由图 8 结果可见，实测断裂应变与 $D$ 之间存在显著负相关，Pearson 系数为 −0.67，数据表见补充表 1。在审慎评价这一结果时，应记住它不仅包含 VBA 模型本身的误差，也包含延性指数的定性性质：该指数并不直接与断裂应变对应，而是表征脆化倾向的指标。此外，$D$ 判据不适用于晶间断裂；元素在晶界偏聚并降低其内聚强度，可能促进这种断裂。不过，重要的是，大多数位于脆性和延性两端、具有极端 $D$ 值／断裂应变的合金，其排序正确。还需注意，如果考虑到 Singh 等 [23] 的延性指数与本文 $D$ 的倒数有关，我们的结果与该文中断裂应变对延性指数的类似图非常相近。总体而言，预测结果表明，VBA 具有足够精度，可用于难熔 MPEAs 延性与强度权衡的定性评估和分析，下一节将更详细讨论。

---

### 讨论

本节补译 Discussion 开头至“In conclusion”之前的全部正文。其末尾以“In conclusion”开头的六段已完整译入“章节翻译 → 结论”，故不重复写入。

尽管我们的 CRSS 和延性指数结果，与此前发表的计算在定性上相符，但存在定量差异。下面我们通过考察模型中涉及的各个量，分析这些差异。

计算延性指数 $D$ 的关键参数，是 USF 能，涉及 {110} 与 {112} 两种取向，以及表面能，涉及 {100} 与 {110}。因此，我们在表 1 中，将主动学习 MTPs 对等原子比 MoNbTi 的计算结果，与以往研究中的相应值进行比较。

特别是，USF 经常用于预测 bcc 金属合金力学性质的理论，因此其能量也常被研究。我们的 MTP 方法对 {110} 和 {112} 分别给出 730 mJ/m² 和 853 mJ/m²。两种取向的数值均随晶胞尺寸迅速收敛，支持在 SQS 计算中使用较小晶胞。

Xu 等 [62] 基于 SQS 得到的参考值，以及 Zheng 等 [61] 利用大型数据集训练 MTPs 得到的数值相近，差异较小，最大约为 40 mJ/m²。这一量级的误差可能来自特定晶格参数的选择、统计采样误差及方法特有的数值误差，补充材料对表面能与 USF 能的误差有详细分析。只有 Mak 等 [41] 对所有取向均给出系统性较高的值。值得注意的是，我们的分析揭示了文献中这些参考值差异的来源。Xu 等 [62] 和 Zheng 等 [61] 计算 USF 时，使晶胞保持立方形，并采用合金晶格参数。相比之下，Mak 等 [41] 在固定层错面内晶格矢量的同时，将面外晶格矢量弛豫至零应力，并允许离子沿垂直层错面的方向弛豫。用我们的 MTP 在相似尺寸晶胞上重复这一过程，发现不同成分的 $\gamma_{\mathrm{USF}}$ 均系统性提高约 70–100 mJ/m²。相比之下，Hu 等 [27] 的代理模型等其他方法给出相当但偏高的值，见表 1 最后一行。此外，我们的计算凸显了局域离子弛豫对 USF 能的重要贡献，可导致约 25% 的能量变化。尽管如此，忽略局域弛豫并不影响随浓度变化的总体趋势和相对变化，因此可能足以支持将 CPA 计算用于定性研究，更详细分析见补充材料。

与 USF 能不同，随机合金的表面能计算困难得多，因此可供参考的文献相对较少。原因之一是存在表面重构，可能使表面附近的键长收缩或伸长。晶格间距仅逐渐恢复到体相间距，因此必须使用相对较大的晶胞才能准确计算。此外，对于随机合金，还必须避免表面上的有限尺寸有序化效应。

根据 Mak 等 [41]，MoNbTi 的 {100} 和 {110} 表面分别具有 2317 mJ/m² 和 2171 mJ/m² 的表面能。此外，文献 [27] 的代理模型给出的 {110} 表面能为 2189 mJ/m²。这两类结果均通过 SQS 方法获得。然而，我们的方法给出的表面能更低。具体而言，我们计算得到 {100} 与 {110} 表面能分别为 1989 mJ/m² 和 1832 mJ/m²。为理解如此明显差异的来源，我们进行了关于薄板尺寸，即层数的收敛分析；使用 MTP 可以很容易地开展这一分析。图 9 展示的分析结果清楚表明，表面能可能收敛得相当慢。对于 MoNbTi，需要多达 100 层才能得到正确的收敛值。对这一行为的进一步考察表明，其原因可追溯到局域原子构型的统计涨落对总能中的弛豫贡献具有强烈影响，详见补充材料。这强调了分析超胞尺寸收敛的重要性，也说明典型 SQS 尺寸不足以准确计算随机合金的表面能。

VBA 模型效率很高，并能准确捕捉强度和延性参数，从而允许对整个浓度空间开展穷尽扫描。这样，我们可以追踪加入新合金组元时材料参数的演化，并快速以高分辨率评估可行域；否则，这些工作意味着很大的计算成本。例如，通过扫描 MoNbTi 和 MoNbTiTa 的稠密浓度网格，可以将两个目标 $D$ 与 $\tau_y$ 的可行域，表示为最有影响的材料性质的函数，结果见图 10。对于平面缺陷能，我们使用占主导的取向组合，即 {110}/{112}，这一组合决定了大多数 Pareto 最优成分的 $D$ 值。

仅考察可行域本身，就能揭示一些总体趋势。从区域形状可以推断，通常 CRSS 与失配参数 δ 及剪切模量 $G$ 相关，与 USF 能 $\gamma_{\mathrm{USF}}$ 仅弱相关，而与 $\gamma_{\mathrm{surf}}$ 几乎无相关性。有趣的是，尽管与剪切模量有显著相关性，$\tau_y$ 对 Pugh 比 $G/B$ 却没有明确趋势。同时，延性指数 $D$ 与表面能和 USF 能有清晰关联，其形式为倒数关系，并与 $G/B$ 有相当强的相关性，而与 $G$ 和 δ 的相关性相对较弱。这里可以得出一个重要结论：由于 $\tau_y$ 和 $D$ 分别仅与 $\gamma_{\mathrm{surf}}$ 和 δ 弱相关，后两个材料参数提供了独立精调延性和强度的可能性。

由可行域形状推断的趋势当然并不意外。然而，对 Pareto 最优成分的分析提供了更细致的认识。首先，MoNbTiTa 的一段 PFA 几乎与 MoNbTi 的 PFA 完全重叠。我们将这部分称为 MoNbTi(Ta)。MoNbTiTa 的这部分 PFA 对应此前讨论的 PFA1。MoNbTiTa 中另一段可见前沿对应 PFA2。

考察 Pareto 前沿时，最显著的观察结果是，MoNbTiTa 的两段 PFA 之间，相关趋势始终发生改变。如果一段 Pareto 前沿呈正相关，另一段则呈负相关。例如，尽管高表面能通常有利于延性，MoNbTi(Ta) 中的 $D$ 却随 $\gamma_{\mathrm{surf}}$ 增大而增加，即材料延性下降，主要因为 $\gamma_{\mathrm{USF}}$ 和 $G$ 增长得更快。然而，在 MoNbTiTa 的另一部分中，沿 PFA 的这一趋势反转；由于 $\gamma_{\mathrm{surf}}$ 和 $\gamma_{\mathrm{USF}}$ 以相近速率增加，延性得到改善，$D$ 降低。

值得注意的是，Pugh 比 $G/B$ 的行为，比此前由可行域图所能推断的复杂得多。尽管它与 $D$ 类似，能够有效区分脆性和延性成分区域，但只有在 MoNbTi(Ta) 的 PFA 中较脆的一段，才能观察到它与 $D$ 的正相关；延性更好的一段，以及 MoNbTiTa 的 PFA，则呈现与延性指数明确的负相关。这表明，为提高延性而盲目遵循 Pugh 判据，可能导致对强度非常不利的折中。

最后，图 10 的另一种用途，是解释图 3 的 Pareto 前沿中已可见的 Ta 添加效应。沿 PFA 观察到的含 Ta 最优成分强度提高，主要可归因于 Ta 增大失配参数 δ，另见图 4a，并在一定程度上提高剪切模量 $G$。然而，尽管高强度合金同时对应较大的 $G$ 与 δ，这两个量的最大值并不一定意味着最大强度；从 Pareto 前沿上最高 $\tau_y$ 所处位置即可看出这一点。此外，含 Ta 合金延性下降可归因于表面能降低，而 USF 能的适度下降不足以补偿这一影响。这也表明，在忽略合金表面能时，Pugh 判据如何可能无法正确预测延性趋势。

为检验上述部分观察结果，并展示模型探索其他体系的潜力，我们将对 $D$ 和 $\tau_y$ 趋势的研究扩展至更广泛的合金，其组成元素包括 Nb、Ta、Mo、W、Ti、V、Zr 和 Hf。具体而言，我们考虑与图 8 相同的合金成分，利用 VBA 模型计算主要目标 $D$ 和 $\tau_y$ 所需的全部性质，结果见图 11。我们还加入了 MoNbTiTa 的 Pareto 集数值，注意与图 3 比较时坐标尺度的差异，从而将这一合金体系置于更广的背景下。

图 11 的一个显著特征，是各点明显分成两个不同的簇。这些簇可以归为以某些主要元素为特征的特定合金组。一簇用红圈标记，由富 Ti、Zr、Nb 合金组成，CRSS 范围为 200–400 MPa，具有中等至较高断裂应变，等价地说，具有中等至较低的 $D$。另一簇用蓝圈标记，包括富 Ta 和 W 的合金；这些合金的断裂应变较小，且 $D$ 系统性较高。另一显著特征是，MoNbTiTa 的 Pareto 前沿几乎完美地分开这两簇，表明该 Pareto 集代表富 Ta 或富 Mo 类合金中最优的合金，这些合金仅含适量的 Ti 作为增延元素。更详细分析表明，依照我们从图 10 得出的结论，可以大致解释“红色”簇中大多数合金的优异性质。这些合金的 $D$ 参数位于 MoNbTiTa 的 Pareto 前沿数值范围内，表面能和 USF 能也同样如此。然而，这一簇合金的 δ 值为 MoNbTi 失配参数的 2–4 倍，使其强度高得多，因此远超 MoNbTiTa 的 Pareto 前沿。
