Repository: Bit-Part-Young/Codex-Papers-Summary

# Codex 文献总结与翻译 

保存 使用 Codex 进行文献总结与翻译的输出 '文献总结 - ' md 文档。

```bash
.codex/skills/                # 用于 Codex 文献总结与翻译的 SKILL.md 文档

1-papers/                     # 要翻译的文献 pdf 文件
2-summaries/                  # Codex 直接输出的 *.md 文档
3-summaries-renamed/          # 重命名后的 *.md 文档
```

File: 3-summaries-renamed/文献总结 - 多组分材料中 uMLIPs 力场误差的起源 - 2026.md
# 文献总结 - 多组分材料中通用机器学习力场误差的起源 - 2026

---

## 文献基本信息

- **英文标题**：Origins of Universal Machine Learning Force-Field Errors in Multicomponent Materials
- **DOI**：原文未提供
- **作者**：Hongwei Du、Dingyang Lv、Baole Wei、Yu Ren、Feng Yu、Xin He、Bonan Zhu、Yongda Huang、Yongheng Li、Jianjun Liu、Siqi Shi、Hong Wang、Ziheng Lu
- **作者单位**：
    - 1 Zhongguancun Academy, Beijing 100094, China
    - 2 Zhongguancun Institute of Artificial Intelligence, Beijing 100094, China
    - 3 Kairos Materials, Beijing 100094, China
    - 4 School of Materials Science and Engineering, Shanghai Jiao Tong University, Shanghai 200240, China
    - 5 State Key Laboratory of Materials for Advanced Nuclear Energy & School of Materials Science and Engineering, Shanghai University, Shanghai 200444, China
    - 6 School of Aerospace Engineering, Beijing Institute of Technology, Beijing 100081, China
    - 7 Shanghai Institute of Ceramics, Chinese Academy of Sciences, Shanghai 201899, China
- **期刊**：原文未提供
- **日期**：投稿、返修、接收、在线发表日期均为原文未提供
- **数据与代码链接**：原文未提供；论文声明研究数据和分析、绘图代码目前均未存入公共存储库。

---

## 论文内容详细总结

### 研究背景与目的

- 元素替代、阴离子混合和高熵组分设计会产生复杂的局域化学与几何环境。已有通用机器学习力场的训练数据主要来自弛豫轨迹、稳定化合物搜索和非平衡扰动采样，其采样目标不同于以性能为导向的组分设计，因此元素覆盖广并不等于能可靠描述多组分局域组合。
- 论文旨在使用同一组 DFT 标注，比较 11 个预训练力场在多组分结构上的能量、力、应力及衍生性质误差，并依次考察训练参考环境覆盖、局域几何非均匀性、原子间距压缩与伸长的方向性以及元素相关的拟合难度。PDF 未标注期刊或文章类型；根据摘要、Results、Discussion 和 Methods 的结构，按常规研究论文处理。

---

### 研究方法

- 建立 7,599 个由元素替代与阴离子混合产生的计算构型。主混合元素池至少含 5 种元素，每种占池内原子数的 5–35%，理想混合指数 $H_{\mathrm{pool}}=-\sum_e x_e\ln x_e\geq1.5$。其中金属或金属间化合物 1,867 个、含氧化合物 3,326 个、不含氧化合物 2,406 个。
- 在共同的 DFT 参照、结构和误差定义下评估 11 个预训练模型；形成能采用模型与 DFT 各自的单质参照对齐，力和应力则直接与 DFT 比较。衍生性质使用 480 个弹性结构、394 个振动结构、8,168 个 O/OH 吸附代理条目和 726 个 OH 反应能差条目。
- 用相同中心元素的最近 SOAP 参考环境距离表示覆盖程度，比较 MPtrj、MPtrj+sAlex 和 MPtrj+sAlex+OMat24。另以原子级梯度提升回归预测 11 个模型的平均力误差，比较仅用短接触与加入化学、配位、Voronoi 几何等描述符的效果。
- 将 Voronoi 面面积加权的邻居距离平均绝对偏差作为局域几何非均匀性；相对于同元素对训练参照的距离中位数，区分负偏差（相对压缩）与正偏差（相对伸长）。在匹配元素对及绝对距离偏差后比较力误差，并通过二原子模型预测曲线考察两侧曲率。
- 利用独立的 Metal-43 数据分析元素力误差与原子位移、费米能级变化引起的占据态能带能量响应的关系；使用相同数据分割及参数量匹配的径向网络，对比最高球谐阶数 $\ell_{\max}=2$ 和 4 的模型。

---

### 主要结果

#### 数据集和模型表现

- 尽管训练参照与测试集共享广泛的元素覆盖，参照集以每胞 3–4 种元素为主，而基准集的最大分组是每胞 10 种及以上；基准集还覆盖更大的晶胞和不同化学族。主元素池 5、6、7、8、9、至少 10 种元素的结构数分别为 1,873、1,382、1,411、1,026、1,012、895。
- 11 个模型的平均形成能误差约为 0.041–0.067 eV atom⁻¹，MatRIS-10M-OAM 最低，为 0.0414 eV atom⁻¹。平均力 MAE 从 PET-OAM-XL 的 0.0941 eV Å⁻¹ 到 DPA-3.1-MPtrj 的 0.2516 eV Å⁻¹；平均应力 MAE 为 0.849–1.303 GPa，最低者同为 PET-OAM-XL。O–Hal、Ch–Hal、Hal 体系的力误差较高；在相近短接触指标区间内，O–Hal 的中位误差仍高于 Hal，说明单一几何指标不足以解释化学族差异。
- 对弹性、振动、表面性质三类误差等权归一化求和，GRACE-2L-OAM-L 最低（2.28），其次为 NequIP-OAM-XL、SevenNet-Omni-I12。NequIP-OAM-XL 的弹性比较、TACE-OAM-L 的振动比较、GRACE-2L-OAM-L 的表面性质综合比较各自领先。PET-OAM-XL 虽具有最低的平均静态力和应力误差，在该综合比较中排第四。吸附代理和 OH 能差的非支配模型为 SevenNet-Omni-I12、MACE-MPA-0、GRACE-2L-OAM-L，表明性质目标会改变模型排序。

#### 环境覆盖、几何和距离方向性

- 结构层面的最近参考环境距离中位数随参考池扩充由 MPtrj 的 0.171 降至加入 sAlex 后的 0.142，再降至加入 OMat24 后的 0.119。同一模型最高与最低距离四分位间，力误差中位数比为 1.59–2.49，应力为 2.32–3.94；形成能误差与距离的 Spearman 相关仅为 −0.12 至 0.11。相似参考距离处仍存在很大的误差分散。
- 力误差预测器的结构层面 MAE 为 29.47 meV Å⁻¹，$R^2_{\log}=0.798$；常数基线和仅短接触模型分别为 71.57、42.35 meV Å⁻¹。完整化学和几何描述符相对仅短接触模型再降低 12.88 meV Å⁻¹（30.4%；95% 区间 11.04–14.81 meV Å⁻¹）。这衡量的是误差可预测性，并非原始力场精度的改善。
- 7,583 个有效 Voronoi 结构、56 种共同支持的中心元素显示，较高误差组的局域距离分布向更大的非均匀性移动；但 OMat24 与最高误差组的单一非均匀性分布重叠度达到 0.84，高于 MPtrj 的 0.76 和 sAlex 的 0.72。较高几何非均匀性并不等同于该单一描述符中的低参考覆盖。
- 对 125 种共同元素对、6,405 个有贡献结构，相对训练参照元素对中位距离的负偏差在高误差组更常见。匹配元素对与偏差绝对值后，压缩侧平均力误差为 234–249 meV Å⁻¹，伸长侧为 128–129 meV Å⁻¹，前者为后者的 1.81–1.95 倍。11 个模型在共同的 20 种元素二原子扫描中，压缩支的预测相互作用曲率中位数均更高；扫描没有 DFT 二原子参照，主要提供模型响应的定性背景。

#### 元素响应和角向表征

- 独立 Metal-43 基准在 Fe、Nb、Mo/Tc、W、Re、Os 附近出现反复的高误差区域，与原子位移响应 $F_x$ 和费米能级响应 $F_E$ 的联合变化相关。该元素难度轮廓在多组分基准中部分延续，例如 Mo/Tc 的高误差区域，但 Fe、Re 峰值减弱，说明局域化学与配位会重塑元素排序。
- 相对参数量匹配的径向对照，$\ell_{\max}=2$ 和 4 的球谐模型分别降低 43 种元素中 38 和 40 种的测试力 RMSE，逐元素平均降幅分别为 19.1% 和 39.8%。$\ell_{\max}=4$ 相对 $\ell_{\max}=2$ 对全部 43 种元素有改善，平均降低 32.1%；在 Fe、Nb、Mo、Tc、W、Re、Os 上，相对参数量匹配径向对照的平均降幅为 50.8%。

---

### 讨论与结论

- 覆盖距离能够提示力与应力误差风险，但不能唯一确定误差大小；单一非均匀性指标也无法区分具体元素对及其压缩或伸长。论文因此将几何方向性、元素电子响应与角向表征纳入对误差机制的解释。
- 作者提出未来应按化学族、配位壳层非均匀性和元素对距离偏差方向选择训练数据，过滤不合理结构，并在相同 DFT 标注预算下与随机及覆盖导向采样比较，同时留出整个化学族检验迁移能力。还需在多组分体系中检验角向模型能否延续 Metal-43 的优势，并追踪力误差改善是否真正转化为弛豫结构和弹性、振动、吸附性质的可靠性。这些是论文提出的后续检验，尚非已经证明的应用收益。

---

## 章节翻译

### 摘要

阴离子混合与高熵组分设计广泛用于调控材料性质，但通用机器学习力场对由此形成的局域环境的泛化能力仍缺乏充分评估。已有训练数据集通过弛豫轨迹、以稳定性为目标的材料搜索和非平衡采样来扩展化学与结构空间，其采样目标不同于以性能为导向的组分设计。本文构建了包含 7,599 个多组分计算构型的基准，这些构型受高熵设计、元素替代和阴离子混合启发。以密度泛函理论为参照，评估 11 个预训练模型的能量、力和应力，并将评估扩展至弹性、振动及吸附相关性质。对力误差的研究首先考察训练参照覆盖，随后考察局域几何非均匀性、距离方向性和元素响应。到训练参照环境的距离表明覆盖差异与误差增大存在定性关联，但在相似距离处，误差仍显著不同。按元素对齐的 Voronoi 分布显示，高误差组的局域环境分布向更大的几何非均匀性移动。然而，OMat24 已广泛覆盖这些环境，因此需要更细致地考察原子间距变化和化学背景。相对于训练参照中元素对距离中位数，将距离偏差分为压缩和伸长，揭示了明显的不对称性：误差在中位数附近较低，在压缩侧急剧上升，在伸长侧则增加较缓。匹配元素对及距离偏差的绝对值后，压缩侧力误差是伸长侧的 1.81–1.95 倍。模型预测的成对相互作用曲线在压缩下也表现出更大的曲率，与压缩和伸长区域不同的相互作用敏感性一致。元素响应有助于解释拟合难度如何随化学环境而变化。独立单质体系中的拟合难度与原子位移及费米能级变化引起的电子能带能量响应相关，在多组分体系中也观察到相似的元素拟合难度模式。在参数量匹配的比较中，最大球谐阶数为 2 和 4 的表征分别降低 43 种元素中 38 和 40 种的测试力误差，但元素间的难度差异仍然存在。该分析将定性的覆盖差异与同力误差相关的具体几何和电子响应联系起来。这些发现有助于面向实验组分设计选择力场，并确定训练数据采样和模型表征的改进目标。

---

### 引言

组分设计通过元素替代、阴离子混合和高熵策略调控材料性质 [1-3]。氯化物–溴化物混合固体电解质展示了阴离子替代对离子电导率和电化学稳定性的影响 [3]；多主元合金和熵稳定氧化物则显著扩大了晶格内可实现的局域化学环境 [1, 2]。准确预测由此产生的性质变化，需要能够描述不同元素组合和几何构型中成键的原子间相互作用模型。密度泛函理论（DFT）提供了成熟的计算参照，但其成本限制了对多组分构型空间的大范围采样。通用机器学习力场通过从大型第一性原理数据集中学习原子间相互作用，使更大规模的计算成为可能 [4-6]。对于实验组分设计，其价值最终取决于学到的相互作用能否迁移到混合和替代产生的化学与结构环境。

通用力场的发展依靠更大的训练数据集、模型架构的改变及更广泛的评估。数据和基准测试工作为检验向多组分环境的迁移提供了背景。MPtrj 从 Materials Project 第一性原理弛豫轨迹中采样中间及弛豫构型 [5]。Alexandria 将机器学习辅助的稳定化合物搜索与第一性原理计算相结合，以探索组分和晶体结构空间 [7]。OMat24 以 Alexandria 结构为起点，通过随机扰动构型的玻尔兹曼采样、从头算分子动力学以及扰动结构弛豫，扩展构型采样 [6]。这些数据集既包含弛豫构型，也包含非平衡构型，并显著扩展了化学和结构覆盖。在评估方面，受控基准在共享数据上比较模型精度和计算成本 [8]。Matbench Discovery 将能量预测与结构弛豫同稳定材料的识别联系起来 [9]。Forces Are Not Enough 表明，较低的静态误差并不保证模拟质量 [10]。声子和固体电解质基准检验振动、力学和输运性质 [11, 12]。CHIPS-FF 和 LAMBench 将评估扩展至计算收敛性、成本以及跨任务和材料领域的适用性 [13, 14]。UniFFBench 进一步引入实验矿物结构与实测性质，以考察超出与 DFT 标签一致性之外的差异 [15]。这些基准检验预测精度能否延续到实际材料计算中。

对误差机制的研究还识别了预测误差的环境和物理来源。表面基准将误差与测试环境偏离训练域的程度联系起来 [16]。对系统性软化的研究发现，在表面、缺陷、固溶体、声子和高能构型中，能量与力被广泛低估 [17]。单质体系中的状态方程测试和结构搜索揭示了近乎平衡测试可能遗漏的势能曲面误差 [18]。Metal-43 进一步将元素拟合难度同原子位移和费米能级变化引起的电子能带能量响应联系起来 [19]。这些研究将预测误差同训练环境及模型必须复现的相互作用联系起来。

然而，对于受实验组分设计启发的多组分构型，环境覆盖、几何特征和元素响应如何共同影响模型精度仍未得到充分理解。弛豫数据集、以稳定性为目标的结构搜索及非平衡扰动采样的目标，与以性能为导向的阴离子混合和高熵设计并不相同。因此，广泛的元素覆盖并不能保证充分采样这些策略产生的局域组合。解释误差大小及其物理特征，需要更细致地考察局域几何和化学。几何非均匀性描述配位壳层内距离的离散程度，而带符号的距离偏差区分压缩、伸长及二者不同的相互作用响应。依赖元素的拟合难度是另一影响因素，其在混合化学环境中是否延续仍需考察。要回答这些问题，需要一个共同的多组分基准，依次考察参照环境覆盖、几何非均匀性、距离方向性和元素响应。

本文通过明确的组分选择标准及与训练参照数据的比较，构建了包含 7,599 个计算构型的基准，其设计受高熵组分设计、元素替代和阴离子混合启发。对 11 个预训练模型使用共同的 DFT 能量、力和应力标签进行评估，并将评估扩展至弹性、振动和吸附相关性质。随后从环境覆盖、几何非均匀性、距离方向性和元素响应的角度分析力误差。到训练参照环境的距离描述覆盖差异及其与误差的定性关联。按元素对齐的比较表明，高误差组的局域环境分布向更大的 Voronoi 几何非均匀性移动，而 OMat24 仍广泛覆盖这些环境。这种重叠促使我们更细致地分析距离方向性和元素响应。在匹配元素对与距离偏差幅度后，压缩侧力误差是伸长侧的 1.81–1.95 倍。模型预测的成对相互作用在压缩时显示更大的曲率，为这种不对称性提供定性的物理背景。原子位移和费米能级变化引起的电子响应，有助于解释在多组分体系中仍然存在的元素拟合难度趋势。参数量匹配的 MACE 比较进一步检验角向表征对元素力拟合的影响。结构误差预测器通过量化局域化学与几何在短距离描述符之外提供的附加信息，补充了这些分析。结果确定了能够指导实验组分设计中训练数据采样和模型表征的环境及相互作用响应。

---
### 方法

#### 4.1 数据集构建与参照标签

本基准包含 7,599 个计算构型，通过受高熵组分设计启发的元素替代和阴离子混合产生。参与组分混合的元素构成主元素池。所选构型的这一池中至少包含 5 种元素，每种元素占池内原子的 5–35%，并满足理想混合指数标准：

$$
H_{\mathrm{pool}}=-\sum_e x_e\ln x_e\geq1.5,\qquad \sum_e x_e=1
$$

其中，$x_e=n_e/N_{\mathrm{pool}}$；$n_e$ 是结构设计记录中归入主混合池的元素 $e$ 的原子数，$N_{\mathrm{pool}}=\sum_e n_e$ 是该池的原子总数。求和遍及池内元素，$\ln$ 表示自然对数，$H_{\mathrm{pool}}$ 无量纲。若池中有 $m$ 种元素且比例相等，则 $H_{\mathrm{pool}}=\ln(m)$。基准包括金属和金属间化合物构型、含氧化合物及无氧化合物。元素出现率指含有该元素的结构所占比例。与 MPtrj、sAlex 和 OMat24 比较时，将每种元素的这一比例除以其在各数据集中的最大值。元素种类数分布包括各结构中的全部元素。

全部 11 个力场均以预训练状态，在相同结构和 DFT 标签上评估：MACE-MPA-0 [4]、ORB-v3 [24]、GRACE-2L-OAM-L [25]、SevenNet-Omni-I12 [26]、NequIP-OAM-XL [27]、PET-OAM-XL [28]、TACE-OAM-L [29]、MatRIS-10M-OAM [30]、MatterSim-5M [31]、DPA-3.1-MPtrj [32] 和 Prophet-OAME-MBD [33]。形成能误差按以下方式对齐模型与 DFT 的单质参照：

$$
\epsilon_E=\left|\frac{E_M-E_{\mathrm{DFT}}}{N}-\sum_e c_e\left(E_{M,e}^{\mathrm{unary}}-E_{\mathrm{DFT},e}^{\mathrm{unary}}\right)\right|
$$

其中，$c_e$ 是完整组分中元素 $e$ 的原子分数。结构层面的笛卡尔力平均绝对误差（MAE）为：

$$
\epsilon_{F,jm}=\frac{1}{3N_j}\sum_i\sum_\alpha\left|F_{m,ji\alpha}-F_{\mathrm{DFT},ji\alpha}\right|
$$

其中，$N_j$ 是原子数，$\alpha$ 标识笛卡尔分量。单位和约定对齐后，应力 MAE 是六个独立分量的绝对差的平均值。整体 MAE 对各结构赋予相等权重。分布统计包括所有结构，也包括数值超出图中坐标轴显示范围的结构。在化学类别的力比较中，每个原子的第一配位壳层包括距离不超过其最近邻距离 1.25 倍的邻居。短接触比值为各原子间距除以相应共价半径之和后的第 5 百分位数。探索性比较在 0.75–0.95 范围内采用宽度为 0.05 的区间，并仅保留每个区间中至少有 20 个结构的类别比较。对每个力场分别比较类别中位数。这一描述符数值相同，并不表示物理键应变相同，或局域环境在其他方面得到匹配。

所评估的版本分别为中等规模的 MACE-MPA-0 检查点、日期为 2025 年 4 月 4 日的 ORB-v3 保守型无限邻居 MPA 检查点、GRACE-2L-OMAT-large-ft-AM、带 MPA 头的 SevenNet-Omni-I12、NequIP-OAM-XL、PET-OAM-XL v1.0.0、TACE-OAM-L、MatRIS-10M-OAM、MatterSim v1.0.0-5M、日期为 2025 年 3 月 14 日的 DPA-3.1-MPtrj 检查点及 prophet-oame-mbd.pt。Prophet-OAME-MBD 使用 Matbench Discovery 版本 [33]。

#### 4.2 衍生性质评估

弹性性质在固定离子的条件下计算，对 491 个结构中的每个结构使用 25 个应变及平衡构型。杨氏模量由 $E=9BG/(3B+G)$ 得到。比较采用共同的 480 个结构子集，其中 DFT 和全部 11 个模型给出的体积模量、剪切模量与杨氏模量均为有限正值。振动评估遵循 matcalc 工作流程 [39]，并使用 Phonopy [38] 进行声子后处理。振动性质在 300 K 下评估，使用从 491 个候选结构中得到的共同 394 个结构子集；这些结构具有已收敛的 DFT 计算以及全部 11 个模型按相同流程获得的结果。以每摩尔晶胞为单位的原始声子自由能（kJ），以及熵和热容（J K⁻¹），均除以晶胞中的原子数。因此，比较中的自由能单位为 kJ mol-atoms⁻¹，熵和热容单位为 J K⁻¹ mol-atoms⁻¹。DFT 位移计算遵循 quacc [37] 使用的 pymatgen MPRelaxSet [40] 电子设置，包括依结构而定的电子收敛容差。固定几何的声子子集没有额外的母结构受力验收阈值。力常数使用成对的 $+0.015$ Å 和 $-0.015$ Å 位移，超胞和声子积分设置相同。DFT 与模型声子谱的热力学求和均采用零频率截止，仅积分正频率模。

吸附相关评估使用 AgIrPdPtRu 电催化剂数据集的 8,168 个 O/OH 吸附代理条目 [34]，以及 HEA ORR 数据集的 726 个 OH 反应能差条目 [35]。这些表面数据集来自上述两个外部来源 [34, 35]。对吸附代理量，在比较前分别于每个吸附物组内对 DFT 和模型能量做中心化。OH 反应能差使用相应的纯元素位点参照。每个性质的 MAE 除以 11 个模型的该项中位数。归一化误差先在弹性、振动和吸附相关三个性质族内求平均，再以相等的族权重求和。吸附比较还识别在图示两个误差上均未被另一模型同时超越的模型。

#### 4.3 参照覆盖与结构误差预测

局域环境由归一化的原子位置平滑重叠（SOAP）描述符 [22, 23] 表示，在周期性边界条件下采用 4 Å 截断半径、$n_{\max}=2$、$l_{\max}=2$ 和 0.4 Å 的高斯宽度。mu1nu1 表征覆盖元素 1–93，维数为 1,116。对于描述符 $\mathbf q_i$ 和中心元素相同的参照集合 $R_e$，最近参照距离为：

$$
d_i=\left[\max\left(2-2\max_{\mathbf q\in R_e}(\mathbf q_i\cdot\mathbf q),0\right)\right]^{1/2}
$$

每个结构由其原子距离的第 95 百分位数表示。三个嵌套参照池分别为 MPtrj、MPtrj 加 sAlex，以及 MPtrj 加 sAlex 加 OMat24。分模型比较涉及 9 个模型：DPA-3.1-MPtrj 对应 MPtrj，ORB-v3 和 MACE-MPA-0 对应 MPtrj 加 sAlex，其他绘出模型对应完整参照池。MatterSim-5M 和 Prophet-OAME-MBD 不参加这一比较。距离–误差 Spearman 相关性及距离四分位内的误差中位数针对每个模型分别计算，使用全部 7,599 个结构，包括误差超出图中坐标范围的结构。

原子级误差预测器的目标是 11 个模型的平均笛卡尔力误差。其初始 591 个描述符编码较短的原子间距、中心及邻近元素、Voronoi 几何、键价和邻近环境，包括键取向参数 $Q_3$、$Q_4$ 和 $Q_6$ [20]。移除恒定特征后，采用基于直方图的梯度提升 [21] 拟合对数目标；学习率为 0.06，迭代 200 次，至多 31 个叶节点，每个叶节点至少 100 个样本，L2 正则化系数为 5。五折分组交叉验证将相关结构及同一结构中的全部原子保留在同一组。全部 7,599 个构型均用于预测器开发。在每个采样来源内部，原子权重与 $1/N_j$ 成正比，并在训练期间平衡不同来源的贡献。结构级测试误差对结构等权。原子预测从对数变换回原量纲，再于每个结构中求平均。

依次在相同留出组上比较常数预测器、含 4 个短距离描述符的模型和完整模型。这 4 个描述符刻画最小距离、相对最小距离、平均距离以及相对距离阈值为 0.9 时的短接触量。配位和邻居环境的扩展分别与基础原子模型比较。通过成对分组自助重采样得到预测 MAE 差值的 95% 区间。压缩得分定义为 1 减去位点最小相对距离的第 5 百分位数。结构力误差按该得分的 10 个百分位分箱总结，并在与平均 Voronoi 非均匀性组合的 $8\times8$ 百分位图中呈现。图中每个单元至少需要 20 个结构。

#### 4.4 几何非均匀性与距离方向性分析

对位点 $i$，归一化的 Voronoi 面面积权重 $w_{ij}$ 定义平均邻居距离 $\bar r_i=\sum_j w_{ij}r_{ij}$。几何非均匀性是相对的加权平均绝对偏差：

$$
h_i=\frac{\sum_j w_{ij}|r_{ij}-\bar r_i|}{\bar r_i}
$$

共得到 7,583 个 Voronoi 剖分有效的结构。各位点的数值减去对应训练参照中相同中心元素的中位数。比较保留 56 种中心元素，它们在每个误差组中至少出现于 5 个基准结构，且具有 100 个参照环境。分布先在每种元素内对结构等权，再对元素等权。五个误差组采用剔除 Prophet-OAME-MBD 后 10 个模型的平均力误差。

周期性邻居对满足 $r_{ij}\leq1.25\max(r_{i,\min},r_{j,\min})$ 且 $r_{ij}<8$ Å，每个无向原子对只计数一次。带符号偏差 $\Delta r=r_{ij}-r_{50,\mathrm{train}}$ 相对于各元素对的训练参照中位数区分压缩与伸长。比较保留在三个参照数据集中均有支持，且在五个力误差组的每组中至少出现于 5 个结构的 125 种元素对；共有 6,405 个结构作出贡献。五组按 11 个模型的平均力 MAE 划分为低于 60、60–100、100–160、160–250 和至少 250 meV Å⁻¹。距离分布先在每个结构和元素对内归一化，再对结构求平均，最后对元素对等权。分配给邻居对的原子误差采用与 $1/(N_jk_i)$ 成正比的权重，其中 $k_i$ 是选中的邻居数。距离–误差曲线使用宽度 0.2 Å、至少有 20 个结构支持的分箱。压缩与伸长按元素对和偏差绝对值分箱匹配，每侧至少需要 5 个结构，匹配分箱等权。结构自助重采样给出 95% 区间。

依照 UniFFBench [15]，在 30 Å 的立方晶胞中放置两个原子，以 0.05 Å 间隔扫描 0.10–5.00 Å 的原子间距，计算成对相互作用曲线。对此分析，关闭 GRACE 计算器层面的最小距离保护。1–3 Å 区间内的能量最低点将压缩支和伸长支分开。共同比较使用 20 种元素：它们在全部 11 个模型中均具有完整曲线和位于区间内部的能量最低点。各支的平均绝对曲率由径向力的中心差分得到。这些曲线描述模型响应，没有 DFT 二原子参照。能量差、更粗的距离网格及部分 40 Å 晶胞计算提供数值核查。

#### 4.5 元素响应与角向表征

元素分析使用独立的 Metal-43 数据集及其位移响应、费米能级响应量 [19]。对不含 Prophet-OAME-MBD 的 10 个模型总结力均方根误差（RMSE）。响应量在 43 种元素间标准化，其标准化后的和再标准化，形成组合响应。基准中各元素的 RMSE 先对各模型中该元素原子的笛卡尔力误差平方汇总，再跨模型平均。利用 Spearman 相关比较这一轮廓与独立单质数据中的难度轮廓。

几何描述符包括邻居距离统计、键角余弦分布和每原子体积。降维与分层采样方法 DIRECT [36] 使用这些描述符，从 Metal-43 中选出 15,501 个构型，并保留原有的 DFT 标签。轨迹被划分为连续的时间区间，分割边界留有间隔，重复构型被移除。训练、验证和测试集分别包含 12,782、1,233 和 1,486 个构型，每个集合均覆盖全部 43 种元素。

使用相同的数据划分，比较一个径向基线、最大球谐阶数 $\ell_{\max}=2$ 和 4 的模型，以及针对每个球谐模型参数量匹配的径向对照。通过拓宽在相互作用模块中生成张量积权重的径向多层感知机实现参数量匹配。全部模型变体具有相同的相互作用层数、径向网络深度、标量隐藏通道数、截断半径、径向基函数及损失函数。径向基线有 212,288 个可训练参数；$\ell_{\max}=2$ 和 4 的比较组分别有 613,952 和 996,352 个参数。每种模型变体均以两个随机种子训练 300 个 epoch。逐元素的测试力 RMSE 在两次运行上取平均。相对 RMSE 降幅先对每种元素分别计算，再对元素等权平均。

---

### 结论

原文无单列“Conclusion”章节；以下完整翻译第 3 节“Discussion”，其中包含总结与展望。

本基准检验了预训练力场向受组分设计驱动的多组分构型的迁移。在相同构型上，11 个模型的精度存在显著差异，其静态预测与弹性、振动和吸附相关性质各有不同的表现模式。误差分析从环境覆盖开始，考察局域几何非均匀性，继而区分原子间距方向性和元素响应的作用。到训练参照环境的距离描述了覆盖差异及其与误差的定性关联，但相似距离处仍有明显的误差变化。按元素对齐的 Voronoi 分布表明，高误差组的配位壳层分布向更大的几何非均匀性移动。与 MPtrj 和 sAlex 相比，OMat24 对这些非均匀环境提供更广泛的覆盖，包括与最高误差构型的显著重叠。这种重叠促使进一步分析非均匀性分布背后的距离变化与化学环境。

按方向分解原子间距偏差后，可在更广泛的几何变化中看到明显的不对称性。力误差在训练参照元素对的距离中位数附近保持较低，在压缩侧急剧升高，在伸长侧增加较缓。匹配元素对及距离偏差绝对值分箱后，压缩侧平均力误差为伸长侧的 1.81–1.95 倍。模型预测的成对相互作用曲线在压缩支也表现出更大曲率，为这一方向性差异提供了定性的物理背景。元素响应为几何分析加入化学维度。在 Metal-43 中，拟合难度与原子位移和费米能级变化引起的电子能带能量响应相关；多组分体系中也观察到相似的元素拟合难度模式。Metal-43 中的参数量匹配比较进一步表明，显式角向表征能改善元素力拟合。$\ell_{\max}=4$ 的球谐模型相对于其径向对照，逐元素力 RMSE 平均降低 39.8%；对于 Fe、Nb、Mo、Tc、W、Re 和 Os，平均降幅更大，达到 50.8%。这些结果支持将角向表征作为改善元素力拟合的路径。因此，距离方向性和元素响应在更宽泛的覆盖与非均匀性比较中，解析出具体的误差模式。误差预测器还量化了局域化学和几何在短距离描述符之外增加的信息：预测 MAE 从 42.35 降至 29.47 meV Å⁻¹。

这些发现指向一个比单纯扩大训练数据量更具体的挑战：识别即使训练参照距离看似表明覆盖充分、却仍不可靠的局域环境。前瞻性的数据选择可以结合化学族、配位壳层非均匀性以及元素对距离偏差的方向，识别高风险构型，同时过滤不合理结构，避免对极端接触过度采样。应在相同 DFT 标签预算下，针对随机采样和覆盖导向采样检验其收益，并将整个化学族留出，以区分迁移与插值。模型开发则提出另一个问题：参数量匹配的径向与角向架构能否检验 Metal-43 中观察到的元素拟合改进是否可延续至多组分构型，并降低压缩侧误差。最后，沿结构弛豫和性质计算追踪误差，将揭示力预测的改善能否转化为更可靠的弹性、振动和吸附相关性质。这些检验将界定何种数据选择与表征组合能够改善迁移能力，以及预训练力场在组分设计中何处仍不可靠。

---

## 结果与讨论子标题翻译

- 2 结果
    - 2.1 研究概览
    - 2.2 多组分构型数据集
    - 2.3 力场模型的统一评估
    - 2.4 局域环境覆盖与定性误差变化
    - 2.5 精细的结构和元素误差分析
- 3 讨论

---
## 图表题翻译

图 1：基准、模型评估与结构误差分析概览。左：根据至少含 5 种元素、各元素占主元素池 5–35% 且理想混合指数 $H_{\mathrm{pool}}\geq1.5$ 的标准，选择 7,599 个构型。中：采用对齐的参照约定，以共同的 DFT 参照能量、力和应力评估 11 个预训练力场；还比较了同一批模型的衍生性质。右：结构误差分析首先考察训练参照覆盖，继而考察局域化学和几何非均匀性、原子间距压缩与伸长的不对称响应，以及通过独立单质金属参照评估的元素拟合难度。

图 2：基准构型的组分与尺寸。a：无量纲主元素池理想混合指数 $H_{\mathrm{pool}}=-\sum_e x_e\ln x_e$ 随主元素池元素数的变化。主元素池由结构设计记录指定。这里，$x_e=n_e/\sum_e n_e$ 为元素 $e$ 在该池中的原子分数，$\sum_e x_e=1$，$\ln$ 为自然对数。含 5、6、7、8、9 及至少 10 种元素的组分别包含 1,873、1,382、1,411、1,026、1,012 和 895 个构型。颜色区分金属/金属间化合物、含氧及无氧化合物构型，数量分别为 1,867、3,326 和 2,406。黑线连接各组中位数，水平虚线标示 $H_{\mathrm{pool}}=1.5$。b：基准的元素分布。单元格颜色与数值表示含有各元素的构型百分比。c：化学类别与每胞原子数的联合分布。气泡面积表示构型数，颜色表示各组主元素池混合指数的中位数。d：主元素池中最小与最大元素分数的关系。颜色表示池内元素数，10 种及以上合并为 10+ 组。虚线标示 5% 和 35% 的分数阈值。

图 3：训练参照中的元素与结构复杂性覆盖。a：MPtrj、sAlex、OMat24 和基准中各元素的出现率。柱形表示含有各元素的结构比例，并按该元素在各数据集中的最大比例归一化。方格深浅按图示标度比较训练集与基准中的出现率。b：每胞不同化学元素数的归一化分布。对全部四个数据集，每胞含 10 种及以上不同元素合并为 10+ 类。频率按各完整数据集归一化，包括全部 7,599 个基准构型。c：每胞原子数的归一化分布。b 和 c 的纵轴为对数刻度。这些计数包括每胞所有元素，而组分筛选仅使用指定的主元素池。

图 4：11 个预训练力场的能量、力及应力误差。a、c、e：共同的 7,599 个构型中，结构级形成能误差、笛卡尔力平均绝对误差（MAE）和六分量应力 MAE 的分布。符号及区间按图示分别标识平均值、中位数、四分位区间及第 5–95 百分位区间。超出可见坐标轴范围的数值仍计入数值汇总。b、d、f：使用相同的模型预测和参照标签，在各互不重叠的化学类别中计算结构级误差的算术平均值。模型行按完整样本的平均误差由低到高排列；化学类别列按所有模型的类别平均误差由低到高排列，每种性质各自排序。化学类别名称下方标出类别数量。Ch 表示 S、Se 或 Te；Hal 表示 F、Cl、Br 或 I。各类别样本将完整样本集划分开。形成能使用对齐的模型与 DFT 单质参照；力和应力误差则由模型预测与相应 DFT 标签直接比较得到。

图 5：弹性、振动及吸附相关性质的比较。a：11 个模型在三个等权性质族上的归一化误差得分之和，按总分由低到高排列。每个性质的平均绝对误差（MAE）除以 11 个模型的该性质中位数，再先于性质族内平均，然后把三个族得分相加。橙、蓝、红色分别表示弹性、振动和表面性质的贡献。柱内数字为族得分，柱端数字为总分。b：共同的 480 个结构正模量子集中，体积模量、剪切模量和杨氏模量的 MAE。9 个 DFT 模量非正的结构，以及另 2 个模型模量非正的结构，对所有模型一并从弹性比较中剔除。圆、方、菱形分别表示体积、剪切和杨氏模量。灰线连接每个模型的三个误差，模型行按三种模量的平均排序排列。横轴为对数刻度。c：300 K 下，振动自由能 MAE（kJ mol-atoms⁻¹）与熵 MAE（J K⁻¹ mol-atoms⁻¹）的关系；颜色表示热容 MAE（J K⁻¹ mol-atoms⁻¹）。全部 11 个模型使用具有收敛 DFT 位移计算、且模型结果遵循相同流程的 394 个共同结构。数值按原子数归一化；DFT 和模型声子谱使用相同的正频率积分规则。d：8,168 个条目的中心化 O/OH 吸附能代理 MAE 与 726 个条目的纯元素位点参照 OH 反应能差 MAE 的关系。SevenNet-Omni-I12 的吸附代理误差最低，MACE-MPA-0 的 OH 能差误差最低，GRACE-2L-OAM-L 提供第三种非支配组合。实心圆标识这三个模型；叉号标识另 8 个模型，后者在两个误差上均至少被一个非支配模型超越。虚线连接非支配点。

图 6：7,599 个结构的训练参照距离与预测误差。a：原子位置平滑重叠（SOAP）距离在结构级第 95 百分位数的分布，分别对应三个嵌套参照池。为清晰起见，点只显示结构子集；分布和分位数使用全部结构。白色标记为中位数，粗线为四分位区间，细线为第 5–95 百分位区间。b–d：9 个模型的模型指定参照距离与力平均绝对误差（MAE）、形成能误差和应力 MAE 的联合分布。实线与虚线轮廓分别圈定包含 50% 和 80% 概率质量的最高密度区域。淡色点表示较低密度的观测。条带直方图显示参照池距离频率。DPA-3.1-MPtrj 的参照分配为 MPtrj，ORB-v3 和 MACE-MPA-0 为 MPtrj 加 sAlex，其余绘出模型为全部三个参照数据集。MatterSim-5M 和 Prophet-OAME-MBD 不在此比较中。

图 7：基于结构的力误差预测及化学–几何贡献。a：原子级误差回归器的折外预测力平均绝对误差（MAE）与 DFT 参照下实际误差的关系，先对各结构平均，覆盖 7,599 个构型。目标为 11 个力场的平均原子误差。预测 MAE 为 29.47 meV Å⁻¹，对数空间中的决定系数为 $R^2_{\log}=0.798$。b：留出集预测 MAE 的成对降低量：从常数预测器到仅短接触模型，再从仅短接触模型到完整模型。较短的柱将配位/配体和邻居环境扩展与基础原子模型比较。误差线表示由 1,000 次成对分组自助重采样得到的 95% 区间。c：按短接触严重度的 10 个百分位分箱汇总，全部有效基准结构的力 MAE 中位数。点为分箱中位数，阴影带为 95% 自助重采样区间。d：在短接触严重度与平均 Voronoi 非均匀性的百分位分箱中，7,583 个有效结构的力 MAE 中位数。灰色单元含少于 20 个结构。S 表示短接触严重度，C 表示中心/邻近元素化学信息，G 表示配位与几何非均匀性。

图 8：各力误差组中按元素对齐的 Voronoi 非均匀性。各列将基准分别与 MPtrj、sAlex、OMat24 比较，各行展示按模型平均的结构级力平均绝对误差（MAE）的五个组。横坐标为位点非均匀性 $h_i$ 减去相同中心元素在训练参照中的中位数。其中，$h_i$ 是以 Voronoi 面面积加权的邻居距离平均绝对偏差除以加权平均距离。红线为基准，黑色虚线为训练参照，灰色阴影标出二者重叠部分。对某中心元素内的结构等权，再对共同支持的 56 种元素等权。在尝试进行 Voronoi 剖分的 7,599 个基准结构中，7,583 个有效。分组采用排除 Prophet-OAME-MBD 后 10 个模型的平均误差。分布无量纲，仅为展示进行平滑。

图 9：压缩与伸长下不对称的力误差及相互作用响应。a：按结构级力平均绝对误差（MAE）定义的五组中，原子间距相对于训练参照元素对中位数的偏差分布。三列分别采用 MPtrj、sAlex 和 OMat24。红线表示基准，灰色虚线表示训练参照。先在每个元素对内归一化各基准结构，再平均，并对元素对等权。共同的 125 种元素对涉及 7,599 个结构中的 6,405 个。完整样本五组的数量分别为 912、1,874、2,154、1,779、880；相应的共同元素对贡献结构数量分别为 695、1,648、1,734、1,581、747。b：11 个模型平均的原子力误差随带符号距离偏差的变化。红色和蓝色分别表示相对参照中位数的压缩与伸长。阴影为 250 次结构自助重采样得到的 95% 区间。c、d：模型预测成对相互作用在压缩区（c）和伸长区（d）的平均绝对曲率的经验累积分布，以各元素的二原子构型评估。颜色与线型对应共同图例中的 11 个模型。各分布均包含相同的 20 种元素，且具有完整扫描及位于 1–3 Å 搜索区间内部的能量最低点。纵轴为曲率不超过相应数值的元素比例。曲率由 0.10–5.00 Å 区间的径向力差计算。对数横轴在两图中范围不同。插图以无量纲 Morse 势示意相应支。a、b 以训练参照元素对距离中位数为距离原点；c、d 则用各模型预测的能量最低点划分两支。

图 10：元素拟合难度及其向多组分环境的迁移。a：独立 Metal-43 参照中，43 种单质金属的各模型力均方根误差（RMSE）。黑线显示 10 个模型的平均值 ± 标准差。b：标准化参照误差、位移响应 $F_x$、费米能级响应 $F_E$，以及重新标准化的和 $z[z(F_x)+z(F_E)]$。$F_x$ 衡量占据态电子本征值之和对原子位移的敏感性；$F_E$ 衡量该值随费米能级变化的程度。a 中反复出现的高误差区域与这些互补响应量共同变化。c：Metal-43 轮廓与基准中逐元素 RMSE 的比较。基准 RMSE 先对各模型中每种元素的笛卡尔误差平方汇总，再跨模型平均。两个序列分别标准化。局域化学和几何可改变具体排序和误差幅度。d：在抽样 Metal-43 子集上训练的径向模型和球谐模型的逐元素测试力 RMSE，对两个随机种子取平均。蓝色柱表示径向基线；青绿色与灰色柱分别表示与最高阶数 $\ell_{\max}=2$、4 的球谐模型参数量匹配的径向模型；橙色与紫色虚线分别表示 $\ell_{\max}=2$、4 的球谐模型。所有模型使用相同的训练、验证和测试集划分。
