Repository: Bit-Part-Young/Codex-Papers-Summary

# Codex 文献总结与翻译 

保存 使用 Codex 进行文献总结与翻译的输出 '文献总结 - ' md 文档。

```bash
.codex/skills/                # 用于 Codex 文献总结与翻译的 SKILL.md 文档

1-papers/                     # 要翻译的文献 pdf 文件
2-summaries/                  # Codex 直接输出的 *.md 文档
3-summaries-renamed/          # 重命名后的 *.md 文档
```

File: 3-summaries-renamed/文献总结 - 大语言模型生成的 HEAs 数据库 - 2026.md
# 文献总结 - 大语言模型生成的高熵合金数据库 - 2026

## 文献基本信息

**英文标题**：High Entropy Alloys Database generated with Large Language Model

**DOI**：[https://doi.org/10.1038/s41597-026-06930-z](https://doi.org/10.1038/s41597-026-06930-z)

**作者**：Vladimir Chizhevskiy；Gordana Marković；Salah-eddine Benrazzouq；Uroš Cvelbar；Alexandre Nominé；Janez Zavašnik。

**作者单位**：

- Jožef Stefan Institute，Department of Gaseous Electronics，Jamova cesta 39，1000 Ljubljana，Slovenia。
- Jožef Stefan International Postgraduate School，Jamova cesta 39，1000 Ljubljana，Slovenia。
- Institute for Technology of Nuclear and Other Mineral Raw Materials，Bulevar Franš d’Eperea 86，Belgrade，Serbia。
- Université de Lorraine，CNRS，IJL，2 allée André Guinier，Nancy，France。
- Max Planck Institute for Sustainable Materials，Max-Planck-Str. 1，40237 Düsseldorf，Germany。

**期刊**：Scientific Data，2026，13：612。

**日期**：投稿于 2025 年 8 月 28 日；接收于 2026 年 2 月 17 日；在线发表日期在 PDF 中记为 “xx xx xxxx”，未提供具体日期；未提供返修日期。

**开放数据**：HEA 数据库及全部补充信息：[https://doi.org/10.17632/j75v9bbbjz](https://doi.org/10.17632/j75v9bbbjz)。

**开放代码**：[https://github.com/Vladimirchizh/hea_database](https://github.com/Vladimirchizh/hea_database)。

---

## 论文内容详细总结

- **研究目的与定位**：论文以高熵合金（HEA）为案例，构建一个由大语言模型（LLM）从文献自动抽取的、可追溯的数据库，并报告生成该数据库的提取流程。作者将数据集视为主要科学产出，将 LLM 驱动方法定位为扩大数据构建规模所必需的手段，而非开展下游预测模型或任务性能基准。

- **语料范围与数据获取**：从可通过出版社 API 获取的受限语料中收集了 4,625 篇论文，约占 Web of Science 所列 2004 年以来 22,745 篇英文 HEA 文献的 20%。其中 Elsevier 文献 4,248 篇、Springer Nature 文献 72 篇、皇家化学学会文献 305 篇。XML 文献直接进入流程；主要以 PDF 提供的文献先由 llama-parse 转为 Markdown。抽取对象仅限事实性数值数据和短描述符，不再分发图、表或叙述性正文。

- **模型与抽取流程**：作者逐篇将论文置入 Jamba 1.5 Large 的上下文窗口，以连续的结构化提问提取信息。该模型采用 Transformer–Mamba 混合架构与 Mixture-of-Experts（MoE），总参数量 398 B、每次激活 94 B。5 个提示依次识别合金、确定晶体学相、判定研究类型、检查部分有序结构，并生成最终嵌套 JSON；后处理脚本再将 JSON 类字符串转为关系型表。

- **数据库内容与可追溯性**：生成两张表：文献级表保留各次提示的回答，合金级表记录合金式、来源论文标题、相数、实验或理论属性、实验与理论细节、特殊条件、晶体结构、DOI 与期刊。最终目标数据库从 4,625 篇同行评议论文中提取 12,427 个 HEA 条目；每一行均附来源 DOI，从而可回溯到原始论文。

- **数据库概览**：在单相合金中，FCC 占 58.8%（3,851 个），BCC 占 29.2%（1,913 个），HCP 占 1.7%（114 个），其他结构占 10.2%（669 个）。12,427 个合金的制备路线中，熔炼占 69%（8,580 个），其中电弧熔炼占全部熔炼过程的 60%（5,175 个）；机械加工占 24.8%（3,086 个），其中球磨占该类 77%（2,372 个）。元素使用频率以 Cr（68.9%）、Ni（69.8%）、Fe（65.5%）、Co（62.5%）和 Al（36.6%）为突出，反映文献主要围绕 Cantor 合金及其次级的难熔金属体系展开。

- **技术验证**：材料科学与冶金专家为随机抽取的 50 篇 HEA 文献建立人工参考答案，并分别比较 LLM 抽取结果和脚本解析后结果。评估覆盖化学式组分及准确性、相数量与种类、研究类型、合成参数及固溶体类别；可二元判定的项目用 0/1 计分，较细致项目用 0、0.5、1 计分。

- **误差来源与性能结论**：作者区分“抽取分数”和“解析分数”：前者衡量模型从原文识别材料信息的能力，后者衡量输出是否符合 JSON 模式并可表格化。脚本通常比模型低约 5–10%，因为解析增加了错误机会；化学式、研究类型和实验细节相对适合表格化。相识别的解析性能降幅最大，从 89.8% 降至 78.3%，归因于源 JSON 中浓度格式不均一、需要解释性处理；“溶液类型”则因脚本利用额外上下文修正误分类而由 82.1% 升至 84.4%。摘要报告的准确率范围为：HEA 相识别 78.7%，HEA 成分 94.3%。

---

## 章节翻译

### 摘要

高熵合金（HEA）是材料科学中一个很有前景的领域，但对大量文献进行系统分析仍然是一项挑战。本研究采用自然语言处理（NLP）技术分析了来自出版社可访问文献这一受限语料库的 4,625 篇科学论文，成功识别并表征了 12,427 种不同的高熵合金。通过提示工程以及对包括 Mamba–Transformer 混合架构在内的大语言模型（LLM）的实验，我们开发了一个结构化数据库，记录合金成分、相数量和晶体学结构等重要参数。在分析中，我们区分理论研究与实验研究，并分别考虑每一类的具体方法学细节。对于理论工作，我们系统记录了建模方法和关键计算参数；对于实验研究，则按其合成方法和关键工艺条件进行编目。该数据库代表了对 HEA 研究数据的大规模自动化抽取。数据准确率从 HEA 相识别的 78.7% 到 HEA 成分的 94.3% 不等。

---

### 引言

**位置说明**：原文将引言功能内容置于无标题的 “Background & Summary” 部分；以下为该部分全文翻译。

绿色和数字化转型将对材料产生前所未有的需求 [1,2]。人们已对能否利用现有资源满足这些材料需求产生严重担忧，因为包括铂族金属、稀土元素、镓和锗在内的若干关键元素已经面临显著的供应风险 [3]。一种很有前景的策略是开发新型替代材料，尤其是先进合金。潜在的解空间极其庞大；可能的合金组合数量大得惊人 [4]，使传统的试错式发现方法效率极低。

人工智能（AI）是加速这一材料发现过程的一条有前景的路径。然而，AI 驱动发现的有效性关键取决于能否获得广泛且可靠的材料数据库。历史上，材料数据库通过人工整理实验结果 [5] 或计算建模方法 [6] 建立。人工整理的数据库含有从同行评议科学文献中抽取的高度可靠信息，代表实验验证的结果。但是，这类数据库覆盖范围有限，且开发和维护耗时。相反，诸如 Materials Project（https://www.materialsproject.org/）等计算数据库覆盖面广得多，但其现实适用性受到质疑，因为理论预测常与实验结果不一致。ChemDataExtractor [7] 等工具带来了一项重要进展，它们可分析数万至数十万篇科学论文，自动抽取屈服强度 [8]、居里和 Néel 温度 [9]、折射率 [10]、带隙 [11]、热电优值 [12] 等有价值的物理性质。为进一步增强基于 AI 的材料发现方法的能力，还需要更多描述符与更全面的性质抽取。

本文以高熵合金（HEA）为案例，聚焦于其在与绿色和数字化转型相关的多种应用中的潜力，包括优异的力学性质 [13,14] 和催化性能 [15–17]，以及其特有的广阔成分空间。我们利用大语言模型抽取 AI 驱动 HEA 探索所需的关键数据，如相识别、晶体学和化学成分。为加速未来实验开发，我们还抽取科学文献中所述的合成方法和理论建模方法，从而为加速材料发现建立更全面的基础。两个组成部分，即（1）HEA 数据集和（2）LLM 驱动的抽取方法，构成本研究的主要科学贡献；其中，数据集是主要科学产出，而方法学则是生成它所必需的。

---

### 方法

**数据获取。** 根据 Web of Science（WoS），自 2004 年以来已发表 22,745 篇关于高熵合金的英文文献；其中约 80% 不能通过本研究所用 API 访问。我们从公开可访问的受限语料库中收集了 4,625 篇科学论文，约占全部 HEA 出版物的 20%。这些论文在科学出版社间的分布如表 1 所示。

该受限语料库通过各出版社 API（应用程序编程接口）的全文文章检索获得，例如 Elsevier 的 TextMining API（https://dev.elsevier.com）；它代表了更广泛 HEA 文献中出版社可访问的一个子集。相当一部分研究论文以 XML（可扩展标记语言）格式获得，这种格式提供适合 LLM 处理流程的结构化语义标记。对于来自其他出版社的文献〔皇家化学学会（https://developer.rsc.org）和 Springer（https://www.springernature.com）〕，它们主要以 PDF（便携式文档格式）提供，我们实施了一个经训练的机器学习模型，将复杂科学 PDF 版式转换为 Markdown 语法。只抽取事实性数值数据和短描述符；不再分发受版权保护的图、表或叙述性文本。文献检索需要研究机构具备的特殊认证，并需要用于精确定位的唯一标识符；检索以应用于标题、摘要和全文的关键词查询 “high entropy alloy” 或 “HEA” 实施。这些标识符为：

- 数字对象标识符（DOI）；或
- 平台特定的唯一标识符。

对于来自皇家化学学会（RSC）的出版物，时间参数（发表年份）是另一项强制检索条件。

为了将部分仅以 PDF 格式提供的论文转换为 Markdown，我们还必须采用另一个专门为此训练的语言模型：来自 llama-index 的 llama-parse 能够将含有图、表、公式等的结构化 PDF 转换为 Markdown。

**数据集生成。** 为从公开科学文献构建一个全面的高熵合金数据库，我们开发了一套系统化抽取流程。该方法依次通过大语言模型处理不同文本格式的单篇科学论文。每篇论文被载入模型的上下文窗口，随后进行一系列结构化查询。重要的是，模型在提问序列中保留先前回答，从而能在整个文献语料库中保持一致的信息抽取，并有助于构建连贯、结构化的数据集。

基于 Transformer 的架构目前主导大语言模型（LLM）领域，突出的例子包括大多数开源模型（如 Llama）及 GPT 系列等许多专有模型。结合 Transformer、Mamba 序列建模和专家混合（MoE）方法的混合架构，近年来已用于处理广大的上下文窗口。这些模型在处理完整书籍或综合性科学期刊等大量输入时，仍保持有竞争力的推理时间。在我们的分析中，使用 Jamba 1.5 Large；其总参数量为 398 B，其中激活参数为 94 B。激活参数量与总参数量的显著差异是基于 MoE 的架构 [18] 所固有的：每个输入词元仅激活一部分专家，从而在保持模型容量的同时实现高效计算。

Waleffe 等人 [19] 已广泛讨论以线性时间方式使用 Mamba 进行序列建模的概念；该方式可高效管理大体量数据而不牺牲响应时间。此外，Lieber 等人 [20] 进一步阐述了这些混合模型的具体实现细节和经验结果，证明基于 Mamba 的架构在大规模语言建模中的效用。Jamba 团队和 Lenz 等人的研究 [20,21] 还提供了关于这些近期模型设计的结构细节和运行效率的更多见解。本数据生成流程选择该方法，是因为它适合在单一上下文窗口中处理整篇科学论文，从而能在整个文献内实现一致的信息抽取。

**提示工程与上下文管理。** 提示机制的设计与实施，在最大化基于大语言模型（LLM）的信息抽取流程效力方面起关键作用。

精心构建的提示充当控制参数，能够从研究文献中进行结构化抽取、标准化格式化和检索相关科学信息。一个用于数据抽取的提示示例如下：

“对于论文中识别出的每一种高熵合金 [X1X2...Xn]，确定存在的晶体学相。描述每一相的性质：非晶、固溶体、金属间化合物。如果可获得，请包括化学式、晶体学状态、结构和空间群。注意可能未在 X 射线衍射中可见、但在显微图中明显的任何析出物。”

在本方法中，我们采用迭代式思维链提示方法：在每次后续与 LLM 的交互中，都纳入此前所有交流的累积上下文：

$$
P_n = f(Q_n, \{(Q_1,R_1),(Q_2,R_2),..., (Q_{n-1},R_{n-1})\}) \tag{1}
$$

其中：

- $P_n$ 表示第 $n$ 个提示；
- $Q_n$ 是当前查询；
- $(Q_i,R_i)$ 表示第 $i$ 次交互中的问题–回答对；
- $f$ 是将当前查询与历史交互相结合的上下文聚合函数。

这种递归提示策略使模型在基于先前分析的同时保持上下文连续性，进而能够跨交互累积上下文信息。对对话历史的保存与使用可支持复杂材料科学概念及关系的解释，因为每个提示都从先前提示带来的上下文丰富化中受益。

实施遵循一套结构化流程：

- **初始上下文形成**：设计基础提示，以建立基本材料性质和关系；
- **迭代细化**：每个后续提示通过上下文窗口纳入先前回答；
- **回答验证**：自动验证回答格式和内容一致性。这可通过指定负责提供结构化输出的参数实现：在最终提示中，模型接收以嵌套 Python 类或 JSON 字典模式呈现的详细结构，作为请求参数之一。这样，模型必须以指定的半结构化格式返回数据；
- **上下文管理**：动态调整上下文窗口，以维持相关信息并避免词元限制。

为构建最终数据库 [22]，我们使用 5 个提示，每一个旨在识别分析中的一个不同关键组成部分。虽然已发布的 HEA 数据集 [22] 是本工作的主要结果，但 LLM 驱动的抽取方法使数据集能够以比人工整理更大的规模创建。

---

### 结论

**位置说明**：原文未设独立的结论章节。与结论功能最相近的陈述位于 “Technical Validation” 末段，译文如下。

由于稿件的主要目的为数据描述论文（Data Descriptor），我们没有开展下游预测建模、基准测试或特定任务性能评估。相反，提供该数据集作为资源，以促进未来使用者开展此类分析。因此，本工作仅聚焦于数据获取、抽取方法学和数据一致性的验证。

---

## 结果与讨论章节子标题翻译

- 数据记录
    - 数据概览：晶体结构偏好
    - 元素成分趋势
- 技术验证
    - LLM 生成结果与脚本解析结果
    - 验证过程

---

## 图表题翻译

图 1. 所得数据库中单相 HEA 的分布。

图 2. HEA 数据库中制备方法的分布及层级细分。网络图展示 6 个主要类别（节点大小 = 合金数量，边粗细 = 共现频率），而较小图表详述 3 条最常用加工路线中的子类别分布。

图 3. 以门捷列夫元素周期表呈现的合金中元素出现频率。

图 4. 模型结果与脚本结果按参数的比较。

---

表 1. 数据集中各出版社的科学论文分布。

表 2. HEA 相关科学论文表的模式。

表 3. 所得高熵合金数据库的模式。

File: 3-summaries-renamed/文献总结 - 局域晶格畸变 LLD 支配 FCC 合金中随机的位错-孪晶界相互作用 - 2026.md
# 文献总结 - 局域晶格畸变支配 FCC 合金中随机的位错-孪晶界相互作用 - 2026

## 文献基本信息

**英文标题**：Local lattice distortion governs stochastic dislocation-twin boundary interactions in FCC alloys

**DOI**：https://doi.org/10.1016/j.actamat.2026.122776

**作者**：Jiacheng Zhang，Lei Qian，Xinyu Ren，Jian Wang，Xu-Sheng Yang（通讯作者）

**单位**：

- 香港理工大学工业与系统工程学系先进制造研究院，中国香港九龙红磡；香港理工大学工业与系统工程学系超精密加工技术国家重点实验室，中国香港九龙红磡。
- 北京航空材料研究院焊接与塑性成形事业部，中国北京 100095。
- 内布拉斯加大学林肯分校机械与材料工程系，美国内布拉斯加州林肯 68588。

**期刊**：Acta Materialia（Journal Pre-proof；卷期、页码及在线发表日期在 PDF 中未提供）

**日期**：投稿 2026 年 6 月 24 日；返修 2026 年 9 月 12 日；接收 2026 年 9 月 14 日。

**开放数据或代码链接**：PDF 未提供。

---

## 论文内容详细总结

- **研究问题与比较设计**：作者考察 FCC 合金中螺位错与共格孪晶界（CTB）的相互作用是否能够仅由平均层错能（SFE）描述。以强局域畸变的 CoFeNiAl$_x$ 多主元合金（MPEA）为对象，并以 Co/Ni 原子尺寸相近、畸变很弱但 SFE 范围可比的 Co$_x$Ni$_{1-x}$ 二元合金作参照。

- **核心发现**：Co$_x$Ni$_{1-x}$ 中反应均为确定性的穿透，临界相互作用应力分布窄，并与传统的归一化 SFE 控制的 Friedel–Escaig 收缩模型定性一致。CoFeNiAl$_x$ 中，Al 含量提高使反应由 CoFeNiAl$_0$ 的确定性穿透转为穿透与界面吸收的随机竞争；在 $x=0.5$ 时，两种结局几乎等概率。

- **结构与能量证据**：Al 加入使 RDF 峰显著展宽，原子尺寸失配参数 δ 从 CoFeNi 的约 0.3% 升至 CoFeNiAl$_{0.5}$ 的约 5.1%，CTB 邻近原子也强烈偏离理想晶位。两合金系列的平均 $gamma_S$ 范围相近（CoFeNiAl$_x$：30–59 mJ/m$^2$；Co$_x$Ni$_{1-x}$：20–82 mJ/m$^2$），因而结果将局域畸变效应与平均层错能效应区分开来。

- **共同前驱体与分叉机制**：穿透和吸收都先经历局部 Friedel–Escaig 型收缩：两个 Shockley 分位错形成 CTB 上短暂的 $1/2<110>$ 完美位错段。随后，若该段沿位错线长大并在孪晶相关出射滑移面重新分解，则发生穿透；若它局域化并被 CTB 捕获，则发生吸收。

- **弱链统计图像**：作者将沿位错线的局部收缩阈值视为分布变量；首次不可逆反应由被采样线段中阈值最低的“弱链”位点启动。CoFeNiAl$_x$ 的临界应力散布随 δ$^2$ 近似线性增大（$W=56.7+3.21\delta^2$），而 CoNi 数据接近原点。这说明平均 SFE 只能给出基线趋势，不能表征畸变合金的相互作用统计。

- **空间局域化**：无 Al 的 CoFeNi 中，几乎整条位错线同时收缩；CoFeNiAl$_{0.2}$ 中，收缩先在一个局部段成核，再逐段扩展。Al 含量升高使瞬态完美段的最大线长分数降低且事件间离散度升高。局部高应变和较高原子势能与 Al 富集环境相关，但作者强调这只说明统计上增加有利收缩位点的概率，并不表示每个 Al 富集区都是收缩位点。

- **线长与温度验证**：CoFeNiAl$_{0.2}$ 位错线从 $0.5L_y$ 增至 $4L_y$ 时，平均临界应力从 $442.0\pm40.6$ MPa 降至 $336.0\pm26.6$ MPa，吸收比例由约 0.30 升至近 0.50；Co$_{0.7}$Ni$_{0.3}$ 的应力仅由约 210 MPa 轻微降至约 189 MPa，且始终穿透。CoFeNiAl$_{0.2}$ 在 50、100、300 K 的吸收比例分别为 0.35、0.375、0.60，而 Co$_{0.7}$Ni$_{0.3}$ 在三种温度均穿透。

- **意义与边界**：工作提出缺陷–界面反应须使用局域势能曲面的概率描述，而非单一平均 SFE。局限性包括：随机固溶体未含短程有序/团簇；结论依赖 Farkas EAM 势；10 MPa 应力步长与 MD 时间尺度对应有限时间阈值；应力状态和孪晶几何固定。

---

## 章节翻译

### 摘要

理解位错如何与共格孪晶界（CTB）相互作用，对于调控面心立方（fcc）合金的力学响应至关重要。尽管这类相互作用传统上由平均层错能（SFE）描述，但在呈现强烈局域晶格畸变的化学复杂合金中，这一框架可能失效。本文采用大尺度分子动力学模拟，研究 CoFeNiAl$_x$ 多主元合金（MPEA）中螺位错–CTB 相互作用；同时以具有可比 SFE 范围、但畸变较弱的 Co$_x$Ni$_{1-x}$ 合金作为参照体系。在 Co$_x$Ni$_{1-x}$ 中，位错跨越 CTB 的穿透是确定性的，且可由传统 SFE 控制模型良好描述。相比之下，随着 Al 含量增加，CoFeNiAl$_x$ 合金呈现由确定性穿透向穿透与吸收之间随机竞争的转变。原子尺度分析表明，两种结局均源于共同的收缩前驱体，但其后续演化取决于局域收缩势垒的空间非均匀性。与均匀合金不同，MPEA 中的收缩沿位错线局部发生，导致位错段扩展或在界面处受困。结果表明，平均 SFE 本身不足以描述畸变合金中的缺陷–界面相互作用，需要对局域势能曲面进行统计描述。

**关键词**：位错；分子动力学；多主元合金；孪晶界。

---

### 引言

多主元合金（MPEA，包括高熵合金和中熵合金）因其独特原子结构和优异力学特性持续受到关注 [1,2]。特别是，许多单相 FCC MPEA 在温度降低时可同时提高强度和延性；这一特性与整合位错滑移、变形孪生及其广泛相互作用的协同变形机制有关 [3,4]。实验观察强调，孪晶界（TB）是位错运动的重要障碍，尤其是纳米尺度孪晶，其对合金力学性能有关键影响 [5,6]。

FCC 晶体中的共格孪晶界是晶体学上独特的 $\Sigma3\{111\}$ 界面，既具有低界面能，也可能成为滑移传递的显著障碍；其作用取决于位错特征、应力状态、温度和局域缺陷势能曲面 [7-9]。螺位错可交滑移，因此能在 CTB 处选择多条反应路径，其动力学尤其值得关注 [10]。已知在较简单的 FCC 金属和合金中，靠近 CTB 的解离螺位错可穿透至孪晶相关滑移系，或经局部收缩及交滑移并入 TB [11,12]；Al、Cu、Ni 等体系及浓 Ni 基等原子比合金均已观察到这些行为 [13-19]。

传统上，FCC 金属中螺位错–TB 相互作用主要受 SFE 支配。螺位错会解离为两条由层错带隔开的 Shockley 分位错；对于 Friedel–Escaig 型过程，分位错必须先收缩，之后才可交滑移或跨 CTB 穿透 [20]。平衡解离宽度越大，收缩应力越大；该宽度与 SFE 成反比，因此临界应力可关联至 $\gamma_S/\mu b_p$ 等归一化量，其中 $\gamma_S$ 为本征 SFE、$\mu$ 为剪切模量、$b_p$ 为 Burgers 矢量 [20]。此框架适用于金属及相对均匀的固溶体 [19,21]。

然而，化学复杂合金在平均意义上虽为随机固溶体，在原子尺度却有显著的原子构型与缺陷能起伏。统称为晶格畸变的这些不规则性，会产生复杂势能曲面、非规则位错运动、可变分位错间距和增强钉扎 [22-31]。随机 FCC 固溶体中交滑移的随机性及局域溶质排布对交滑移势垒的影响已被强调 [32]，CTB 相互作用也被发现对应力和浓度敏感 [34,35]。因此，在浓合金中，缺陷–界面反应不仅受平均 SFE 等整体性质影响，还受位错线和界面所经历的局域势垒涨落控制。

瞬态原子尺度位错–TB 过程难以直接实验表征，MD 则可直接解析局域缺陷结构和界面并入事件 [36]。本文以 CoFeNiAl$_x$ 为研究体系，并以 Co$_x$Ni$_{1-x}$ 为弱畸变参照。Co、Fe、Ni 原子尺寸接近，CoFeNi 是常用 FCC MPEA 基线；加入更大的 Al 原子会系统提高尺寸失配、局域畸变与结构非均匀性。改变 Co/Ni 比则可在保持较小畸变的同时，将 SFE 调至与 CoFeNiAl$_x$ 相近。本文所问的核心是：局域晶格畸变引起的、沿位错线空间非均匀的收缩阈值，会如何改变传统平均 SFE 控制的螺位错–TB 相互作用？

---

### 方法

原子间相互作用采用 Farkas 等人开发的嵌入原子法（EAM）势 [37]。该势已用于该 MPEA 的位错滑移和界面行为研究 [38-40]，能以合理精度再现实验和第一性原理数据中的晶格参数、弹性常数和 SFE [41,42]，并捕捉 CoCrFeNiAl 中随 Al 增加的 FCC–BCC 转变趋势 [43]。研究限于 $0\leq x\leq0.5$ 的 FCC CoFeNiAl$_x$，此范围在该势下能量稳定。计算的 CoFeNiAl$_{0.2}$ 和 CoFeNiAl$_{0.5}$ 平衡晶格参数分别为 0.3569 和 0.3599 nm，与报告的实验值 0.3590 和 0.3604 nm 相符 [44,45]。以同一势模拟 $0.5\leq x\leq0.9$ 的 Co$_x$Ni$_{1-x}$，避免势函数差异干扰直接比较。

模型为含两个平行 CTB 的周期晶体和纳米孪晶。坐标取向为 $x-[112]$、$y-[110]$、$z-[111]$；尺寸为 $L_x=40\sqrt6a$、$L_y=8\sqrt2a$、$L_z=38\sqrt3a$，孪晶间距固定为 42 个 $\{111\}$ 面。考察 CoFeNiAl$_x$（$x=0,0.1,0.2,0.3,0.4,0.5$）和 Co$_x$Ni$_{1-x}$（$x=0.5,0.6,0.7,0.8,0.9$）。元素随机占据晶格点，刻意不施加短程有序，使分析聚焦于随机原子构型产生的局域环境。

在 CTB 左侧引入一条螺位错，前后均以共轭梯度最小化；之后位错解离为由层错带隔开的两条 $1/6<112>$ Shockley 分位错。采用 OVITO 的 DXA 识别位错；$y$ 方向周期，$x$ 方向以 $y$ 向 $b/2$ 位移恢复周期性。对上下表面最外层施加恒定剪应力 $\tau_{yz}$，每面三层刚性、内部原子自由弛豫。各样品先于 100 K 平衡，随后以 10 MPa 步长逐级加载；每级先弛豫 100 ps，再演化至足够时间。永久穿透或吸收首次发生时的最低应力定义为 $\tau_c$。每个 CoFeNiAl$_x$ 计算 40 个独立样本，CoNi 计算 10 个；另对 CoFeNiAl$_{0.2}$ 和 Co$_{0.7}$Ni$_{0.3}$ 在 50、300 K 各计算 20 和 10 个样本。MD 采用 LAMMPS，结构表征和可视化采用 OVITO 与自适应公共近邻分析。

---

### 结论

本研究揭示，随着局域晶格畸变增强，FCC 合金中螺位错与 CTB 的相互作用会由确定性行为发生根本性转变，变为随机行为。在弱畸变 Co$_x$Ni$_{1-x}$ 合金中，始终观察到位错穿透，且遵循由平均 SFE 控制的经典 Friedel–Escaig 机制；其临界应力散布极小，并符合预期的归一化 SFE 收缩控制标度。相反，CoFeNiAl$_x$ MPEA 中加入 Al 会产生显著晶格畸变和结构非均匀性，导致临界相互作用应力呈宽分布；在较高 Al 含量下，吸收成为与穿透竞争的路径。行为由 CoFeNiAl$_0$ 的确定性穿透，演变为含 Al 合金的随机路径选择。该转变源自局域收缩势垒的空间非均匀性，表明平均 SFE 本身不足以捕捉畸变体系的相互作用统计。

因此，MPEA 中的位错–CTB 相互作用不仅由平均层错能控制，也受局域势能曲面统计涨落支配。穿透和吸收虽有共同收缩前驱体，但其分歧由收缩后的演化决定：局域收缩段是沿位错线扩展，还是被界面捕获。过程可描述为两个耦合阶段：局域收缩形核，继而收缩后长大或受困。局域非均匀性一方面促进弱链收缩，另一方面破坏瞬态完美段的相干长大，从而提高吸收概率。结果突出了传统 SFE 标度律的局限，并确立了用概率框架描述化学复杂合金缺陷–界面相互作用的必要性，为通过调控晶格畸变设计强度及变形路径可控的合金提供机制基础。

---

## 结果与讨论章节子标题翻译

- 3. 结果
    - 3.1 本征晶格畸变与广义层错能
    - 3.2 相互作用模式的统计
    - 3.3 详细的原子相互作用过程
- 4. 讨论
    - 4.1 常规 FCC 合金与 MPEA 中的临界相互作用应力
    - 4.2 CoFeNiAl$_x$ MPEA 中的局域分段收缩
    - 4.3 位错线长度效应
    - 4.4 收缩后路径选择

---

## 图表题翻译

图 1 模拟几何与代表性合金构型。(a) 螺位错与共格孪晶界相互作用的 MD 模型示意图。能量最小化后，螺位错解离为两条 Shockley 分位错（红色曲线）。通过在最外层固定原子上施加恒定应力引入剪切变形。(b) CoFeNiAl 合金的代表性原子构型。(c) 双 Thompson 四面体示意图：左半部表示基体滑移系，右半部表示孪晶滑移系。(d) Thompson 四面体的平面表示及 Burgers 矢量标记。

图 2 合金本征晶格畸变的指标。不同 $x$ 的 (a) CoFeNiAl$_x$ 与 (b) Co$_x$Ni$_{1-x}$ 样品中，径向分布函数 $g(r)$ 随原子间距 $r$ 的变化。(c) 原子尺寸失配参数 δ 随成分的变化。(d) CoFeNiAl$_{0.5}$ 与 (e) CoFeNiAl$_0$ 的代表性弛豫 CTB 原子结构，突出显示含 Al 合金显著更强的局域畸变。

图 3 合金的广义层错能。(a) CoFeNiAl$_x$ 和 Co$_x$Ni$_{1-x}$ 合金相关 $\{111\}<112>$ 系上的 γ 曲线。$\gamma_{US}$：不稳定层错能；$\gamma_S$：本征层错能；$\gamma_{UT}$：不稳定孪晶能。(b) $\gamma_S$、$\gamma_{US}-\gamma_S$ 和 $\gamma_{UT}-\gamma_S$ 的成分依赖性。

图 4 相互作用模式的统计。由重复模拟得到的 (a) CoFeNiAl$_x$ 和 (b) Co$_x$Ni$_{1-x}$ 的穿透与吸收事件比例。

图 5 代表性穿透序列。(a1–e1) CoFeNiAl$_0$ 与 (a2–e2) CoFeNiAl$_{0.2}$ 中螺位错穿过 TB 的原子快照。原子按中心对称参数（CSP）着色，为清晰起见省略 FCC 原子。采用 DXA 识别位错结构。在 CoFeNiAl$_0$ 中，全部位错段同步收缩而沿整条线形成完美位错；在 CoFeNiAl$_{0.2}$ 中，过程局域化并逐段推进。

图 6 CoFeNiAl$_{0.2}$ 中的代表性吸收序列。通向 TB 吸收路径的原子快照，原子着色同图 5。局域收缩之后发生进入 TB 的交滑移，位错组分随之并入界面。

图 7 临界相互作用应力的分布。(a) Co$_x$Ni$_{1-x}$ 和 (b) CoFeNiAl$_x$ 的临界应力 $\tau_c$，由步长为 10 MPa 的试错式恒应力方案确定。CoFeNiAl$_x$ 至少重复 40 次以获得统计数据。(c) Co$_x$Ni$_{1-x}$ 与 CoFeNiAl$_x$ 的分布宽度 $W$ 对 δ$^2$ 的关系。

图 8 (a、c) Co$_x$Ni$_{1-x}$ 和 (b、d) CoFeNiAl$_x$ 局域 SFE 分布随浓度变化的散点图及相应直方图。

图 9 相互作用期间瞬态完美位错段形成的范围。(a–f) 代表性 CoFeNiAl$_x$ 合金中完美位错长度分数 $\eta_{perf}$ 的时间演化。(g) 相应统计平均值的成分依赖性。Al 含量升高会降低参与瞬态 $1/2<110>$ 完美态的位错线最大比例，表明收缩由协同的全线过程转变为局域分段过程。

图 10 CoFeNiAl$_{0.2}$ 中与分段收缩相关的局域结构非均匀性。(a) 局部收缩起始附近按原子应变着色的构型。(b) 沿位错线 $y$ 向的原子应变分布：浅蓝色符号为原子分辨值，紫色符号为以 3 Å 为分箱尺寸的平均值，阴影为每箱对应误差棒。(c) 按化学元素分类的每原子势能。(d) 原子应变与势能的相关性，显示高应变区域与强局域能量非均匀性相关。

图 11 位错线长度效应。(a) CoFeNiAl$_{0.2}$ 位错线长度加倍后的代表性相互作用序列，显示收缩仍保持局域化。(b、c) CoFeNiAl$_{0.2}$ 和 Co$_{0.7}$Ni$_{0.3}$ 在 $0.5L_y$、$L_y$、$2L_y$、$3L_y$、$4L_y$ 时的临界应力。(d、e) 对应的穿透与吸收比例。仅畸变合金呈现显著线长依赖性。

图 12 弱链模型预测的临界应力相对变化随晶格畸变和归一化位错线长度的变化。空心符号表示 CoFeNiAl$_{0.2}$ 的线长数据。

图 13 当前模拟条件下收缩后路径选择的示意趋势图。该图概括局域非均匀性和位错线长度的观测依赖关系：低畸变对应确定性穿透；晶格畸变增大促进混合路径选择，且畸变合金中线长效应变得明显。

File: 3-summaries-renamed/文献总结 - 影响 RHEAs 压缩与拉伸塑性的热力学基础 - 2026.md
# 文献总结 - 影响难熔成分复杂合金压缩与拉伸塑性的热力学基础 - 2026

---

## 文献基本信息

- **英文标题**：Thermodynamic Underpinnings Affecting Compressive and Tensile Plasticity in Refractory Compositionally Complex Alloys
- **DOI**：原文未提供。
- **作者**：Eric A. Lass、Carla Joyce C. Nocheseda、Christopher Tandoc、Yong-Jie Hu、Peter K. Liaw。通讯作者：Eric A. Lass（elass@utk.edu）。
- **作者单位**：
    - 1：美国田纳西大学诺克斯维尔分校材料科学与工程系，Knoxville, TN 37996, USA。
    - 2：美国 Drexel University 材料科学与工程系，Philadelphia, PA 19104, USA。
    - 作者姓名行未标出单位编号，原文未明确提供各作者与上述单位的对应关系。
- **期刊**：原文未提供。本文按常规研究论文处理；PDF 具有引言、方法、结果、讨论与结论章节，未标注综述类型。
- **日期**：投稿日期原文未提供；返修日期原文未提供；接收日期原文未提供；在线发表日期原文未提供。文件名为 2611.02202v1.pdf，文件元数据的创建年份为 2026，故本文件采用 2026 作为归档年份，不将元数据日期视为发表日期。
- **数据与代码链接**：原文未提供。正文提到补充材料表 S1–S23，但本次 PDF 不含这些补充表，也未提供可访问的数据或代码链接。

本文仅依据所提供 PDF。正文第 1–23 页为论文内容及致谢，第 24–27 页为参考文献；参考文献条目不予总结或翻译。

---

## 论文内容详细总结

### 研究背景与目的

难熔成分复杂合金（refractory compositionally complex alloys，R-CCAs）具有作为极端环境下一代结构材料的潜力，但高温强度保持能力与室温拉伸延性往往难以兼顾。作者将单相体心立方（BCC）R-CCAs 大体区分为两类：

- “软”合金：通常是等原子比 HfNbTaTiZr，即 Senkov 合金的衍生体系，富含第 IV 族 Hf、Ti、Zr，室温延性较好，但强度通常在约 1000 °C 明显下降。
- “硬”合金：富含 Mo、W，配以 Nb、Ta，而 Hf、Ti、Zr 较少或没有；高温强度保持较好，但室温延性几乎为零。

作者将两类合金的差别主要联系到位错芯结构与电子成键：软合金具有扩展的位错芯，硬合金具有类似 Mo、W 的紧凑位错芯；随 d 电子数增多，成键更刚硬、更具方向性，位错运动更困难。

研究目标是检验现有延性判据在压缩和拉伸中的差别，并建立以相稳定性为基础的本征延性指标。作者借鉴面心立方（FCC）金属中层错能与 FCC/HCP 自由能差的联系，提出 BCC 位错滑移也会经过与其他晶体结构相似的局域构型，因此 BCC 与六方密排（HCP）相的自由能差可作为位错运动所经历势能曲面的代理量。本文旨在提出理论框架，而非直接建立强度或延性的定量预测模型。

---

### 研究方法

#### 现有判据与物性计算

采用摩尔混合法则（rule of mixtures，RoM）估算弹性、热力学和原子尺度性质，并考察以下指标：

- 价电子浓度（VEC），既有判据通常以 VEC < 4.5 为有利于延性的条件。
- Pugh 比 $G/K$，其中 $G$ 为剪切模量，$K$ 为体积模量，较小值通常被解释为延性较好。
- Cauchy 压力 $c_{12}-c_{44}$，传统判据认为正值意味着非方向性的金属键和本征延性。
- Rice 参数 $Gb/\gamma_{\mathrm{surf}}$，较小值有利于延性。
- D 参数 $D=\gamma_{\mathrm{surf}}/\gamma_{\mathrm{usf}}$，其中分子、分母分别为表面能和不稳定层错能，由基于密度泛函理论（DFT）数据训练的机器学习（ML）模型预测。
- 第 IV 族元素的摩尔分数、原子尺寸失配 δ，以及电负性修正的晶格畸变 $\delta_\chi$。

原子尺寸失配按式（1）计算；修正方法则先令 $d_{\chi i}=d_i\chi_i/\bar\chi$，再以修正后的直径计算失配。作者认为该修正可粗略考虑电荷转移引起的原子尺寸变化。最终 Γ 指标采用 Allen 电负性。

RoM 弹性性质有一个关键局限：Hf、Ti、Zr 使用的是标准状态 HCP 相的弹性数据，而不是亚稳 BCC 相的数据。原子直径则优先采用 BCC 最近邻间距，并另外检查使用 HCP 晶格参数的影响。

#### CALPHAD 相稳定性计算

采用 Thermo-Calc/TCHEA8 与 Pandat/PanRHEA2024 两套软件和数据库，分别计算相同合金成分下 BCC、HCP 的自由能差 $\Delta G_{B\to H}$。

- 计算温度为 373 K，是接近室温变形条件与降低低温外推误差之间的折中。
- 分别计算每个相，不进行全局自由能最小化，以避免 BCC 混溶间隙造成成分分离。
- 使用无序 BCC_A2，避免真实或数据库外推产生的 B2 有序化贡献。
- 数据库缺少 α″、ω 等相的独立热力学描述，因此只考虑 BCC 与 HCP；后续分析主要使用 TCHEA8 结果。

#### 数据、实验及统计处理

断裂应变数据来自原文引用的 Borg、Senkov、Singh 等整理的数据集。另行制备的合金采用纯度 >99 % 的元素，在氩气保护下真空电弧熔炼，每次使用 Zr 吸气剂，至少重熔五次；多数浇入永久模，含 W 合金以凝固后的钮扣锭研究；部分试样进行冷轧和退火。新实验点用于图示比较，但作者明确说明未将其纳入延性指标有效性的相关性分析。

采用 Pearson 相关系数 $R_P$，不是决定系数 $R^2$。文献样品的工艺、晶粒尺寸、偏析及间隙杂质并未统一控制。研究优先使用总断裂伸长；没有总伸长时，采用已报告的塑性应变或均匀伸长中的最大值，因此数据口径存在差异。

---

### 主要结果

#### 常用指标的压缩相关性不能直接代表拉伸表现

图 3 给出的精确 Pearson 系数如下，顺序均为“压缩、拉伸”：

- HCP 元素摩尔分数：+0.5297、+0.5606。
- VEC：−0.6754、−0.5089。
- Pugh 比：−0.8794、−0.1433。
- Cauchy 压力：−0.0251、−0.5019。
- Rice 参数：−0.8503、−0.2601。
- D 参数：+0.7140、+0.6314。

Pugh 比与 Rice 参数在压缩中相关性很强，在拉伸中明显失效。D 是本文既有指标中与拉伸延性相关性最强者。Cauchy 压力的压缩相关性几乎为零，而且所有计算值均为正，因此单纯用其正负判断 R-CCAs 延脆性不可靠。

DFT 局域晶格畸变（LLD）与拉伸延性的相关系数为 +0.88，但只有六个数据点，作者将其作为需要更多数据支持的结果，而非充分证据。

#### 单一物性也可在压缩中呈现较高相关性

许多 RoM 热力学或弹性性质在压缩中的相关性绝对值超过 0.7；拉伸中，汽化焓和原子化焓的相关系数约为 −0.6。Poisson 比的相关系数在压缩中为 +0.86，在拉伸中却为 −0.17。作者认为，这种异常可能与富第 IV 族拉伸合金使用 HCP 弹性数据有关。

不同电负性标度产生不同的相关趋势：Pauling 电负性及其衍生量在压缩中通常呈较强负相关，拉伸中较弱；Allen 衍生量单独与拉伸延性的相关性约为 0.4。最终 Γ 组合中 Allen 标度表现最好，作者将其与自由原子平均价电子能量的物理含义联系起来，但并未给出严格证明。

#### 热力学自由能差与晶格畸变的组合

$\Delta G_{B\to H}$ 与断裂应变均为负相关：

- TCHEA8：压缩 −0.6394，拉伸 −0.5728。
- PanRHEA2024：压缩 −0.6887，拉伸 −0.5262。

只乘以普通尺寸失配 δ 后，压缩相关性降至 −0.2163，拉伸变为 −0.6131；采用电负性修正畸变 $\delta_\chi$ 后，分别改善至 −0.8218 和 −0.6602。由此可见，本文有效的组合并非简单的尺寸失配加权，而是特定的电负性修正。

进一步用表面能归一化，定义：

$$
\Gamma=\frac{\delta_\chi\,\Delta G_{B\to H}}{\gamma_{\mathrm{surf}}}.
$$

Γ 与压缩、拉伸断裂应变的相关系数分别为 −0.7961 和 −0.6950，约为 −0.80、−0.70。相较 D 的 +0.7140、+0.6314，相关性绝对值有所提高；相较未除以表面能的组合，压缩略变差，拉伸有所改善。作者承认这种提高幅度有限，统计显著性尚不明确。

#### MoNbTi 与 NbTaTi 暴露数据库和修正项的局限

等原子比 NbTaTi 的拉伸断裂应变为 18.2 %，MoNbTi 为 4.0 %。D 分别为 3.36 和 2.68，能够正确给出相对排序；TCHEA8 计算的 Γ 分别为 66.7 和 31.4，却给出相反排序。

- TCHEA8 的 $\Delta G_{B\to H}$：NbTaTi 为 +6582 J/mol，MoNbTi 为 +8137 J/mol。
- PanRHEA2024 的对应值：+6805 J/mol、+19366 J/mol，所得 Γ 为 68.9、74.7，能够恢复实验排序。
- 普通 δ 到修正 $\delta_\chi$：NbTaTi 从 0.17 % 增至 2.27 %，MoNbTi 从 2.10 % 降至 0.76 %。作者指出，已知低畸变 NbTaTi 被修正为较高畸变，可能暴露该近似的缺陷。

这一案例说明 Γ 的整体相关性改善不等于逐个成分都可靠。数据库对亚稳相自由能的评估，以及 RoM 修正项，都可能改变结论；DFT 不稳定层错能可能更好地捕捉 Mo 周围较刚硬、较具方向性的局域成键。

#### 外在脆化与氧溶解度

利用 TCHEA8 计算 1200 °C 的氧溶解度，所得压缩、拉伸相关系数分别为 +0.6899、+0.5683。作者观察到氧溶解度较高的合金通常能够承受更大的断裂应变，并提出将其与 Γ 联合用于初步筛选，以同时考虑本征变形能力及对间隙杂质导致晶界脆化的容忍度。

作者将拉伸 >5 % 或压缩 >25 % 作为“合理室温延性”的示例，原文给出的边界为：压缩 Γ < 100 且 $w_O^{1200}<10^{-7}$ wt. %；拉伸 Γ < 100 且 $w_O^{1200}<10^{-5}$ wt. %。这里按原文保留不等号，但它与同段“较高氧溶解度有利”的叙述及图示趋势存在不一致；不能将这些阈值当作已确认的工程筛选条件。

---

### 讨论与结论

#### 核心物理认识与适用范围

BCC 完整位错滑移中的局域原子构型可以与 HCP、α″、ω、O′ 等结构建立几何联系。论文中的“虚构分位错”是描述位移分解的工具，作者明确说明它们并非真实系统中已观察到的稳定分位错。将相自由能差与位错运动势能曲面联系起来，是本文的物理假设，而非直接测得的滑移能垒。

Γ 将热力学相稳定性、电负性修正尺寸失配、表面能结合起来，为本征延性筛选提供简便框架；但所有这些指标仍主要是体平均量，不能充分描述位错经过特定 Mo、W 原子或短程有序团簇时遇到的最大局域势垒。真实拉伸延性还受晶界、偏析、热机械加工与 C、O、N 污染影响。

作者建议将某一成分已观察到的最大伸长理解为其“潜在”延性的线索，并在图 8 中用点线近似表示去除外在脆化后的可能上限。该线不是独立验证的定量预测关系。

#### 阅读时需要保留的原文疑点

- **Γ 的量纲**：原文称 Γ 为无量纲，但所用 $\Delta G$ 单位为 J/mol、表面能为 J/m²，δ 无量纲；按已给定义直接相除得到 m²/mol。PDF 未说明进一步的面积—摩尔归一化。这里保留原公式及作者称谓，同时标记这一量纲疑点。
- **表面能估算式**：原文给出 $\gamma_{\mathrm{surf}}=0.15\Delta H_a/\rho_{110}$，并将 $\rho_{110}$ 描述为 (110) 面的摩尔密度；未进一步明确其单位约定，因此不自行改写此式。
- **数值内部一致性**：讨论段给出的 MoNbTi、NbTaTi 表面能分别为 2.07、2.19 J/m²，不稳定层错能分别为 0.82、0.61 J/m²；直接求比不能精确复现同段及表 1 的 D=2.68、3.36。这里保留原文数据，不自行校正。
- **晶体学符号**：图 1 图题的完整位错写为 a/2[-1-11](110)，而方法正文对应段写为 a/2[-111](110)；图 2 图题的列举顺序与末尾“分别”措辞也不完全一致。译文逐处保留各自写法。
- **资料限制**：补充表未随本次 PDF 提供，无法核查逐合金原始数据、样本数、氧溶解度计算细节、完整物性表或相关性的不确定度。本文未展示改善幅度的统计显著性检验，因此不能把更高相关系数直接等同于稳健预测能力。

---

## 章节翻译

### 摘要

难熔成分复杂合金（R-CCAs）作为极端条件下的下一代结构材料展现出巨大前景，但具有优异高温力学性能的合金通常几乎没有室温拉伸延性，阻碍了其潜在商业应用。已有多种半经验指标被用于预测 R-CCAs 的塑性，包括价电子浓度、Pugh 比、Rice 判据和 D 参数。虽然在考虑压缩塑性时，目前可用的许多延性指标都具有很好的相关性，但只有基于密度泛函理论（DFT）的 D 参数在拉伸中表现出较强的相关性。本文利用相图计算（CALPHAD）热力学建立了一个新的延性指标，$\Gamma=(\delta_\chi\cdot\Delta G_{B\to H})/\gamma_{\mathrm{surf}}$，其中 $\Delta G_{B\to H}$ 是体心立方（BCC）相与六方密排（HCP）相之间的自由能差，$\gamma_{\mathrm{surf}}$ 是 BCC (110) 表面的界面自由能，$\delta_\chi$ 是“电负性修正”的晶格畸变。Γ 参数与拉伸延性的相关性优于 D 参数，在压缩中表现同样良好。尽管这种改善是有限的，但显然需要一种有热力学基础的延性指标来描述本征延性行为。本文还简要讨论了 R-CCAs 中导致脆性行为的外在贡献，即间隙氧含量。作者提出，将 Γ 延性参数与 CALPHAD 计算的氧溶解度相结合，作为同时描述 R-CCAs 延性行为中本征和外在贡献的初步尝试。

关键词：成分复杂合金；难熔合金；力学行为；塑性；热力学。

---

### 1. 引言

难熔成分复杂合金（R-CCAs），通常也称为高熵合金或多主元合金，在过去 15 年多的时间里受到了大量研究关注，这在很大程度上是因为它们有潜力成为超越镍基高温合金的、用于极端环境的下一代结构材料；镍基高温合金在半个多世纪以来一直是高温极端环境材料的金标准。单相体心立方（BCC）合金是研究最多的体系 [1–9]，尽管多相合金也显示出高温应用前景，其中最突出的是 BCC 与有序 B2 相组成的双相合金 [10–17]。如果要成功实现 R-CCAs 的商业化，必须解决的问题之一，是开发兼具优异高温力学性能与合理室温延性和断裂韧性的材料 [1–5, 18, 19]。对于单相 BCC 合金而言，迄今的 R-CCAs 研究发现，材料通常可分为两类：1）“软”R-CCAs，即具有合理至良好室温延性，但在较高温度、通常约 1000 °C 时强度急剧下降的合金 [1, 9, 19–26]；2）“硬”BCC R-CCAs，即在较高温度下具有良好强度保持能力，但在室温下几乎没有延性的材料 [1, 6, 27–30]。前一类主要由所谓 Senkov 合金，即等原子比 HfNbTaTiZr 的衍生合金组成，并含有大量周期表第 IV 族元素，即 Hf、Ti 和 Zr [20]。后一类合金含有高比例的 Mo 和 W，以及 Nb 和 Ta，而 Hf、Ti 和 Zr 的含量低得多，甚至完全不含这些元素 [1]。

硬、软 R-CCAs 的力学行为差别主要在于位错芯结构：软合金的位错芯是扩展的，而硬合金具有类似 Mo 和 W 中那样紧密、紧凑的位错芯 [8, 9, 22, 24, 28, 31–40]。虽然详细讨论硬、软 R-CCAs 的差别超出了本文范围，但位错芯结构以及随之而来的位错迁移率变化，与 d 带电子填充以及随着 d 电子数增加而发生的成键特征变化有关 [24, 41]。第 VI 族元素，例如 Mo 和 W，在 d 带亚层中具有五个未配对电子，导致更加刚硬、具有方向性的成键，其较高的弹性常数就是这种特征的体现；这种成键也有助于稳定非密排 BCC 晶体结构。另一方面，减少 d 电子数，即从第 VI 族移向第 V 族，再移向第 IV 族元素，会使成键的刚性减弱、金属性显著增强，这也是第 IV 族元素在标准状态下呈现六方密排（HCP）晶体结构的原因。

已有若干用于预测 R-CCAs 延性的判据被提出 [25, 41–51]。价电子浓度（VEC）是最简单、使用最广泛的指标，VEC < 4.5 的合金预期具有延性 [25]。Pugh 比 $G/K$（有时采用 $K/G$）分别用剪切模量 $G$ 和体积模量 $K$ 作为塑性变形和脆性失效的替代参数；较小的值意味着发生塑性变形，即表现出延性的可能性增加 [46]。Rice 提出，延性由裂纹尖端位错形核与解理之间的竞争控制，由此得到 Rice 判据 $Gb/\gamma_{\mathrm{surf}}$，较小的数值意味着更有利于延性 [47, 48]。Pettifor 提出以弹性常数之差，即 Cauchy 压力 $c_{12}-c_{44}$，作为延性指标；正值表示非方向性的金属键和本征延性 [43–45]。最近，Hu 等利用密度泛函理论（DFT），在 Rice 工作的基础上提出了“D 参数”，$D=\gamma_{\mathrm{surf}}/\gamma_{\mathrm{usf}}$，其中 $\gamma_{\mathrm{surf}}$ 和 $\gamma_{\mathrm{usf}}$ 分别为表面能和不稳定层错能 [49, 50]。Singh 等最近建立了一种基于局域晶格畸变（LLD），即由密度泛函理论（DFT）计算确定的平均原子位移的判据 [22, 51, 52]。该方法与下文式（1）中的原子尺寸失配参数 δ 相似。然而，LLD 考虑了弹性模量差异、元素之间的电负性差异，以及原子行为随局域环境发生的变化，从而给出一种由物理信息支持的晶格畸变度量。

本研究旨在为观察到的 R-CCAs 力学性能提出并建立热力学基础，区分两类 R-CCAs 的差别，并寻找事先估算合金延性的新方法。为此，首先检验现有判据在预测延性方面的不足，并展示已报道的压缩和拉伸塑性与热力学性质之间的相关性。其次，简要介绍 FCC 金属，例如 Fe-Mn 钢中，层错能（SFE）与变形行为之间的已知关系 [53, 54]，指出 SFE 与 FCC 和 HCP 相之间的热力学 Gibbs 自由能差直接相关；这一概念已经被用于成功预测 FCC 材料中的马氏体转变温度，既包括 HCP 马氏体，也包括 BCC/BCT（体心四方）马氏体，尤其是在钢中 [55, 56]。本文将该概念扩展到 BCC 合金。在 BCC 合金中观察不到分位错，但 BCC 与其他相之间的若干位移型相变，可以通过完整 BCC 位错在多个相邻晶面上的分解来描述，从而形成局域原子堆垛类似于 HCP、面心正交相（α″ 马氏体或 O′）或 ω 相的区域 [57]。R-CCAs 的分子动力学模拟中已经报道了这类局域结构 [33, 58]。本文考察若干热力学与物理性质之间的相关性，并提出一个以热力学为基础的新延性指标。需要指出，本工作的目的并非预测力学性能，尽管我们希望所提出的理论能够推动 R-CCAs 强度、塑性和高温力学行为定量预测的发展。

---

### 2. 方法

#### 2.1. 材料性质与现有延性指标的计算

延性指标 Pugh 比（$G/K$）、Cauchy 压力（$c_{12}-c_{44}$）以及 Rice 判据（$Gb/\gamma_{\mathrm{surf}}$），均采用组成元素材料性质的摩尔混合法则（RoM）值计算。除 Pauling 和 Allen 电负性分别取自 WebElements.com [60] 和 Wikipedia [61] 外，所有纯元素性质均取自 Springer Handbook of Materials Data [59]。应当指出，第 IV 族元素（Hf、Ti 和 Zr）的体材料弹性性质及单晶弹性性质，都是这些元素 HCP 相的性质，不一定反映其 BCC 相的数值。尽管使用第 IV 族元素 HCP 性质是许多 CCA 文献中的惯例，但这会使含 Hf、Ti、Zr 合金的材料性质计算引入不确定性，也是采用 RoM 近似而非 DFT 等计算工具的缺点之一。然而，文献中未找到可靠的、基于 DFT 的纯第 IV 族元素 BCC 相弹性性质估计值。此外，即使存在这样的数值，也最好能够获得来自同一来源、涵盖全部难熔元素的一整套 DFT 弹性性质，以保证不同元素之间性质的一致性。因此，本文沿用既有文献，为第 IV 族元素采用 HCP 弹性性质，并使所考虑的全部元素保持一致的弹性性质数据来源。本文使用的所有纯元素材料性质见补充材料（SM）表 S1。

Rice 参数中的表面能估算为 $\gamma_{\mathrm{surf}}=0.15\Delta H_a/\rho_{110}$ [62]，其中 $\rho_{110}$ 是 (110) 晶面，即 BCC 最密排、能量最低晶面的摩尔密度；$\Delta H_a=\Delta H_f+\Delta H_v$ 为摩尔升华焓／原子化焓，其中 $\Delta H_f$ 和 $\Delta H_v$ 分别为熔化焓和汽化焓。$\Delta H_f$ 和 $\Delta H_v$ 同样取自 WebElements.com 所列数据。平均原子直径 $\bar d$ 采用组成元素原子直径 $d_i$ 的 RoM 值计算，再由此确定 $\rho_{110}$ 和 Burgers 矢量 $b$。对于 Hf、Ti 和 Zr，采用 Springer Handbook of Materials Data 中列出的 BCC 最短原子间距作为 $d_i$，而不是由其 HCP 晶格参数得到的原子间距，以尽可能代表这些元素在 BCC 固溶体中的原子直径。为完整起见，也采用由第 IV 族元素 HCP 晶格参数得到的原子间距进行了计算。这样只使延性指标与断裂应变之间最终的相关系数产生适度变化，其中包括 Rice 参数中的 $b$；这些结果与其他采用 HCP 晶格参数计算的材料性质，即原子直径和晶格畸变，一并列于补充材料表 S2。

除弹性和热力学性质之外，电负性、VEC 等其他材料性质也采用上述相同的摩尔 RoM 计算。“HCP 分数”就是合金中第 IV 族元素的摩尔分数。晶格畸变 δ 表示为：

$$
\delta=\left[\sum_{i}^{n}c_i\left(1-\frac{d_i}{\bar d}\right)^2\right]^{1/2} \qquad (1)
$$

其中 $c_i$、$d_i$ 和 $\bar d=\sum_i c_i d_i$ 分别为各组元的浓度、原子直径和平均原子直径；按上述方式，全部元素均采用 BCC 的 $d_i$ 进行计算。

为像 LLD 那样尝试描述局域化学环境对原子直径的作用，本文还定义了电负性修正的晶格畸变 $\delta_\chi$。它采用与式（1）中的 δ 相同的方式计算，但将 $d_i$ 换成“电负性修正的原子直径”$d_{\chi i}$，其表达式为：

$$
d_{\chi i}=d_i\left(\frac{\chi_i}{\bar\chi}\right) \qquad (2)
$$

其中 $\chi_i$ 为组元 $i$ 的电负性，$\bar\chi$ 为合金的 RoM 电负性。$d_{\chi i}$ 背后的理由是：如果合金某一组元的电负性低于其余组元，那么其原子核周围的电子密度将低于该组元单独存在时的情况，形成尺寸小于中性原子的净正“离子”；反之亦然。虽然不如 DFT 计算的 LLD 严格，但 $\delta_\chi$ 考虑了合金中局域环境相对于纯元素发生变化而引起的原子尺寸与晶格畸变变化。

本研究所考察合金的全部延性指标，以及所计算的热力学、弹性、原子、电子和衍生弹性量，见补充材料表 S3–S14。

#### 2.2. Gibbs 自由能与力学行为

##### 2.2.1. 理论依据

类似于 Fe-Mn 钢等 FCC 合金中层错能（SFE）与 FCC/HCP 相之间 Gibbs 自由能差的关系 [53–56]，本文采用 BCC 与 HCP 相之间的 Gibbs 自由能差 $\Delta G_{BCC\to HCP}$（$\Delta G_{B\to H}$）作为变形机制和位错迁移率的代理量。其假设是，这一自由能差与位错在塑性变形过程中必须穿越的势能曲面的“崎岖程度”有关。对于 FCC 金属和 $\Delta G_{FCC\to HCP}$，这一关系相对容易直观理解，因为两相可以通过密排面的堆垛顺序建立明确联系：FCC 为 ABCABC，HCP 为 ABABAB。完整 FCC 位错 a/2<110>{111} 的滑移，要求相邻晶面暂时经过局域 HCP 晶体结构构型，表现为由两个 Burgers 矢量为 a/6<211> 的 Shockley 分位错所界定的层错。Shockley 分位错之间的能量间距与 $\Delta G_{FCC\to HCP}$ 直接相关，并与 FCC 金属中的位错迁移率以及滑移和塑性变形的难易程度相联系。

在 BCC 材料中，由于与其他晶体结构之间的相联系不那么直观，热力学相稳定性与塑性变形之间的关系也不那么明显。然而，如果考虑 a/2<111> BCC 位错滑移时的路径，就可以看出，相邻原子面之间的局域原子结构会经过与其他晶体结构相似的构型 [55, 57]。例如，如图 1 所示，若 a/2[-111](110) BCC 位错分解为三个“虚构的”分位错，即一个 a/4[-112](110) 分位错和两个 a/8[-110](110) 分位错，则可先在一个晶面上施加 a/8[-110](110) 剪切，再在相邻晶面上施加 a/4[-112](110) + a/8[-110](110) 剪切，形成类似 HCP 的堆垛。这些分位错之所以是虚构的，是因为在真实系统中没有观察到它们。该堆垛之所以类似 HCP，是因为像 HCP 一样，一个晶面中的原子坐落在下方晶面三个原子构成的三角形之间的凹位中，只是这个原子三角形不是密排的，也不是等边的。请注意，这一系列剪切的最终结果，与 BCC 到 HCP 马氏体相变剪切—交替位移模型中的 a/8[-110](110) 交替位移相同 [57]，即 BCC 与 HCP 结构之间的 Burgers 转变路径。该模型中的剪切部分，通过 a/2[-11-1](-112) 分解为分布于连续 (-112) 晶面上的六个 a/12[-11-1](-112) 来实现，将非密排的类 HCP 结构转变为真正的 HCP 晶体结构（图 1）。

如果发生上述第二种剪切，而不发生 (110) 晶面的剪切／交替位移，就会形成图 2 所示的正交 α″ 相。已知该相会在 BCC 稳定化 Ti、Zr 合金和 R-CCAs 中以马氏体方式形成。图 2 还显示，如果同一 (-112) 晶面上具有相反符号的位错分离成三个相等的分位错，即 a/2[1-11](-112) → 3 a/6[1-11](-112)，并分布在相邻的 (-112) 晶面上，就会产生 {112} BCC 变形孪晶。对于“分”BCC 位错与 ω 和 O′ 等其他相之间的关系，也可以作类似论述。虽然这些分位错可能并不存在于真实系统中，但它们能够形成与其他晶体结构相似的局域原子排列，而且与位移型相变及孪生过程中实验观察到的剪切一致，这一事实说明：BCC 与这些其他相之间的自由能差，可能与位错迁移率有关，类似于 FCC 材料中的已知关系。实际上，即使未观察到变形诱发马氏体转变，这一关系也已经被用于计算热力学建模，成功描述钢中由位错介导的 FCC 到 BCC/BCT 及 BCC/HCP 马氏体的转变，并用于理解奥氏体 FeMnAl 钢和 Hadfield 钢中的变形 [56, 63]。

##### 2.2.2. ΔG_BCC→HCP 的计算

采用两套基于 CALPHAD 的计算软件与数据库，计算每一种合金成分 BCC 和 HCP 相的 Gibbs 自由能：1）Thermo-Calc 软件与 TCHEA8 数据库 [63, 64]；2）Pandat 软件与 PanRHEA2024 数据库 [65, 66]。TCHEA8 和 PanHEA2024 数据库不包含正交 α″、ω 等次要固溶相的热力学描述，其中 TCHEA8 数据库说明书称 α″ 相被并入 HCP，因此只考虑 BCC 和 HCP。计算在 373 K 进行，这是在希望于所关注的变形温度，即室温，量化 $\Delta G_{B\to H}$，与将 CALPHAD 外推到没有实验数据的温度时可能损失精度之间的折中。每个相单独计算，不采用全局最小化，以确保不会因 BCC 混溶间隙发生相分离，并为每个相计算精确合金成分对应的自由能。还采用了无序 BCC_A2 相，以避免 B2 有序化产生额外贡献，无论这种有序化是真实的，还是将二元／三元热力学描述组合为多组元数据库时产生的虚构结果。本工作所考虑合金的 BCC 和 HCP 自由能计算值见补充材料表 S15–S17。

#### 2.3. D 参数的计算

本研究所考察合金成分的 D 参数，采用最近建立的机器学习（ML）模型计算 [49, 50]。该模型采用一组由 DFT 计算得到、具有物理依据的描述符，专门用于捕捉随机混合 BCC 固溶体合金中的局域原子成键环境。该 ML 模型采用 DFT 计算的二元和三元合金表面能（$\gamma_{\mathrm{surf}}$）与不稳定层错能（$\gamma_{\mathrm{usf}}$）训练，已证明能够在 10 组元化学空间内，准确预测超出训练数据集的多组元合金缺陷能。本工作采用该 ML 模型，为具有实验拉伸数据的合金成分预测 $\gamma_{\mathrm{surf}}$ 和 $\gamma_{\mathrm{usf}}$。随后计算 $\gamma_{\mathrm{surf}}$ 与 $\gamma_{\mathrm{usf}}$ 之比，得到 D 参数，用于评估这些合金的本征延性。本工作所考察合金成分的 D 参数计算值见补充材料表 S3–S5。

#### 2.4. 实验步骤

虽然并非本工作的重点，但对几种利用本文所建立理论设计的 R-CCAs 的实验研究同步开展。这些合金通过在氩气气氛下，真空电弧熔炼适量纯元素（纯度 >99 %）制备。每次熔炼都使用 Zr 吸气剂，以清除腔室内残留的氧。每个样品至少重熔五次，以确保充分混合。最后一次熔炼时，大多数合金浇铸到永久模中；含 W 的样品不易浇铸，因此以凝固后的钮扣锭状态进行研究。部分合金通过冷轧和退火进行热机械加工（TMP）。对 TMP 和铸态样品均评价了拉伸应力—应变行为。这些材料加工与表征的细节将包含在后续发表的论文中。这些合金的成分以及对各合金所做的加工列于补充材料表 S18。这些合金的筛选与实验表征和本工作并行开展，未用于分析任何延性指标或材料性质的有效性。

#### 2.5. 统计分析

采用 Pearson 相关系数量化压缩、拉伸断裂应变与各类延性指标及其他材料性质之间的相关性。Pearson 相关系数在此记为 $R_P$，以表明它与常用于确定线性回归拟合优度的决定系数 $R^2$ 的关系；它是两个参数之间线性相关性的度量。+1 表示完全线性正相关，−1 表示完全线性负相关。尽管相关系数的解释具有主观性，并且取决于数据性质，但 $|R_P|>0.5$ 通常被认为是良好相关。在本分析中，两个变量之间的相关性划分如下：i）$|R_P|>0.8$ 为极好或非常强；ii）$0.6<|R_P|<0.8$ 为很好或强；iii）$0.4<|R_P|<0.6$ 为良好或合理；iv）$0.2<|R_P|<0.4$ 为弱；v）$|R_P|<0.2$ 为非常弱至无相关。压缩、拉伸塑性与塑性指标及其他所计算材料性质之间的相关系数见补充材料表 S19–S23。

此处必须强调，材料状态，即制备与加工路线，对观察到的合金力学性能具有显著影响。这是因为显微组织特征密切依赖于加工，包括成分不均匀性，例如凝固偏析、晶粒尺寸，以及对 R-CCAs 尤其重要的间隙元素含量，即 C、O 和 N。即使名义上采用相同方式制备，不同研究组，甚至同一研究组的不同研究人员，所制合金的加工条件也不可避免地会存在一些差别，并可能影响测得的力学性能。晶粒尺寸或间隙元素含量等细节在文献中往往未被报告，使得在这样一个多样的数据集中无法追踪这些变量的影响。因此，为简化起见，本研究忽略制备与加工细节。但将讨论间隙元素的作用。还应指出，本工作仅考虑总断裂伸长。如果没有报告总伸长，或者报告的是塑性应变和／或均匀伸长，则采用所报告应变中的最大值。

---

### 5. 结论

本工作通过比较文献报道及新测得的拉伸、压缩断裂应变，与既有延性判据、RoM 性质、CALPHAD 相稳定性以及局域晶格和电子无序描述符之间的关系，考察了 BCC 难熔成分复杂合金室温延性的热力学与物理起源。主要结论概述如下。

- 大多数既有延性指标与压缩断裂应变的相关性，明显优于与拉伸断裂应变的相关性。Pugh 和 Rice 判据对这一区别尤其敏感：两者在压缩中均表现出强相关，在拉伸中则表现出弱相关。对于含 Hf、Ti 和 Zr 的合金，它们对 RoM 弹性性质的依赖存在问题，因为这些元素亚稳 BCC 形式的可靠弹性常数通常无法获得，常用 HCP 数值代替。按照通常方式使用的 Cauchy 压力，与压缩塑性基本没有相关性，不能作为 R-CCAs 可靠的独立判据。
- BCC 与 HCP 之间的 Gibbs 自由能差 $\Delta G_{B\to H}$，为相稳定性与位错迁移率之间提供了具有物理依据的联系。BCC 滑移能够经历与 HCP 及其他位移型相变产物相关的局域构型；因此，$\Delta G_{B\to H}$ 可作为变形过程中所遇势能曲面的代理量。采用 TCHEA8 和 PanRHEA2024 数据库独立计算的数值，都与压缩、拉伸断裂应变相关，尽管存在数据库依赖的差异，仍支持这一总体热力学前提。
- 考虑局域化学和尺寸无序能够改善这一热力学描述。将 $\Delta G_{B\to H}$ 乘以电负性修正的晶格畸变，可改善其与拉伸、压缩塑性的相关性；再用表面能归一化，得到无量纲参数 $\Gamma=(\delta_\chi\cdot\Delta G_{B\to H})/\gamma_{\mathrm{surf}}$，其在压缩、拉伸中的相关系数分别为 −0.80 和 −0.70。
- 相较 D 参数的改善是有限的，其统计显著性需要通过更大、加工方式一致的数据集加以确认；不过，Γ 提供了一个易于使用的框架，将对位错介导塑性变形的抵抗与对断裂的抵抗结合起来。
- 本征延性指标本身不能决定测得的拉伸延性。晶界、偏析、加工历史和间隙杂质污染，均可使拉伸断裂应变显著低于 Γ 所指示的本征或“潜在”延性。氧溶解度计算可作为这种外在限制的有用初步筛查手段：氧溶解度较高的合金往往能够承受更大的断裂应变，而本征表现有希望、但氧容忍度低的合金，仍然容易发生晶界脆化。因此，有效的 R-CCA 设计应同时优化本征热力学变形势能曲面，以及对外在致脆物种的容忍能力。

---

## 结果与讨论子标题翻译

- 3. 结果
    - 3.1. 延性与现有指标的相关性
    - 3.2. 延性与材料性质的相关性
    - 3.3. ΔG_BCC→HCP 与延性的相关性
- 4. 讨论

---

## 图表题翻译

图 1：BCC 位错 a/2[-1-11](110) 分解为一个 a/4[-112](110) 分位错和两个 a/8[-110](110) 分位错，形成类似 HCP {0001} 的堆垛：首先使橙色与绿色晶面发生 a/8[-110](110) 剪切，然后使绿色晶面发生 a/4[-112](110) + a/8[-110](110) 剪切（上方）；随后，通过相邻 (-112) 晶面的 a/12[-11-1](-112) 剪切，由中间状态形成 HCP。

图 2：沿垂直于 {110} 晶面的方向观察，从 BCC 到 α″ 马氏体（左）和从 BCC 到孪晶（右）的转变路径。完整位错 a/2[1-11](-112) 的剪切位移分解为：1）相邻 (-112) 晶面上的三个 a/6[1-11](-112) 位移（孪晶）；或 2）每隔一个 (-112) 晶面上的六个 a/12[-11-1](-112) 位移（α″），分别对应 α″ 马氏体和孪晶。

图 3：实验测得的压缩（黑色方块）和拉伸（红色圆点）断裂应变，与 a）HCP（第 IV 族）元素分数、b）VEC、c）Pugh 比（$G/K$）、d）Cauchy 压力（$c_{12}-c_{44}$）、e）Rice 参数（$Gb/\gamma_{\mathrm{surf}}^*$）以及 f）D 参数（$\gamma_{\mathrm{surf}}/\gamma_{\mathrm{usf}}$）之间的线性拟合。注意，Rice 参数中的 $\gamma_{\mathrm{surf}}^*$ 使用升华焓和平均原子直径估算，而 D 参数中的 $\gamma_{\mathrm{surf}}$ 采用 DFT 计算。

图 4：R-CCA 合金的压缩、拉伸断裂应变与热力学、弹性性质之间的 Pearson 相关系数。虚线用于辅助比较不同参数。

图 5：R-CCA 合金的压缩、拉伸断裂应变与原子直径、晶格失配、电负性、电负性失配和电负性修正的晶格失配之间的 Pearson 相关系数。虚线用于辅助比较不同参数。

图 6：压缩（黑色方块）和拉伸（红色圆点）断裂应变与 $\Delta G_{B\to H}$ 的关系，后者分别采用 a）ThermoCalc TCHEA8 数据库和 b）Pandat PanRHEA 数据库计算。蓝色三角形为本工作利用 $\Delta G_{B\to H}$ 筛选的合金所测得的实验拉伸延性。

图 7：压缩（黑色方块）和拉伸（红色圆点）断裂应变与 a）$\delta\cdot\Delta G_{B\to H}$ 和 b）$\delta_\chi\cdot\Delta G_{B\to H}$ 的关系，其中 $\Delta G_{B\to H}$ 使用 TCHEA8 计算。蓝色三角形为本工作利用 $\Delta G_{B\to H}$ 筛选的合金所测得的实验拉伸延性。

图 8：压缩（黑色方块）和拉伸（红色圆点）断裂应变与 $\Gamma=(\delta_\chi\cdot\Delta G_{B\to H})/\gamma_{\mathrm{surf}}$ 的关系，其中 $\Delta G_{B\to H}$ 使用 TCHEA8 计算。蓝色三角形为本工作利用 $\Delta G_{B\to H}$ 筛选的合金所测得的实验拉伸延性。点线近似表示消除外在效应后“可能”达到的拉伸延性。

图 9：a）压缩（黑色方块）和拉伸（红色圆点）断裂应变与 1200 °C 氧溶解度的关系，氧溶解度使用 TCHEA8 计算。蓝色三角形为本工作利用 $\Delta G_{B\to H}$ 筛选的合金所测得的实验拉伸延性。b）已报道压缩（方块）、拉伸（圆点）断裂应变的 R-CCAs，以及本研究所考察 R-CCAs（三角形）的 1200 °C 氧溶解度与 Γ 参数。符号颜色表示所报道的断裂应变。

---

表 1：等原子比 NbTaTi 和 MoNbTi 的拉伸断裂应变，以及计算得到的延性指标与相关性质。

File: 3-summaries-renamed/文献总结 - 探索多维成分空间以寻找高强度金属合金 Fe-Ta-W Nb-Mo-Ta-W - 2026.md
# 文献总结 - 探索多维成分空间以寻找高强度金属合金 - 2026

---

## 文献基本信息

- **英文标题**：Probing multi-dimensional composition spaces in search of strong metallic alloys
- **DOI**：https://doi.org/10.1038/s41524-026-01975-5
- **作者**：Xinran Zhou、Jaime Marian、Fei Zhou、Vasily V. Bulatov
- **作者单位**：
    - 1 Lawrence Livermore National Laboratory, Livermore, CA, USA
    - 2 University of California, Los Angeles, CA, USA
    - 3 Lawrence Berkeley National Laboratory, Berkeley, CA, USA
- **期刊**：npj Computational Materials，12:120；文章类型：Article（研究论文）
- **日期**：投稿 9 May 2025；返修 原文未提供；接收 15 January 2026；在线发表 原文未提供
- **数据与代码链接**：研究数据可向通讯作者提出合理请求获取，原文未提供公开数据链接；模拟使用的 LAMMPS：https://www.lammps.org；补充材料：https://doi.org/10.1038/s41524-026-01975-5

---

## 论文内容详细总结

### 研究背景与目的

- 难熔复杂浓缩合金（RCCA）在高温仍可保持高强度，但可供设计合金的可靠预测理论不足。现有强化模型主要处理单条位错与溶质原子的相互作用，而实际晶体塑性涉及位错增殖、碰撞及集体相互作用。
- 作者将大规模分子动力学（MD）模拟视为计算实验，在 Fe-Ta-W 与 Nb-Mo-Ta-W 成分空间搜索高强度合金，并检验以刃位错为核心的 Maresca–Curtin 模型，同时辨析螺位错与位错网络对强度的贡献。

---

### 研究方法

- 使用嵌入原子模型（EAM）与谱邻域分析势（SNAP）模拟单相体心立方（BCC）随机固溶体。每个周期性晶体约含 $33\times10^6$ 个原子，初始位错密度为 $2\times10^{15}\ \mathrm{m}^{-2}$，在 1000 K、环境压力、$10^8\ \mathrm{s}^{-1}$ 应变率下沿 [100] 方向单轴压缩；以约 0.5 的大应变下达到的稳态流动应力衡量强度，而非依赖初始位错结构的屈服应力。
- 以组元金属强度的原子分数加权和定义 V 基线，以平均原子模型定义 A 基线，并以组元中最强的 W 定义 W 基线；合金强度超过 V 基线的部分称为“鸡尾酒强化”。EAM 模拟中的 V 与 A 基线接近，多数成分的 V 基线稍高。
- 将已模拟的成分与强度输入高斯过程回归（GPR）代理模型，反复进行“预测最高强度成分—MD 验证—再训练”，直至新模型预测的最高强度与最后一个模拟成分的强度相差不超过 3%。以 OVITO 的 DXA 和局域结构分析识别位错及残留缺陷；将 MD 结果与按高应变率和成分相关位错密度调整后的 Maresca–Curtin 刃位错（MCE）模型比较。

---

### 主要结果

#### 成分搜索与鸡尾酒强化

- 多个 Fe-Ta-W 成分的强度超过 V、A 和 W 三种基线。以等原子比 FeTaW 和 Fe25Ta25W50 为起点，GPR 再经过 4 轮迭代找到二元 Fe38W62 为最高强度成分，最高值位于三元成分空间的二元边界。
- EAM 描述的 Nb-Mo-Ta-W 四元体系没有可辨识的鸡尾酒强化，纯 W 最强；SNAP 描述下存在相对 V 基线的轻微强化，可能略高于 W 基线，搜索仍迅速收敛至富 W 成分。该 SNAP 最强富 W 成分与同一势预测的纯 W 强度相差不超过 2%。作者还搜索了强度与密度之比最高的成分，具体结果见原文指向的补充表和图，当前 PDF 未列出相应数值。

#### 与 MCE 模型及位错微观组织的比较

- 即使输入相同 EAM 势，MD 与 MCE 对 Fe-Ta-W 强化的定量和定性预测均不同：MD 的最大强化成分为 Fe38W62，MCE 预测为 Fe40Ta30W30。
- 纯 W 与 Fe38W62 在大变形后的位错网络均以螺位错占优；RCCA 中精确螺取向向近螺取向略有转移，反映化学无序造成的位错线弯曲。Fe38W62 的残留缺陷密度约为纯 W 的 2 倍，而位错密度为纯 W 的 3.3 倍。螺位错在不同滑移面形成扭折对并发生自钉扎，可产生空位、自间隙原子及其团簇，增强位错运动阻力。

#### Taylor 硬化

- 位错网络阻力由 $\tau=\alpha\mu b\sqrt{\rho}$（式 (1)）刻画。全部模拟的纯 BCC 金属及二元、三元、四元 RCCA 的稳态流动应力与 $\mu b\sqrt{\rho}$ 在双对数图上接近斜率 1.0 的直线；拟合得到 $\alpha=0.25$，位于原文所引纯 BCC 金属及稀合金的 0.2–0.35 区间。
- 在高应变率 MD 中，初始屈服后流动应力近乎恒定，虽然位错密度显著增加。作者将此解释为晶格阻力下降与网络阻力上升近乎抵消；较低应变率下，BCC Ta 的 Taylor 硬化更明显。作者推断，大应变时网络阻力成为主导项，其主导起点随应变率降低而移向较小应变。

---

### 讨论与结论

- 作者推测，化学无序一方面通过原子尺寸失配提高晶格阻力，另一方面通过螺位错交叉扭折、自钉扎和可能的自增殖提高位错密度与网络阻力；其中自增殖途径属于根据模拟现象提出的推测，并非本文直接测量的 RCCA 定量机制。
- Fe-Ta-W 的明显强化被归因于较小的 Fe 原子与 Nb、Mo、Ta、W 等较大原子之间更显著的尺寸失配；缺少显著尺寸失配时，较高强度趋于出现在弹性较硬组元占比较高的成分附近。
- 这些模拟保持单相 BCC，短模拟时间内没有观察到扩散，也允许某些仅亚稳的成分存在；高初始位错密度用于确保位错滑移主导并抑制高 MD 应变率下的形核控制机制。因此，作者将结果定位为检验强化理论、揭示原子机制的计算实验，而非可直接实施的合金设计建议。

---

## 章节翻译

### 摘要

与纯金属和稀合金相比，难熔复杂浓缩合金（RCCA）具有异常高的高温强度，但目前缺乏用于 RCCA 设计的预测理论。我们开展大规模晶体塑性分子动力学（MD）模拟，在以嵌入原子模型（EAM）和谱邻域分析势（SNAP）描述的 Fe-Ta-W 与 Nb-Ta-Mo-W 合金体系中，探索使力学强度最大的合金成分。为了高效指导高强度合金成分的搜索，我们采用基于高斯过程回归的迭代优化。许多模拟的 RCCA 成分表现出显著的鸡尾酒强化，其强度超过最强组元金属钨。与预期相反，最高强度出现在 RCCA 成分空间的二元边界上。对原子模拟的详细分析表明，与纯 BCC 金属相似，RCCA 的塑性响应主要受螺位错控制。然而，在大应变下，位错增殖及相互作用（Taylor 硬化）成为贡献 RCCA 强度的主导机制。

---

### 引言

复杂浓缩合金（CCA）的概念提出时间相对较近，为以制造新型结构材料为目标的物理冶金研究打开了新的局面 [1-3]。与沿用数千年的传统材料不同，CCA 由若干种（通常为 4 种或更多）元素以近乎相等的比例混合而成。打开合金成分的这一组合“盒子”，在合金化学组成和性能方面带来了几乎无穷无尽的可能性，使这种新材料的探索既令人振奋又充满挑战。然而，尽管 CCA 研究迅速增长，受合金制备和表征困难所限，研究人员只探索了相对少数真正不同的合金化学体系。按照目前依靠反复试验的探索速度，广阔的可能成分空间中很大一部分仍将长期无人涉足，从而推迟我们对支配 CCA 设计优化及其性能的关键特征的认识。如果 CCA 理论模型足够准确且有足够的区分能力，它就能指出值得尝试制备的合金体系与成分，为合金开发者提供有价值的指导。

在 CCA 的力学强度方面，已有一些模型建立在最初为稀合金提出的合金强化统计模型之上，并对其加以扩展 [4, 5]。与稀合金一样，CCA 的强度最终由位错与化学无序之间的相互作用决定。但是，迄今所有合金强化理论模型只考虑浸没在合金化杂质中的单条位错的运动。晶体塑性及力学强度却不能归结为单条位错的行为，而是由大量位错与其他晶体缺陷之间复杂的集体相互作用产生；这些相互作用本身仍未得到充分理解。我们在超级计算能力的极限上，对模型复杂合金进行大规模分子动力学（MD）模拟，直接评估合金化学组成与成分对塑性强度的影响。我们的模拟不依赖任何理论模型，而是忠实捕捉复杂化学环境中位错运动和位错相互作用的全部复杂性，因此可视为无偏的计算实验，用于检验现有 CCA 强度模型，并为进一步发展理论提供试验场。由于保留了原子运动的每一个细节，MD 模拟同时充当具有完整分辨率的计算机内显微镜，使我们能够明确地将合金强化归因于其底层原子机制。

---

### 方法

#### MD 模拟

全部 MD 模拟均在 LLNL 的 Lassen 超级计算机上，使用 LAMMPS [49] 的 KOKKOS GPU 实现，并采用 Zhou 等人 [22] 开发的 EAM 势和 Li 等人 [26] 开发的 SNAP 势。构建的 BCC 晶体约含 3300 万个原子，取向为 $x=[100]$、$y=[010]$、$z=[001]$，三个方向均施加周期性边界条件。为模拟随机固溶体，按目标合金各组元比例随机分配原子种类。遵循文献 [14] 详细介绍的方法，先在晶体中植入位错环，使初始位错密度为 $\rho_{\mathrm{disloc}}=2\times10^{15}\ \mathrm{m}^{-2}$；随后在零压力下使用 nph 压力控制器、在 1000 K 下使用 Langevin 恒温器进行退火。由初始长宽高比 4:2:1 出发，沿晶体 $x$ 轴以恒定应变率 $\dot\varepsilon=10^8\ \mathrm{s}^{-1}$ 施加单轴压缩，同时继续耦合 nph 压力控制器和 Langevin 恒温器，以维持单轴应力状态和 1000 K 的恒定温度。全部模拟的时间步长均为 $dt=10^{-2}\ \mathrm{ps}$。使用 DXA 算法 [50] 提取位错和残留缺陷，并在 OVITO [34] 中对所得构型进行可视化。

用于 A 基线模型 MD 模拟的平均原子势与原始 EAM 势 [22] 具有相同函数形式，其中原子 $i$ 的势能为：

$$
E_i=\sum_i F^A(\bar\rho_i)+\frac{1}{2}\sum_{i,j\ne i}\phi_{ij}^{AA},\tag{2}
$$

$$
F^A(\bar\rho_i)=\sum_\alpha c_\alpha F^\alpha(\bar\rho_i),\tag{3}
$$

$$
\bar\rho_i=\sum_{j\ne i}\sum_\alpha c_\alpha\rho_{ij}^\alpha,\tag{4}
$$

$$
\phi_{ij}^{AA}=\sum_{\alpha,\beta}c_\alpha c_\beta\phi_{ij}^{\alpha\beta}.\tag{5}
$$

这里，$F$ 为嵌入函数，$\bar\rho_i$ 为邻近原子 $j$ 在原子 $i$ 位置提供的电子电荷密度，$\phi_{ij}$ 定义原子 $i$ 和 $j$ 之间的两体相互作用。上标 $A$ 对应平均原子模型，$\alpha$ 和 $\beta$ 则标记原子 $i$ 与 $j$ 的化学种类。

#### 迭代高斯过程回归

为了指导在合金成分空间中搜索高力学强度合金，我们使用 Scikit-learn [51] 实现的高斯过程回归（GPR）模型。GPR 是一种非线性、非参数回归方法，广泛用于在高维输入空间中散布的数据点之间进行插值。与其他非线性回归机器学习算法相比，GPR 特别适于小数据集，不需要交叉验证，只需有限的输入即可得到充分训练。在这里，我们的 GPR 模型并非一次训练完成，而是随着训练集动态扩大，经过一系列训练迭代逐步改进整体性能。

首先，用一小组合金成分（输入）及其 MD 模拟得到的相应强度值（标签）训练模型；这些样本通常包含所有纯组元金属及少量对称的合金成分，例如等原子比成分。接着，用模型预测最高强度成分，并对刚提出的合金成分开展实际 MD 模拟。将新计算的成分及其塑性强度加入训练集后，再次训练 GPR 模型，并用它提出另一个最大强度成分。通过重复这种“预测—采样—训练”迭代，模型的预测精度逐渐提高。当最后一次重新训练的模型所预测的最大强度与最后模拟的合金成分强度相差不超过 3% 时，停止迭代。后者的强度即作为所研究合金体系中最高力学强度成分的最终预测值。为了兼顾插值与外推，并较准确地预测未见样本，我们将线性核与径向基函数核结合用作 GPR 核，并采用 L-BFGS-B 算法进行优化 [51]。

#### MD 模拟与 Maresca–Curtin 刃位错模型预测的比较

Maresca 和 Curtin 的刃位错（MCE）模型假定位错与替位杂质之间的相互作用使 CCA 强化 [28, 30]。该模型建立在 Labusch 为稀合金开发的经典金属强化统计理论 [5, 52] 之上，是一种微扰模型：它预测的不是强度，而是强化，即位错与溶质相互作用使纯基体金属的强度增加的部分。把为稀合金开发的微扰理论扩展到浓合金似乎存在问题，但 MC 将未扰动的基体材料定义为假想的平均原子材料，而非纯基体金属，使这一扩展更容易接受；在该材料中，原子间相互作用按各组元元素的分数，对纯金属中的相互作用加权平均。需要指出，原子间相互作用的平均方式可以有无限多种，其中没有哪一种先验正确；但相对于如此定义的、与成分相关的参考材料，局域化学扰动确实被最小化。MC 采用了本文所用 EAM 势的原开发者提出的一种便利的混合规则 [22] 来定义交叉相互作用势，该规则由式 (3)–(6) 给出。

我们注意到，文献中常完全忽略上述强度与强化的区别 [28, 30]。对 FCC 材料，这尚可理解，因为在低变形速率下纯 FCC 金属的强度确实很低（约 1 MPa），与稀 FCC 合金更高的强度及浓 FCC 合金还要更高的强度相比可忽略不计。但是，纯 BCC 金属即使在低变形速率下也可能相当强（W 接近 1 GPa），且强度随应变率升高而进一步提高。如果不从我们的 MD 合金强度预测值中减去基线强度，MD 预测就会与 MCE 模型产生严重差异。具体来说，作为微扰模型，MCE 对纯金属成分预测的强化为零，这也是合理的；而在我们的 MD 模拟中，纯金属强度即使对于所模拟的最强合金“鸡尾酒”也占总强度的很大一部分。因此，为保持一致，图 2b、c 中我们仅在从 MD 预测的每个强度值减去同一合金成分的 A 基线模型强度之后，才将 MD 与 MCE 预测进行比较。

如文献 [29] 所述，MCE 模型名义上适用于低于 $10^4\ \mathrm{s}^{-1}$ 的变形速率；然而，文献中常用的从高变形速率向低变形速率换算屈服强度的方法是临时设定的，与物理观察并不一致。MCE 模型利用 Orowan 运动学关系，把宏观屈服应力与互不相互作用的位错迁移率联系起来。这种“位错理想气体”假设为现有大多数、甚至所有合金强化模型所共有，也使 MCE 模型忽略了位错增殖与位错相互作用的一切可能影响。此外，MCE 模型中描述屈服强度随变形速率变化的项隐含假定：在低于 $10^4\ \mathrm{s}^{-1}$ 的整个变形速率范围内，屈服时的位错密度保持不变，因而完全忽略了位错增殖对速率的依赖性。然而，在 MCE 模型假定适用的速率范围内，塑性变形晶体所达到的位错密度会变化几个数量级。即使如 MCE 模型那样，位错密度处于屈服应力方程的对数内，也不能忽略这种变化。为了与我们的高应变率 MD 结果比较，我们把 MD 模拟观察到的位错密度 $\rho$ 代入 MCE 模型的屈服应力方程，得到下列调整形式：

$$
\tau_y=\tau_{y0}\left\{1-\left[\frac{k_B T}{E_b}\log\left(\frac{\rho b v_0}{\dot\varepsilon}\right)\right]^{2/3}\right\}.\tag{6}
$$

其中，$\tau_{y0}$ 与 $E_b$ 分别为零温滑移应力及激活能垒，$k_B$ 为玻尔兹曼常数，$T$ 为温度，$\rho$ 为与成分有关的位错密度，$b$ 为 Burgers 矢量；$v_0$ 表示位错运动不再通过扭折对形核机制进行时的临界位错速度。这里取 $v_0=100\ \mathrm{m/s}$。为了利用式 (6) 计算 MC 模型的预测，必须考虑合金成分空间中位错密度的显著变化。因此，我们用实际采样成分的 MD 模拟所得位错密度值，拟合了一个 GPR 代理模型。为获得 $\tau_{y0}$ 和 $E_b$，这两个量按文献 [29] 所述均取决于原子尺寸失配和弹性常数，我们还在 1000 K 和环境压力下计算了 SNAP 与 EAM 原子间势模型的晶格参数和弹性常数。

---

### 结论

原文没有独立的“Conclusion”章节；以下完整翻译 Discussion（第 5 页右栏至第 7 页左栏、Methods 之前）的内容。

在确定 BCC 材料的塑性强度不可分割地同时受到晶格贡献和位错网络贡献控制后，我们进一步考察 RCCA 为什么比纯 BCC 金属更强。成分复杂性自然是首先想到的关键因素，因为它同时关系到晶格强化和网络强化。先前研究指出，晶体中的高度化学无序不可避免地带来原子尺寸失配，而这正是复杂合金晶格阻力增大的主要原因 [24, 29]。至于增强的 Taylor 硬化，目前尚不清楚成分复杂性究竟如何使位错增殖比纯金属更强。我们推测，在 RCCA 模拟中观察到的位错增殖增强，可能与同一模拟中明显增大的晶格阻力具有共同起源。RCCA 中化学无序诱发螺位错上的大量交叉扭折，支持了这一推测。交叉扭折由非平行滑移面上运动的扭折相撞形成 [35, 36]，构成强钉扎点；要解除这些钉扎，只能以棱柱状“残留缺陷”环的形式发射点缺陷或缺陷团簇。在与本文 MD 模拟条件相近、对足够长（约 $1000b$）的单条螺位错线开展的 MD 模拟中，我们观察到，发射出的某些较大残留环随后发生旋转并延伸，形成由两条新螺位错组成的位错偶极。我们估计，本文 RCCA 的 MD 模拟所达到的应力应足以使这种自增殖机制起作用。

作为计算实验设计的大规模 MD 模拟，揭示了成分复杂合金中塑性流动机制之间的复杂相互作用，其中一些机制尚未被现有 RCCA 强化理论模型考虑。我们的模拟揭示的关键缺陷是：这些模型把 RCCA 强度完全归因于单条位错的迁移性质（晶格阻力），却忽略了位错增殖和位错网络阻力（Taylor 硬化）对合金强度的贡献。即使化学无序同时提高 RCCA 中的晶格阻力和网络阻力，随着塑性应变增大和／或变形速率降低，后者仍会日益占据主导。为减轻在 RCCA 成分空间搜索高强度合金的组合计算成本，我们采用高斯过程回归进行迭代优化。与现有文献不同，最高强度成分位于成分空间的二元边界（Fe-Ta-W 合金），或位于最强组元金属 W 处或其附近（Nb-Mo-Ta-W 合金）。在本文考察的两个合金体系中，只有三元 Fe-Ta-W 合金表现出显著的鸡尾酒强化，而四元 Nb-Mo-Ta-W 合金没有；作者将其归因于较小的 Fe 原子与较大的 Nb、Mo、Ta 和 W 原子之间明显更大的尺寸失配。如果缺少显著尺寸失配，最高强度成分就出现在弹性刚度较高的组元金属占比较大的位置。目前，我们并不把模拟结果看作实用合金设计建议，而是把它视为检验现有理论模型并揭示合金强化有关原子机制的手段，为尚待建立的 RCCA 强度定量理论提供试验场。我们设想，随着复杂材料的量子精度原子间势迅速发展，把大规模 MD 模拟与迭代优化相结合，可成为对高强度复杂合金进行计算预设计的一种高效且越来越准确的方法。

解读这些发现时，必须认识到：为了确保准静态条件下的塑性变形由位错滑移控制，需要引入相对较高的初始位错密度。这样的设置并非为了重现实验微观组织，而是为了抑制本会在高 MD 应变率下占主导的、由形核控制的机制，例如孪生或位移型相变。考虑到 MD 可处理的体系尺寸有限，必须设置足够多的初始位错，才能实现“仅由位错参与”的响应。值得注意的是，稳态流动应力与位错密度在很大程度上不依赖初始密度，尽管从较低密度达到同一状态需要不切实际的长模拟时间。

---

## 结果与讨论子标题翻译

- 鸡尾酒效应
- GPR 引导的高强度合金成分搜索
- 与 Maresca–Curtin 刃位错模型的比较
- 变形微观组织
- Taylor 硬化

---

## 图表题翻译

图 1：MD 模拟预测的三元 Fe-Ta-W RCCA 的鸡尾酒强化。a 在若干分子动力学（MD）模拟中观察到的完整应力–应变响应。金属与合金的符号标在对应的应力–应变曲线旁。虚线标出用于平均流动应力的应变区间。b 虚线上方的实心饼图表示 MD 模拟预测的纯金属及随机固溶难熔复杂浓缩合金（RCCA）的塑性强度；虚线下方的空心饼图表示对应 A 原子模型的强度。两者均以相同金属和合金成分的 V 基线强度为参照绘制。饼图颜色表示各组元金属的比例。三个纯金属的预测强度位于斜向虚线上，该线表示相对于基线的强化为零。

图 2：GPR 引导的高力学强度合金搜索。a Fe-Ta-W 成分空间中的高斯过程回归（GPR）搜索路径：从凭直觉选取并模拟的五个成分中的最后一个出发，四个白色箭头依次标出随后四次 GPR 预测及相应 MD 模拟的顺序，最终找到最强成分 Fe38W62。成分三角形中的颜色与上方色标表示 GPR 代理模型预测的合金强度范围；该模型拟合了所有开展过 MD 模拟的合金成分。b 将合金强度减去 V 基线所得的强化随成分的变化，预测来自拟合九次 Fe-Ta-W 合金 MD 模拟的 GPR 代理模型。c Maresca–Curtin 刃位错（MCE）模型预测的 Fe-Ta-W 合金强化。b 和 c 上方的色标表示预测强化的范围。黑点标出预测强化最大的成分。

图 3：纯 W 与 Fe38W62 二元合金在压缩变形后形成的缺陷微观组织。a W 中和 b Fe38W62 中的位错网络。位错线按其相对于 Burgers 矢量的取向着色：红线表示螺位错，蓝线表示刃位错。c 模拟压缩开始时和 d 结束时的位错线性质分布。直方图按位错线性质角的余弦分箱，颜色表示不同位错类型。e W 中和 f Fe38W62 中的残留缺陷：灰色斑块包围的是位错芯之外、被自适应共同近邻分析（CNA）算法 [53] 判定为“非体心立方（BCC）”的原子。

图 4：金属与合金中的 Taylor 硬化。a 红线表示在 300 K、$5\times10^7\ \mathrm{s}^{-1}$ 应变率下，沿 [001] 轴对面心立方（FCC）铝单轴拉伸的 MD 模拟所得分切流动应力随应变的变化（文献 [15] 中此前未发表的数据）。蓝线表示利用同一模拟所观察到的位错密度，并取参数 $\alpha=0.257$，由 Taylor 方程预测的对应应力。b 与 a 相同，但拉伸方向为 [111]，Taylor 方程取 $\alpha=0.21$。c 实线表示在 300 K 下以五种不同变形速率沿 [100] 轴单轴压缩 BCC 钽的 MD 模拟中，最大分切应力面上的应力。虚线表示对相同变形速率取 $\alpha=0.32$ 时 Taylor 方程预测的流动应力。d 将在 1000 K、$10^8\ \mathrm{s}^{-1}$ 应变率下沿 [001] 轴单轴压缩纯 BCC 金属及 RCCA 的 MD 模拟所得最大分切应力面上的稳态流动应力，对位错密度 $\rho$ 的平方根作图。为得到横轴上的 Taylor 方程预测值，将 $\sqrt\rho$ 乘以对各模型材料分别计算的 Voigt 平均剪切模量 $\mu$ 与 Burgers 矢量 $b$。图 d 中每一种合金成分的 Burgers 矢量与剪切模量均在环境压力和 1000 K 下分别计算；这一温度与本文所有合金强度 MD 模拟相同。
