Repository: Bit-Part-Young/Codex-Papers-Summary

# Codex 文献总结与翻译 

保存 使用 Codex 进行文献总结与翻译的输出 '文献总结 - ' md 文档。

```bash
.codex/skills/                # 用于 Codex 文献总结与翻译的 SKILL.md 文档

1-papers/                     # 要翻译的文献 pdf 文件
2-summaries/                  # Codex 直接输出的 *.md 文档
3-summaries-renamed/          # 重命名后的 *.md 文档
```

File: 3-summaries-renamed/文献总结 - 显式考虑构型熵与振动熵的 Au-Cu 二元合金相图计算 - 2026.md
# 文献总结 - 显式考虑构型熵与振动熵的二元合金相图计算 - 2026

## 文献基本信息

- 英文原文标题：Computing binary alloy phase diagrams with explicit configurational and vibrational entropy
- DOI：正文未给出论文 DOI
- 预印本链接：https://arxiv.org/abs/2607.14795
- 作者：Sarath Menon，Marvin Poul，Tilmann Hickel，Jörg Neugebauer，Ralf Drautz
- 期刊：未正式刊载；当前版本为 arXiv 预印本
- 投稿日期：正文未提供
- 返修日期：正文未提供
- 接收日期：正文未提供
- 在线发表日期：正文未提供；论文首页日期为 2026 年 7 月 17 日，arXiv v1 日期为 2026 年 7 月 16 日
- 数据链接：AuCu 训练数据与 ACE 势函数仓库 https://doi.org/10.57967/hf/9602
- 代码链接：正文说明计算使用 `calphy`、`landau` 和 `pacemaker`，但未给出统一代码仓库直链

## 文献总结

### 研究背景

二元和多元合金相图的核心是自由能随温度与成分的变化。传统 CALPHAD 路线依赖实验数据与热力学模型拟合，在实验稀缺体系中存在明显限制。随着机器学习原子间势（MLIP）和热力学积分方法的发展，从原子相互作用直接预测有限温度相图开始变得可行。

但对合金而言，真正困难的地方并不只是振动自由能，而是构型熵。许多已有工作至少采用了以下 3 种简化之一：

1. 只在固定成分点上做热力学积分。
2. 将构型熵近似为理想混合熵或晶格模型修正。
3. 将振动贡献和构型贡献拆成彼此解耦的两步来处理。

作者指出，这样的处理不足以在同一原子尺度框架内同时保留非理想构型熵、非简谐振动熵及两者耦合，因而难以可靠构建真实的二元合金相图。

### 研究目标

本文有 3 个直接目标：

1. 将非平衡热力学积分推广到随成分变化的“炼金”变换路径。
2. 在该路径上引入 Monte Carlo 原子身份交换与分子动力学联合采样，使非理想构型熵与振动熵在同一次自由能计算中被同时采样。
3. 以 Au-Cu 二元体系为例，使用基于 LDA、PBE 和 r2 SCAN 的 ACE 势函数，直接从原子自由能构建温度-成分相图，并评估交换-相关泛函选择对相图的影响。

### 核心方法

#### 1. 炼金热力学积分

作者将参考哈密顿量 $H_i$ 与目标哈密顿量 $H_f$ 通过

$$
H(\lambda) = (1 - \lambda) H_i + \lambda H_f
$$

进行线性连接，其中 $\lambda \in [0, 1]$。沿切换轨迹计算正反向非平衡功，并采用双向平均得到自由能差。

#### 2. 显式构型采样

对二元体系中的目标成分，作者不是只把构型熵写成理想混合项，而是在积分路径上显式加入 Au / Cu 原子身份交换。每个交换尝试都按 Metropolis 准则接受或拒绝，从而在真实相互作用势下采样非理想构型分布。

#### 3. MD/MC 联合协议

该算法由 3 个关键参数控制：

- `nswap`：每条切换轨迹中的身份交换尝试总数；
- `tsw`：切换时间；
- `nMD`：相邻交换块之间的 MD 步数。

作者系统测试了这 3 个参数的收敛性，并选取：

- 总交换尝试数约 `250000`
- 切换时间 `25 ps`
- 每个交换块间 `100` 个 MD 步，即约 `0.1 ps`

作为 Au-Cu 体系生产计算参数。

#### 4. 相图构建

得到各候选相的 Helmholtz 自由能后，作者通过半巨正则势

$$
\phi(\Delta \mu, T) = \min_c \{ f(c, T) - c \Delta \mu \}
$$

判断给定 $(\Delta \mu, T)$ 下的稳定相，再映射回 $(c, T)$ 空间得到相图。自由能计算由 `calphy` 自动完成，半巨正则相稳定性分析由 `landau` 完成。

### 主要结果

#### 1. ACE 势函数能重现实验相图的主要拓扑特征

无论是 LDA、PBE 还是 r2 SCAN 参考数据训练出的 ACE 势，都能正确复现对应 DFT 凸包上的相排序。对 Au-Cu 体系，Au4Cu2、AuCu 和 AuCu3 在 3 种泛函下都位于凸包上。

不过，实验相图中出现的 Au3Cu 相在本文考虑的 3 种泛函下都不稳定。作者进一步做了显式自由能计算，也未发现它在有限温度下变得稳定，说明这一偏差主要来自底层电子结构描述，而非有限温度处理本身。

#### 2. 显式构型采样显著降低 AuCu 有序-无序转变温度

在等原子成分 $x_{\mathrm{Cu}} = 0.5$ 处：

- 不显式采样构型熵时，ACE-LDA 预测 AuCu 有序-无序转变温度约为 `818 K`
- 显式加入身份交换后，转变温度降至约 `721 K`
- 相比理想混合近似下降了 `97 K`

实验 / CALPHAD 评估值约为 `683 K`。作者据此说明，非理想构型熵的显式采样对转变温度具有实质性影响，不能被理想混合近似替代。

#### 3. 与 SGC-MC/MD 的自由能结果一致

在 `700 K` 下，作者将炼金变换方法与半巨正则 Monte Carlo + MD（SGC-MC/MD）进行了对比，发现整个成分区间的混合自由能平均只相差约 `3 meV/atom`。这说明本文方法在数值上与已有显式构型采样方案相容。

#### 4. 显式构型熵也会影响熔化温度，但程度弱于有序-无序转变

对纯 Au：

- ACE-LDA：`1166 K`
- ACE-PBE：`845 K`
- ACE-r2 SCAN：`886 K`

实验熔点约为 `1339 K`。

对纯 Cu：

- LDA：`1467 K`
- PBE：`1288 K`
- r2 SCAN：`1346 K`

实验熔点约为 `1357 K`。

对 $x_{\mathrm{Cu}} = 0.5$ 的 FCC 固溶体，$T_0$ 温度分别为：

- LDA：`1028 K`
- PBE：`884 K`
- r2 SCAN：`884 K`

若对 LDA 模型不进行身份交换，只用理想混合近似，则得到 `951 K`。因此构型采样同样改善了熔化相关预测，但在高温熔化问题中的影响弱于有序-无序转变。

#### 5. 相图中最明显的改进来自 FCC 固溶体稳定区与有限溶解度范围

使用显式构型采样的 ACE-LDA 相图，相比 no-swap 的理想混合版本，主要差异是：

- FCC 固溶体的温度稳定区明显更宽；
- Au4Cu2、AuCu 和 AuCu3 的溶解度范围明显扩大；
- 不显式采样时，这些有序相更接近“线化合物”；
- 显式采样后，能恢复有限溶度区与更合理的双相区边界。

这说明构型采样不仅影响熵项，也通过局部化学环境的真实采样改变有效自由能平衡。

#### 6. 泛函依赖性比“是否显式采样构型熵”更能限制定量预测精度

作者特别强调，尽管显式构型采样把 AuCu 有序-无序转变从约 `810 K` 降到约 `710 K`，更接近实验值 `683 K`，但不能据此宣称该方法已达到普适预测精度。原因是：

- 不同泛函给出的熔点和相边界差异达到数百 K；
- 这些差异远大于自由能数值误差引起的约 `30 K` 不确定度；
- LDA 对 Au 熔点最好，r2 SCAN 对 Cu 熔点最好，没有一个泛函在所有性质上都占优。

也就是说，显式构型熵采样是必要条件，但不是充分条件；底层 DFT 泛函仍是当前定量预测相图的主要误差源之一。

### 创新点

本文的主要创新有 4 点：

1. 在同一原子尺度自由能框架内同时处理非理想构型熵和非简谐振动熵。
2. 将成分变化写成炼金路径，并在路径上引入身份交换采样。
3. 建立了从自由能计算到二元相图构建的自动化高通量流程。
4. 直接比较不同交换-相关泛函训练出的 MLIP 在完整有限温度相图层面的差异。

### 局限性

作者也明确讨论了方法边界：

- 计量比 AuCu 相在本文中按有序相处理，没有显式考虑空位等热缺陷；
- 更完整的有序相溶解度描述，未来可能需要显式纳入额外缺陷；
- Au3Cu 未被 3 种半局域泛函正确稳定，反映出底层电子结构近似本身的局限；
- 在更强相分离或更窄单相区体系中，身份交换步数可能需要远大于本文所用参数；
- 方法本身虽能高效计算自由能，但其最终精度仍强烈依赖训练数据与 DFT 参考质量。

### 文章意义

本文最重要的贡献，不是单纯给出一张 Au-Cu 相图，而是证明了如下方法论判断：

1. 二元合金相图的原子尺度预测，必须显式处理非理想构型熵。
2. 振动熵与构型熵分开粗略处理，会系统低估固溶体稳定区和转变温度变化。
3. MLIP + 自动化自由能流程已经足以把“从电子到相图”的路线推进到实用层面。
4. 若要真正做到定量可预测，相图研究必须把“泛函选择”也纳入误差分析。

## 摘要翻译

多组元固溶体中的相稳定性依赖于超越理想混合极限的构型熵，但要在同一个原子尺度框架内同时捕捉构型熵与振动熵，仍然具有挑战性。本文通过对相互作用进行炼金式插值，将非平衡热力学积分扩展到成分依赖的变换，并结合 Monte Carlo 原子身份交换与分子动力学，在积分路径上同时采样振动熵和非理想构型熵。我们将该框架应用于 Au-Cu 二元合金，使用基于 LDA、PBE 和 r2 SCAN 泛函的密度泛函理论数据训练得到的 Atomic Cluster Expansion 势函数，并直接从原子自由能构建温度-成分相图。我们发现，显式构型采样会将基于 LDA 数据训练的 ACE 势所预测的 AuCu 有序-无序转变温度从约 `810 K` 降低到 `710 K`，更接近实验值 `683 K`，并显著拓宽固溶体的稳定范围。与此同时，交换-相关泛函带来的更大敏感性说明，这种接近实验的结果不应被解读为普适的预测精度。因此，要想对二元相图作出可靠的原子尺度描述，就必须显式采样非理想构型熵，并同时谨慎选择所采用的泛函。

## 引言翻译

相图是合金设计与材料开发的核心 [1]。它们通常通过实验测量与热力学建模相结合来构建，例如 CALPHAD 方法 [2,3]。CALPHAD 在许多合金体系中已经取得了巨大成功，尤其是在实验数据可靠的情况下。然而，在许多感兴趣的体系中，实验信息稀缺甚至不可获得，这时就必须建立一条从原子相互作用直接通向相稳定性的路线 [1]。

从原子尺度直接预测相稳定性，需要计算自由能随温度和成分的变化，通常通过热力学积分与可逆缩放来实现 [4-8]。这些算法的高效实现 [8]，再加上诸如 Atomic Cluster Expansion（ACE）[9,10] 之类的机器学习原子间势，已经使得以接近密度泛函理论（DFT）精度覆盖构建相图所需的长时间和大尺度，成为可能 [11]。

将这类计算推广到多组元体系，会引入一个核心难点。除热力学积分所捕捉的振动贡献外，相稳定性还取决于原子物种在晶格位点上分布所对应的构型熵 [12-14]。基于晶格的方法，如 cluster variation method [15,16]、cluster expansion [17]、Monte Carlo 采样 [18,19] 以及半巨正则系综模拟 [20]，已经建立了处理化学无序和非理想构型熵的严格路线。与此同时，机器学习原子间势也已经使自由能计算足够高效，可以在接近 DFT 精度下开展相图构建。它们已被用于自动化工作流中的非简谐自由能、熔化温度以及温度-成分相图计算 [11,21]。然而，对合金而言，可转移势函数的构建还面临额外挑战，因为相关的化学环境会随成分和相空间而变化。近期工作因此强调，应采用能够采样多样化化学环境的训练策略，使机器学习势函数能够在宽成分范围内描述合金 [16,21]。

尽管如此，现有工作流通常至少包含以下 3 种简化之一：固定成分，仅在该点执行热力学积分；将构型熵处理为理想混合或晶格模型近似；或将构型贡献与振动贡献拆分为彼此解耦的独立步骤。据我们所知，到目前为止，还没有基于 MLIP 的工作流能够在同一次采样中联合计算完整构型熵和完全非简谐的振动熵，使化学自由度与振动自由度被平等处理并保留二者耦合，同时还能解析竞争相之间自由能的成分依赖性。弥补这一缺口，需要把非理想构型采样、非简谐振动贡献以及成分依赖自由能整合进同一个高效的原子尺度工作流。

一条直接的原子尺度路线，是将热力学积分与混合 Monte Carlo / 分子动力学采样结合起来，使构型自由度和振动自由度在同一模拟中被处理 [22]。但若要真正用于相图构建，此类方法仍需在覆盖大范围温度-成分空间时保持足够高效。在本文中，我们通过炼金式相互作用插值，将非平衡热力学积分扩展到成分依赖的变换，并结合原子身份交换操作，在积分路径上采样非理想构型分布。这样，振动贡献与构型贡献便可在同一次自由能计算中被共同捕捉。该方法被实现为自动化工作流：给定一个原子间势和一组候选相后，它能够在相关温度-成分范围内计算自由能，并构建对应的相图。

除了构型熵采样之外，相图的定量预测还依赖于训练原子间势时所采用的电子结构参考。相边界由竞争相之间很小的自由能差决定，因此底层交换-相关泛函中的系统误差，可能转化为明显的转变温度和溶解度范围偏移。为此，我们将泛函选择本身视为分析的一部分，对基于 LDA、PBE 和 r2 SCAN 参考数据训练的 ACE 势函数所得到的相图进行一致比较。

我们以 Au-Cu 二元合金为例来展示该框架，该体系存在明显的有序-无序转变。原子间相互作用采用基于 LDA、PBE 和 r2 SCAN 密度泛函理论数据训练的 ACE 势，这使我们能够评估预测相图对底层电子结构近似的敏感性。使用基于 LDA 数据训练的 ACE 势时，我们表明，显式构型采样会把 AuCu 的有序-无序转变温度相对于理想混合近似降低约 `100 K`，从而得到一个接近实验转变温度约 `683 K` 的结果，并显著拓宽固溶体稳定的温度范围以及所计算的溶解度范围。但这一表面上的一致性不应被过度解读，因为所预测的熔化温度和有序化温度对交换-相关泛函的选择极其敏感，在 LDA、PBE 和 r2 SCAN 之间可相差数百 K，这与这些近似已知的过结合和欠结合倾向是一致的 [24]。

## 方法翻译

### 说明

以下内容对应原文第 `4. Methods` 节。本文存在独立的 `Methods` 章节，因此这里按原文章节顺序翻译。

### 4.1 二元合金的非平衡热力学积分

我们给出参考文献 [8] 中的非平衡热力学积分形式，并将其专门化到一个在固定温度下沿积分路径改变成分的二元体系。

我们考虑两个由线性插值连接的哈密顿量 $H_i$ 和 $H_f$：

$$
H(\lambda) = (1 - \lambda) H_i + \lambda H_f, \tag{1}
$$

其中插值参数 $\lambda \in [0, 1]$。对于一条持续时间为 $t_{\mathrm{sw}}$ 的切换轨迹，有 $\lambda(t = 0) = 0$ 与 $\lambda(t = t_{\mathrm{sw}}) = 1$。通过随时间改变 $\lambda$ 所做的动力学功为

$$
W_s = \int_0^{t_{\mathrm{sw}}} \frac{d\lambda}{dt}\frac{\partial H(\lambda)}{\partial \lambda}\, dt. \tag{2}
$$

对正向和反向切换轨迹取平均，可以消去领先阶的耗散贡献，并得到两个端点之间的自由能差

$$
\Delta F = F_f - F_i = \frac{1}{2}\left\langle W^{i \rightarrow f}_s - W^{f \rightarrow i}_s \right\rangle . \tag{3}
$$

式 (1) 到式 (3) 构成了 `calphy` [8] 中所实现算法的基础。

对于由组元 `A` 和 `B` 组成、温度固定为 $T$、总原子数 $N = N_A + N_B$ 的二元合金，其中成分 $x = N_B/N$，原子质量分别为 $m_A$ 和 $m_B$，其 Helmholtz 自由能可写为

$$
F(T, x) = F_{\mathrm{int}}(T, x)
+ k_B T N[(1 - x)\ln(1 - x) + x\ln x]
+ 3k_B T N[(1 - x)\ln \Lambda_A + x\ln \Lambda_B]
+ k_B T N(\ln N - 1), \tag{4}
$$

其中 $\Lambda_A$ 和 $\Lambda_B$ 分别是组元 `A` 与 `B` 的热德布罗意波长，$\Lambda_A = \sqrt{h^2/(2\pi m_A k_B T)}$，$\Lambda_B$ 类似。第二项是由配分函数中不可分辨性前因子 $1/(N_A!N_B!)$ 导出的理想混合贡献，它与原子间势无关。第三项是按组元质量求得的动能贡献。第四项 $k_B T N(\ln N - 1)$ 是对整个体系不可分辨性因子 $1/N!$ 的 Stirling 近似。

我们考虑一条在固定温度 $T$ 下连接两个二元状态、其成分分别为 $x_i$ 与 $x_f$ 的积分路径。参考成分 $x_i$ 不必对应纯元素；它既可以是纯 `A` 参考态（$x_i = 0$），也可以是纯 `B` 参考态（$x_i = 1$），还可以是任何中间成分，只要其自由能 $F(T, x_i)$ 已知。将式 (1) 与式 (4) 结合后，目标状态的自由能可写为

$$
F(T, x_f) = F(T, x_i)
+ k_B T N \left[(1 - x_f)\ln(1 - x_f) + x_f \ln x_f - (1 - x_i)\ln(1 - x_i) - x_i \ln x_i \right]
+ 3k_B T N (x_f - x_i)(\ln \Lambda_B - \ln \Lambda_A)
+ \int_0^{t_{\mathrm{sw}}} \frac{d\lambda}{dt}\frac{\partial U(\lambda)}{\partial \lambda}\, dt. \tag{5}
$$

其中，解析的混合项和德布罗意项可直接由 $x_i$、$x_f$ 与各组元质量求得，而功积分项则是沿连接 $H_i$ 与 $H_f$ 的切换轨迹、对式 (2) 在二元体系中的特化。与相互作用相关的这一项，必须同时采样原子位置 $r^N$ 与晶格位点上的身份分配 $\sigma^N$。标准分子动力学只能在固定 $\sigma^N$ 下采样 $r^N$；为采样 $\sigma^N$ 所需的扩展，将在下文中给出。

最简单且最常见的选择是 $x_i = 0$，因为纯元素自由能可以通过标准 Frenkel-Ladd 路径方便地求得 [8]。一旦某个成分点的 $F(T, x_f)$ 被算出，它又可以作为下一次成分变换的参考态，因此可沿成分方向串联构建自由能，而不必每次都回到纯元素起点。

为清晰起见，我们只讨论二元体系。推广到 $k > 2$ 个组元是直接的：混合项变为多项式和 $\sum_i c_i \ln c_i$，德布罗意贡献对所有组元求和，而下文引入的身份交换操作则扩展为在任意两种不同组元之间选择 2 个原子进行交换。

### 4.2 含身份交换采样的成分路径

我们针对二元变换指定 $H_i$ 与 $H_f$，并说明如何沿积分路径采样构型自由度。首先考虑 $x_i = 0$ 的情况，即从纯 `A` 参考态出发，在固定温度 $T$ 下变换到成分为 $x_f = x$ 的二元目标态 `A → A_{1-x}B_x`。对任意参考成分的扩展，将在本节末尾给出。

#### 4.2.1 端点哈密顿量

两个端点都在同一组 `N` 个原子位点上模拟，并使用与目标成分一致的身份分配：$N_A = (1 - x)N$ 个原子被指定为 `A`，$N_B = xN$ 个原子被指定为 `B`，并在晶格上随机分布。原子质量 $m_A$ 和 $m_B$ 按各自身份赋值，并在整个模拟过程中保持不变。两个端点哈密顿量的区别只在于，身份如何进入势能：

- $H_i$：所有相互作用都用纯 `A` 势来计算，即 $U_i(r^N) = U^{(A)}(r^N)$，因此 `B` 原子只是在名义上存在，并不感受到任何与化学种类相关的相互作用。
- $H_f$：相互作用采用完整的二元势，并结合所分配的身份来计算，即 $U_f(r^N, \sigma^N) = U^{(AB)}(r^N, \sigma^N)$。

沿积分路径，插值势能为

$$
U(\lambda) = (1 - \lambda) U_i + \lambda U_f . \tag{6}
$$

从物理上说，被指定为 `B` 的那 $N_B$ 个原子在 $\lambda = 0$ 时与 `A` 原子完全相同地相互作用，而当 $\lambda \rightarrow 1$ 时逐渐转变为 `B`。因此，这条路径等效于缓慢地将 $N_B$ 个 `A` 原子转化为 `B`，如图 `6` 所示。`B` 身份的这种连续转化在 `LAMMPS` 中通过 `fix adapt` 接口对 pair style 实现。积分过程中保持质量不变，保证了在每个 $\lambda$ 值上动能项都用正确的质量分布来计算，而式 (5) 中的解析德布罗意项则补偿参考成分与目标成分之间的差异。

对于连接任意两个二元成分 $x_i$ 与 $x_f$ 的变换，当 $x_f > x_i$ 时，路径会缓慢地把 $(x_f - x_i)N$ 个原子从 `A` 变为 `B`，其余原子保持不变。因此同样的构造依旧适用，只需做一个小调整：身份与质量按目标成分 $x_f$ 分配，但在 $\lambda = 0$ 时，势函数只把其中一部分原子视为 `B`，该部分对应参考成分 $x_i$。式 (5) 中的德布罗意修正会考虑这种相应的动能失配，其余采样思路保持不变。

#### 4.2.2 构型采样

对任意 $\lambda \in (0, 1)$，由 $U(\lambda)$ 定义的正则系综同时涉及原子位置 $r^N$ 与固定 $(N_A, N_B)$ 下的身份分配 $\sigma^N$。为了在非平衡切换协议中采样 $\sigma^N$，我们在分子动力学段之间执行原子身份交换，如图 `6` 下半部分所示。每次试探交换都通过随机选取一个 `A` 型原子和一个 `B` 型原子，并在保持位置与动量不变的情况下交换它们的物种身份来构造。该交换按标准 Metropolis 准则 [20,37] 决定接受或拒绝。

#### 4.2.3 联合 MD/MC 切换协议

分子动力学 / Monte Carlo 联合的非平衡切换协议如算法 `1` 所示。它由 3 个参数控制：每条切换轨迹中的身份交换尝试总数 $n_{\mathrm{swap}}$、切换时间 $t_{\mathrm{sw}}$ 以及相邻交换块之间的 MD 步数 $n_{\mathrm{MD}}$。关于这些参数的收敛性，本文在 `Results` 节给出了系统分析。

算法 `1`：带身份交换的炼金采样

1. 分配身份：$N_A = (1 - x)N$ 个原子标记为 `A`，$N_B = xN$ 个原子标记为 `B`。
2. 建立 $H_i$（纯 `A` 势）和 $H_f$（二元 `A-B` 势）。
3. 对 `n` 条独立轨迹重复：
4. 在 $\lambda = 0$ 处平衡化时间 $t_{\mathrm{eq}}$。
5. 设 $n_{\mathrm{block}} = \lceil t_{\mathrm{sw}}/(n_{\mathrm{MD}}\Delta t)\rceil$。
6. 设每块交换次数 $n_{\mathrm{sw/block}} = n_{\mathrm{swap}}/n_{\mathrm{block}}$。
7. 对 $k = 1, \dots, n_{\mathrm{block}}$：
8. 用 $U(\lambda)$ 执行 $n_{\mathrm{MD}}$ 个 MD 步，同时以 $\dot{\lambda} = 1/t_{\mathrm{sw}}$ 连续增加 $\lambda$。
9. 按式 (2) 积累 $W_s^{i \rightarrow f}$。
10. 在当前 $\lambda$ 下尝试 $n_{\mathrm{sw/block}}$ 次身份交换，并按 Metropolis 准则决定接受或拒绝。
11. 结束块循环。
12. 在 $\lambda = 1$ 处平衡化时间 $t_{\mathrm{eq}}$。
13. 反向重复上述过程，积累 $W_s^{f \rightarrow i}$。
14. 结束独立轨迹循环。
15. 计算 $\Delta F = \frac{1}{2}\langle W_s^{i \rightarrow f} - W_s^{f \rightarrow i}\rangle$。
16. 用式 (5) 中的解析混合项与德布罗意项求得 $F(T, x)$。

从一个参考成分为 $x_i$、其自由能已知的参考态出发 [8]，算法 `1` 可以得到目标二元状态在温度 $T$、成分 $x_f$ 下的自由能，并在同一次计算中同时采样振动自由度与构型自由度。

### 4.3 从原子自由能构建相图

给定各竞争相在固定成分 $c$ 与温度 $T$ 下的单位原子 Helmholtz 自由能 $f(c, T)$，相稳定性可通过变换到半巨正则势来判断。对二元合金，该势定义为

$$
\phi(\Delta \mu, T) = \min_c \{ f(c, T) - c \Delta \mu \}, \tag{7}
$$

其中 $\Delta \mu = \mu_{\mathrm{Au}} - \mu_{\mathrm{Cu}}$ 是两种组元之间的化学势差。在给定的 $(\Delta \mu, T)$ 下，稳定相就是具有最小 $\phi$ 的相。

式 (7) 本质上是 Helmholtz 自由能关于成分的 Legendre 变换。它与在 $(c, T)$ 空间中使用公切线构造是等价的，但在数值上更适合直接且稳定地在 $(\Delta \mu, T)$ 网格上判断相稳定性。

对于一组候选相 $\{\phi_i\}$，我们分别计算每个相的半巨正则势。通过寻找两个相满足相同 $\phi$ 的 $(\Delta \mu, T)$ 条件，就可以确定一阶相变边界，并进一步用数值求根来细化转变线。

对应的共存成分可由热力学恒等式

$$
c(\Delta \mu, T) = - \frac{\partial \phi(\Delta \mu, T)}{\partial \Delta \mu} \tag{8}
$$

求得。然后再把共存点映射回温度-成分空间，即可得到最终相图。这个过程使我们能够直接从原子尺度自由能一致地构建二元相图。

### 4.4 相图构建工作流

从原子自由能构建相图的完整过程，被实现为自动化高通量工作流。对一个二元合金体系，用户只需提供：

1. 原子间势；
2. 需要考虑的候选相集合；
3. 每个相的自由能应在哪些温度和成分范围内计算。

其余步骤均由程序自动完成。

对每个相和每个成分，工作流按以下顺序执行。首先，在等温等压系综中确定平衡结构性质。目标温度下的平衡体积通过 `NPT` 模拟得到。对固相，还需要计算均方位移 $\langle (\Delta r)^2 \rangle$，以确定 Einstein 晶体参考态构造所需的谐振参数；对液相，则先求平衡密度，并据此定义适合的参考哈密顿量。

随后，基于这些信息构造参考哈密顿量 $H_i$，并求得其参考自由能。再按照 `4.1` 和 `4.2` 节描述的形式执行热力学积分，得到所需温度和成分下的相互作用体系自由能。自由能计算由 `calphy` [8] 实现，它提供自动化的参考态构造、热力学积分以及统计平均。

接下来，把所有候选相的 $F(T, x)$ 输入到 `landau` [21] 中，按照 `4.3` 节所述的半巨正则形式判断相稳定性。Legendre 变换的数值求值、相边界识别以及共存成分映射，均由 `landau` 实现。

`calphy` 与 `landau` 的分离，使自由能计算与相稳定性分析成为模块化流程，从而方便扩展到更多合金体系和更多候选相，而无需修改底层理论框架。

### 4.5 AuCu 体系的 ACE 势函数

本文用 ACE 框架 [9,10] 构建机器学习原子间势来描述原子间相互作用。ACE 将总能量写成局域原子环境的、满足对称性的多项式基函数线性展开，因此能提供一种系统可改进、并具有较好可转移性的多体相互作用表示。当它在 DFT 数据上训练后，ACE 势能够在保持从头算精度的同时，支持自由能计算所需时间与长度尺度上的分子动力学模拟。

#### 4.5.1 用 ASSYST 生成训练数据

训练数据按照参考文献 [21] 中的 `ASSYST` 方法生成。该方法对所有可能的空间群采样训练结构，执行多步弛豫，并在局部极小值附近随机采样结构。值得注意的是，所生成结构通常只包含很少的原子，因此可以很高效地对这些结构重新标注不同泛函下的能量与力。完整数据集约包含 `32000` 个结构，平均每个晶胞约 `5` 个原子。用于生成这些结构的全部 ASSYST 参数列于表 `1`。

#### 4.5.2 ACE 超参数

ACE 势函数的拟合使用了每种元素 `1000` 个基函数、`6.2 Å` 的外截断半径，以及线性加 Finnis-Sinclair 输出层。训练时，结构按其到训练数据凸包的距离进行加权。力相对于能量的权重设为 `10 %`。作者对势系数使用了 `L1` 与 `L2` 正则化，并对 `pacemaker` [10] 中 3 种可用的径向正则化方案全部采用了权重为 $10^{-8}$ 的设置。训练遵循 body-ordered ladder 方案，每一步增加 `50` 个基函数或增加总基函数数的 `5 %`，取其中较大者。每一级 ladder 最多运行 `1000` 步。短程核心排斥通过在 `1.5 - 1.7 Å` 区间内平滑切换到 `ZBL` 势来处理。交叉点的精确位置依具体势函数而定，其选择标准是在短距离下保证 pair interaction 曲率始终为正。

#### 4.5.3 交换-相关泛函

交换-相关泛函的选择是影响 DFT 精度的关键因素。局域密度近似 `LDA` [38] 与 `PBE` 形式的广义梯度近似 `GGA` [39] 对固体平衡性质常表现出相反趋势：`LDA` 倾向于过结合，而 `PBE` 倾向于欠结合 [24,40,41]。这种差异也体现在熔点等热力学性质上 [33]。对 Au 尤其是 AuCu 混合焓而言，半局域泛函一直被认为是困难问题 [25-28]。在 Au 体系中，已有工作表明 `LDA` 能取得非常好的结果，甚至接近更昂贵的 `RPA` 计算 [42]。较新的 `SCAN` 泛函 [43] 及其正则化版本 `r2 SCAN` [44] 已被证明能改善晶格参数与混合焓的描述。本文正是利用势函数拟合与自由能计算方法的高效率，来检查这种改进是否也会延伸到高温下的相边界预测，而若直接用 DFT 来做，这样的比较将昂贵到难以承受。

为此，作者分别为 `LDA`、`PBE` 和 `r2 SCAN` 构建独立的 ACE 势，即 `ACE-LDA`、`ACE-PBE` 和 `ACE-r2 SCAN`，并用相应泛函下生成的 DFT 数据进行一致训练。这使得我们能够直接比较：底层泛函的选择会如何通过训练出的 ACE 势，影响最终预测的热力学性质。拟合质量通过各自对应的 DFT 参考数据来评估，更详细的能量与力误差基准见补充材料。

## 结论性内容翻译

说明：原文没有单独名为 `Conclusion` 的章节。以下内容对应原文 `3. Discussion`，其功能上承担了总结与结论的作用。

在本文中，我们为多组元材料发展了一种原子尺度自由能框架，该框架在热力学积分中显式纳入了构型熵。通过将非平衡炼金变换与原子身份交换结合起来，该方法能够在同一次计算中同时处理振动贡献与构型贡献。

该方法已经被实现为自动化工作流 [11,36]，能够以高通量方式执行自由能计算与相图构建。从一个给定的原子间势和一组候选相出发，该工作流可以自动评估相关温度-成分范围内的自由能，并构建对应的相图。

以 AuCu 为代表体系，我们将该方法用于研究有序-无序热力学、熔化转变以及完整的温度-成分相图。显式构型采样会把 AuCu 的有序-无序转变温度相对于理想混合近似显著降低。特别是，构型采样不仅影响无序相的熵稳定化，还会通过采样化学上不同的局域环境，改变有序态与无序态之间的有效自由能平衡。因此，仅基于理想混合的处理可能会遗漏相图中的重要特征，尤其是在具有强有序倾向或明显非理想化学关联的体系中。

我们的方法还使得人们能够系统评估有限温度热力学预测对底层 DFT 描述的敏感性。通过在不同交换-相关泛函生成的数据上训练 ACE 势，我们得以比较泛函选择如何影响熔点、有序-无序转变以及最终的相边界。如果直接在完整相图层面用 DFT 来完成这种比较，代价将高得几乎不可行。一个明确的结果是：不存在一个在所有性质上都一致最优的泛函。与实验相比，`LDA` 对 Au 熔点描述最好，`r2 SCAN` 对 Cu 熔点描述最好，而 `LDA` 在 Cu 富集侧液相线上的过高预测约 `120 K`，则来源于 Cu 熔点本身的高估。这种非一致性提醒我们，不能仅凭单一性质来选择泛函，而应在有限温度热力学层面上跨泛函地进行评估。

此外，本文方法为用高精度、基于机器学习原子间势的原子尺度预测，去补充现有 CALPHAD 评估和实验相图数据，提供了一条现实路径。它并非要取代这些成熟方法，而是提供了一条从底层原子相互作用直接出发、通向有限温度相稳定性的路线，因此特别适合于实验信息稀缺、或热力学描述仍不确定的体系。从这一意义上说，该框架为预测性相发现和加速材料设计奠定了基础，尤其是在与高通量工作流及通用型机器学习势函数结合时更是如此。

## 结果 / 讨论章节子标题翻译

- `2.1 Potential validation`：势函数验证
- `2.2 Convergence of alchemical transformations`：炼金变换的收敛性
- `2.3 Order-disorder thermodynamics`：有序-无序热力学
- `2.4 Melting transition`：熔化转变
- `2.5 Phase diagrams`：相图
- `3. Discussion`：讨论

## 图题和表题翻译

图 1：AuCu 体系由 DFT 得到并由对应 ACE 势重现的凸包，显示 3 种泛函下都具有很高的一致性。(a) `ACE-LDA`；(b) `ACE-PBE`；(c) `ACE-r2 SCAN`。对每一种泛函，Au4Cu2、AuCu 和 AuCu3 都位于凸包上；而实验相图中出现的 Au3Cu 相，在这些泛函下均未被预测为稳定。

图 2：用于含 MC 身份交换的炼金自由能计算的模拟参数收敛性。(a) 从纯 FCC Au 到 $x_{\mathrm{Cu}} = 0.5$ 的 FCC AuCu 变换中，自由能差随总交换次数的变化。收敛自由能差以深橙色虚线表示；距离收敛值 `0.0001 eV/atom` 的区间用深橙色表示，`0.0002 eV/atom` 的区间用浅橙色表示。(b) 在总交换次数为 `250000` 时，自由能差随切换时间的变化。(c) 在总交换次数为 `250000` 且切换时间为 `25 ps` 时，自由能差随交换块之间 MD 弛豫时间的变化。每个子图中，所选参数值均以灰色虚线标示。

图 3：在 $x_{\mathrm{Cu}} = 0.5$ 处，AuCu 体系中无序 FCC 固溶体与有序 AuCu 相之间的有序-无序转变。(a) 使用 `ACE-LDA` 势得到的自由能曲线，并对比是否通过原子身份交换显式采样构型。`FCC-MD` 曲线（绿色）只包含理想构型熵，而 `FCC-MCMD` 曲线（橙色）包含通过 Monte Carlo 采样得到的完整构型贡献。蓝色与绿色曲线交点给出理想混合近似下的转变温度，蓝色与橙色曲线交点给出考虑构型效应后的转变温度。(b) 使用 `EAM` 势 [30] 得到的自由能曲线。自由能曲线的交点决定相应转变温度。

图 4：使用 `ACE-LDA` 通过固相与液相自由能曲线求得的熔化温度：(a) 纯 Au；(b) 纯 Cu；(c) 在 $x_{\mathrm{Cu}} = 0.5$ 处的 FCC AuCu 固溶体。对应自由能曲线的交点定义熔化温度。

图 5：AuCu 相图的计算结果：(a) `ACE-LDA`；(b) 不显式采样构型的 `ACE-LDA`（`no-swap`，只包含理想混合熵；见 `Methods`）；(c) `ACE-PBE`；(d) `ACE-r2 SCAN`。作为比较，(a) 和 (b) 还用虚线给出了文献 [23][34] 基于 `pycalphad` [35] 的 CALPHAD 评估。

图 6：固定晶格位点集上的炼金变换路径示意图。被指定为 `B` 型的位点（红色轮廓）其相互作用从 `A`（Cu，青色，$\lambda = 0$）连续插值到 `B`（Au，橙色，$\lambda = 1$）。上图是在固定位点身份分配下进行插值，这种做法连同理想混合近似一起用于不包含构型熵的相图计算。下图是在相同插值基础上叠加 Monte Carlo 原子身份交换，在不同 MD 块之间重新分配位点上的 `B` 标签，以采样构型分布。

表 1：使用 `ASSYST` 工作流生成 AuCu 训练数据集时采用的输入参数。

File: 3-summaries-renamed/文献总结 - 晶界结构介导的 Al 合金中溶质偏聚与位错形核的异质性 - 2026.md
# 文献总结 - 晶界结构介导的铝合金中溶质偏聚与位错形核的异质性 - 2026

## 文献信息

- 英文标题：Grain boundary structure mediated heterogeneity in solute segregation and dislocation nucleation of aluminum alloys
- DOI：<https://doi.org/10.1016/j.actamat.2026.122568>
- 作者：Zhuojing Liao；Liang Zhang；Jiaqing Li；Che Zhang；Yasushi Shibuta；Xiaoxu Huang
- 期刊：Acta Materialia
- 投稿日期：2026 年 3 月 6 日
- 返修日期：2026 年 7 月 5 日
- 接收日期：2026 年 7 月 15 日
- 在线发表日期：原文 PDF 封面未明确给出；当前版本为 Journal Pre-proof
- 数据 / 代码链接：正文与封面未见明确的数据仓库、代码仓库或公开附件链接

## 详细总结

### 1. 研究背景

纳米晶材料中的塑性变形很大程度上受晶界（GB）主导，相关行为包括晶界滑移、晶界迁移和位错形核等 [1-9]。当晶粒尺寸进入纳米尺度后，晶界成为位错的主要来源，因此晶界处位错形核机制直接影响材料的宏观力学性能。已有研究表明，晶界偏聚是优化纳米晶材料性能的重要手段，但溶质偏聚对位错形核既可能起抑制作用，也可能起促进作用 [10, 11]，这一现象说明其效应与局域晶界原子结构及溶质分布模式密切相关。

作者指出，现有原子尺度研究多数集中于基态晶界，而真实材料中的晶界往往并非理想基态，而是可能包含局域亚稳结构、台阶或 disconnection 等结构特征 [12-33]。这些结构特征不仅影响晶界的热力学稳定性与力学响应，也可能显著改变溶质偏聚分布。此前已有研究从局域原子环境、过剩自由体积、Voronoi 配位、静水应力和机器学习结构描述符等角度分析偏聚位点 [34-40]，也有工作观察到原子构型、disconnection 和次级晶界位错会在单条晶界内部引起明显的偏聚异质性 [41-44]。然而，不同晶界结构特征如何诱发 Al 合金晶界中 Cu、Mg 的异质性偏聚，以及这种异质性如何进一步调控位错形核，仍缺乏系统认识。

### 2. 研究目标

本文旨在回答三个核心问题：

1. 晶界中的局域结构转变和台阶结构，是否会导致 Al 合金中 Cu、Mg 在近乎平直晶界上的异质性偏聚；
2. 不同类型晶界结构特征如何改变晶界位错形核应力、应变局域化和能垒演化；
3. 溶质类型、偏聚异质性、晶界无序度与位错形核之间是否存在统一的物理联系。

### 3. 模型与方法概述

- 研究对象为对称倾斜 `Σ17 (410) [001]` Al 晶界。
- 构建了 3 类晶界模型，尺寸约为 `15 × 30 × 15 nm^3`。
- Type I 为固定宏观自由度下的基态晶界。
- Type II 为在 Type I 上局域引入亚稳结构后的双结构晶界，分别考察 `GB1 + GB2` 与 `GB1 + GB3` 两种组合。
- Type III 为含台阶状 ledge 的晶界，台阶高度取 `3.17 Å`、`6.32 Å` 和 `11.48 Å`。
- 化学弛豫与结构弛豫采用 hybrid `MC/MD`。
- 势函数采用 Al-Cu 与 Al-Mg 的 `EAM` 势，模拟软件为 `LAMMPS`。
- `MC` 与 `MD` 耦合阶段总时长为 `1 ns`，温度为 `300 K`。
- 拉伸前使用 `NPT` 系综在 `300 K`、零压下平衡 `50 ps`。
- 单轴拉伸沿 `Y` 方向进行，应变率为 `5 × 10^8 s^-1`，最大应变 `10%`。
- 结构分析与位错识别使用 `OVITO`。
- 论文用晶界能、偏聚能、静水应力、中心对称参数 `CSP` 和位错形核能垒来建立“结构 - 偏聚 - 力学响应”的关联。

### 4. 主要结果

#### 4.1 晶界结构特征直接导致 Cu 和 Mg 的异质性偏聚

对于 Type I 晶界，结构呈周期性排列，溶质分布基本均匀。引入局域亚稳结构后，Type II 晶界沿 `x` 方向出现明显的区域性偏聚差异。在 `GB1 + GB2` 体系中，`GB1` 区域 Cu 的平均偏聚能约为 `-0.16 eV`，而 `GB2` 区域约为 `-0.09 eV`，因此 Cu 更倾向于富集在 `GB1`。相反，Mg 在 `GB2` 的偏聚能约为 `-0.10 eV`，明显低于 `GB1`，因此 Mg 更倾向于在 `GB2` 区域富集。`GB1 + GB3` 体系中也出现相同趋势：Cu 在 `GB3` 的偏聚弱于 `GB1`，而 Mg 在 `GB3` 的偏聚强于 `GB1`。

对于 Type III 晶界，作者发现 ledge 与平直区域之间在原子体积和偏聚位点分布上存在显著差异。ledge 会减少有利于 Cu 偏聚的位点数，却增加有利于 Mg 偏聚的位点数，从而造成沿晶界方向的非均匀偏聚。Cu 在 ledge 处的偏聚更分散，每个偏聚位点大约比平坦区域少 `20` 个原子；Mg 则在 ledge 处以更紧密的方式集中排列。

#### 4.2 决定局域偏聚密度的不是整体晶界能，而是区域平均偏聚能

尽管亚稳晶界通常具有更高的晶界能，本文结果表明，局域高晶界能区域并不必然对应更强的偏聚倾向。作者通过统计不同区域的溶质密度与平均偏聚能，发现两者具有强相关性：某一局部区域的平均偏聚能越低，该区域的溶质密度越高。因此，异质性偏聚的直接控制量是“区域平均偏聚能”，而不是整条晶界的平均晶界能。

#### 4.3 原子体积是区分 Cu / Mg 偏聚倾向的关键局域结构描述符

作者进一步比较原子体积与偏聚能之间的关系，发现二者具有明确趋势：

- 对 Cu 而言，原子体积增大时，偏聚能逐渐升高，在约 `18.5 Å^3` 附近从偏聚转向反偏聚；
- 对 Mg 而言，趋势相反，原子体积越大，偏聚越有利。

这说明 Cu 更偏好受压缩、自由体积较小的位点，而 Mg 更偏好膨胀、自由体积较大的位点。作者据此认为，局域结构转变和 ledge 通过改变局部原子体积与应力状态，进而重排偏聚能谱，最终导致了 Cu 和 Mg 截然不同的空间偏聚模式。

#### 4.4 结构转变与 ledge 会降低位错形核应力并增强应变局域化

在纯 Al 情况下，Type I 晶界的位错形核峰值应力最高，为 `4.25 GPa`。亚稳单结构晶界 `GB2` 与 `GB3` 的峰值应力分别为 `4.15 GPa` 和 `3.80 GPa`。当不同结构在同一条晶界内共存时，Type II 晶界的峰值应力进一步降低到 `4.08 GPa` 和 `3.73 GPa`。作者观察到，在 `5%` 拉伸应变下，Type II 晶界的 `GB2` / `GB3` 区域应变高于 `GB1`，位错优先在双结构交界处形核，说明双结构连接区域会强化应变局域化并改变形核机制。

Type III 晶界中，随着台阶高度由 `3.17 Å` 增大到 `11.48 Å`，峰值应力从 `4.25 GPa` 降至 `3.85 GPa`。台阶越高，`5%` 应变时 ledge 处的局域高应变越显著，位错越倾向于在 ledge 附近优先生核，表明 ledge 是高效的位错源。

#### 4.5 Cu 和 Mg 对位错形核的作用取决于晶界类型

作者系统考察了不同溶质含量下的位错形核应力：

- 在 Type I 晶界，`0.2 at.%` 或 `0.4 at.%` Cu 可将形核应力由 `4.25 GPa` 降低到约 `4.0 GPa`；Mg 也会降低该应力。
- 在 Type II 晶界（文中用 `GB1 + GB3` 结果代表），Cu 含量升高会提高位错形核应力；当 Cu 含量达到 `0.6 at.%` 时，峰值应力由 `3.73 GPa` 升至 `4.06 GPa`，增幅约 `8.7%`。相反，`0.6 at.%` Mg 会将其降至 `3.60 GPa`。
- 在台阶高度为 `6.32 Å` 的 Type III 晶界中，`0.6 at.%` Cu 会将峰值应力由 `3.99 GPa` 提升至 `4.21 GPa`；`0.6 at.%` Mg 则将其降低至 `3.81 GPa`。

也就是说，Cu 只在基态晶界中促进位错形核，而在含结构转变或 ledge 的晶界中会抑制位错形核；Mg 则在所有晶界类型中均促进位错形核。

#### 4.6 能垒演化与应力变化相一致

作者定义了随应变演化的位错形核能垒 `γ_{barrier}`，并指出其最大值对应临界形核能垒。结果表明：

- 对 Type I 晶界，Cu 和 Mg 在 `0.2 at.%` 与 `0.4 at.%` 下均会降低能垒；
- 对 Type II 与 Type III 晶界，Cu 即使在 `0.4 at.%` 下也会提高临界能垒；
- Mg 在所有晶界类型中都降低临界能垒，并且在 Type II / III 中随 Mg 含量增加而持续下降。

因此，溶质对位错形核应力的影响，本质上可以用其对临界能垒的提升或降低来理解。

#### 4.7 关键中介量是晶界无序度，而非单纯的溶质存在与否

作者使用 `CSP` 表征晶界无序度，并发现：

- 在 Type II / III 晶界中，随 Cu 含量增加，`CSP` 逐渐减小，说明结构更有序；
- 随 Mg 含量增加，`CSP` 增大，说明结构更无序；
- 位错形核应力与 `CSP` 呈近线性负相关，无序度越高，位错形核应力越低。

作者据此提出：异质性偏聚是否促进位错形核，不取决于“是否偏聚”，而取决于偏聚后晶界无序度是升高还是降低。无序度升高会增强局部应力梯度，促进原子重排和自由体积迁移，从而降低位错形核能垒。

### 5. 文章的核心物理图像

本文建立了一条较清晰的因果链：

1. 局域结构转变或 ledge 改变晶界的局域原子体积与应力状态；
2. 局域原子环境差异重排不同区域的偏聚能谱；
3. Cu 与 Mg 因尺寸效应和偏好位点不同，形成不同的空间偏聚异质性；
4. 异质性偏聚改变局部静水应力分布与应力梯度；
5. 应力梯度通过调控原子 shuffle 和自由体积迁移，改变晶界无序度；
6. 晶界无序度最终决定位错形核能垒与形核应力的升降。

### 6. 文章贡献与意义

本文的主要贡献不只是说明“结构会影响偏聚”，而是进一步指出：

- 晶界内部的空间非均匀结构特征会把一条晶界划分为多个具有不同平均局域环境的区域；
- 这些区域的平均偏聚能可以直接预测局域溶质密度；
- `CSP` 虽不是直接的偏聚描述符，但能整合反映偏聚所诱发的应力异质性与力学响应；
- 真实材料中常见的亚稳结构与台阶缺陷，可能解释实验中 Cu 偏聚在 Al 合金中表现出的强化效应。

这使得本文提出的“结构特征 - 偏聚图样 - 晶界无序 - 位错形核”框架，具有向其他金属体系迁移的潜力。

### 7. 局限与边界

- 研究对象限定在 `Σ17 (410) [001]` 对称倾斜 Al 晶界，结论是否能定量推广到任意晶界类型仍需进一步验证。
- 模拟采用较高应变率和 `300 K` 条件，所得位错形核应力与真实实验值不能直接等同。
- 正文未提供实验对照或公开数据 / 代码链接，因此本文主要提供的是原子尺度机制图像。

## 摘要翻译

晶界（GB）在多晶材料中通常处于亚稳态，并包含多种类型的台阶。此类结构特征的存在，可能导致 Al 合金中近乎平直晶界上的溶质异质性偏聚，并影响材料的力学性能。在本研究中，作者采用 hybrid Monte Carlo 与 molecular dynamics 模拟，研究了晶界结构特征对溶质偏聚和位错形核的影响。结果表明，局域晶界结构转变和晶界台阶会导致 Cu 和 Mg 溶质的异质性偏聚。晶界处的溶质密度由不同区域的平均偏聚能决定。晶界中的局域结构转变和台阶会加剧应变局域化，并使位错的形核应力低于基态晶界。低浓度的溶质 Cu 在其偏聚于基态晶界时倾向于促进位错形核，但在其他类型晶界中则会抑制位错形核。相反，溶质 Mg 的偏聚会在所有晶界中促进位错形核。这种差异归因于溶质偏聚对晶界无序度的影响。晶界无序度增加会产生应力梯度，为位错形核所需的原子 shuffle 和自由体积迁移提供额外驱动力。因此，作者识别出晶界无序度与位错形核应力之间存在负相关关系。

## 引言翻译

由晶界主导的变形机制在纳米晶材料中起着重要作用 [1-4]。众所周知，晶界变形包括滑移 [5]、迁移 [6]、位错形核 [7] 以及其他行为 [8, 9]。位错的形核与材料的宏观力学性能密切相关。当晶粒尺寸细化到纳米尺度时，晶界会成为位错的主要来源。因此，理解晶界处位错的形核机制，对于设计更强的纳米晶材料至关重要。晶界处的溶质偏聚被认为是优化纳米晶材料性能的有效方法。除探究溶质偏聚对晶界滑移或迁移的稳定化作用之外，在研究晶界偏聚对位错形核影响方面也取得了显著进展。已经证实，溶质偏聚对位错形核具有多重影响，既包括抑制作用，也包括促进作用 [10, 11]。这种模糊性表明，溶质偏聚对位错形核的影响，可能与局域晶界原子结构和溶质分布模式复杂地耦合在一起。

目前，与位错形核相关的原子尺度研究主要聚焦于基态晶界结构，而这与真实材料中观察到的复杂晶界结构相去甚远 [12-15]。许多实验表明，在固定宏观自由度条件下，晶界既可表现出一个基态，也可表现出多个亚稳态 [16-20]，而这些亚稳结构是通过晶界面内的刚性平移形成的 [21]。引入点缺陷 [22]、改变温度 [23] 或发生溶质偏聚 [24]，都可以使局域基态晶界转变为具有更高能量的亚稳结构。此外，ledge 是一种广泛存在于材料晶界中的台阶状缺陷。ledge 可以是纯台阶，也可以是 disconnection。纯台阶具有与晶界惯习面偏离相关的特定高度，而 disconnection 同时包含特定的长程应力场和高度。例如，Ding 等人在沿 [001] 晶带轴观察的纳米小平面化 `Σ5` 晶界段中，发现了惯习面均匀变化的纳米晶面 [25]。Ahmad 等人在 Al 中观察到多种类型的 `Σ3 [111]` disconnection，它们具有不同的 Burgers 矢量和台阶高度 [26]。亚稳结构和 disconnection 会深刻影响晶界的塑性变形。与基态晶界相比，亚稳晶界的位错形核应力既可能升高，也可能降低 [27, 28]。亚稳晶界的热动力学性质取决于其结构、能量和加载条件 [29]。此外，当两种结构在同一条晶界内共存时，它们的连接部位会影响整条晶界结构的稳定性 [30]。对于晶界 ledge，应变局域化往往发生在台阶处，该处会成为位错优先生核的位置 [31, 32]。由于激活能较低，位错更容易在晶界 ledge 处形核 [33]。因此，当基态晶界中出现结构特征时，位错形核机制可能发生变化。

晶界的化学性质由局域结构控制，而缺陷可以通过扰乱局部原子排列来改变偏聚行为和合金的力学性能。此前研究已识别出一些关键的局域结构描述符，例如局域描述符 [34]、过剩自由体积 [35]、Voronoi 配位 [36]、静水应力状态 [37] 以及各种有序参数 [38]，它们都可作为优先偏聚位点的指标。将 smooth overlap of atomic positions 等描述符与机器学习方法结合，还能够预测完整多晶晶界网络中位点特异性的偏聚能、熵以及溶质 - 溶质相互作用 [39]。为刻画溶质团簇效应，已有研究引入了基于晶界原子配位的结构描述符 [40]。这些框架表明，偏聚能学受局域原子环境支配。然而，这些研究主要关注单个原子位点的偏聚预测，以及位点能量统计分布的表征。已有研究观察到，溶质偏聚会在单条晶界内部产生显著的分布异质性，而驱动因素正是原子构型 [41]、disconnection [42] 和次级晶界位错 [43] 等结构特征。最近利用 atom probe tomography 的实验工作进一步强调了这一问题，结果显示，同一条晶界内部的成分变化幅度，甚至可能大于不同随机大角度晶界之间的差异 [44]。原子尺度模拟表明，亚稳晶界中的偏聚能分布不同于基态晶界，而溶质偏聚后理论强度甚至可能呈现相反变化 [45]。此外，还有研究指出，折曲孪晶界比理想孪晶界更弱，且 Cu 偏聚对具有理想与折曲孪晶界的纳米孪晶 Ag 中 Hall-Petch 强度转变的影响不同 [46]。溶质在缺陷孪晶界处的偏聚有助于提升晶界稳定性，并抑制与台阶相关位错的过早形核 [47]。上述结果表明，晶界的局域结构特征可能是导致晶界中溶质异质性偏聚的主要原因，并可能对材料中与晶界相关的变形机制产生显著影响。因此，深入理解晶界结构特征与偏聚性质之间的关系，以及异质性偏聚对材料微观变形机制的影响，具有重要意义。

在本研究中，作者基于若干典型结构特征构建了 3 类晶界模型。选择 Cu 和 Mg 作为溶质元素，是因为在 Al-Cu 和 Al-Mg 合金中，近乎平直晶界上的异质性偏聚现象经常被观察到 [48, 49]。这种现象与晶界结构密切相关，因为 Cu 和 Mg 溶质在晶界处通常并不倾向于形成大尺度团簇 [50-53]。然而，不同类型晶界结构特征所诱发的异质性偏聚，对 Al 合金中位错形核的影响仍不清楚。为解决这一问题，作者通过 hybrid Monte Carlo（MC）和 molecular dynamics（MD）模拟，研究了晶界结构、溶质偏聚和位错形核之间的关系。第 2 节介绍模型构建与模拟设置细节。第 3 节给出晶界处观察到的偏聚行为，并考察其在拉伸变形下的相应力学响应。第 4 节讨论晶界结构与溶质偏聚之间的相互作用，以及位错形核的潜在机制。第 5 节总结主要结论。本文从晶界结构特征的角度阐明了 Al 晶界中异质性溶质偏聚的潜在机制；并通过比较不同结构特征晶界中的位错形核差异，建立了异质性溶质偏聚与位错形核之间的直接联系。

## 方法翻译

### 2. 方法学

#### 2.1 模型构建

从上述简要概述可以看出，当前对溶质偏聚异质性的理解主要建立在具有固定取向差的晶界之上，而这种条件可以通过改变决定晶界的其他参数来实现。从宏观角度看，定义一条晶界需要取向差轴矢量 `M`、取向差角 `θ` 以及晶界面的法向矢量 `N`，如图 `1(a)` 所示。为了完整描述晶界结构，还需要考虑与两侧晶格区域相对纳米尺度平移有关的另外 `3` 个自由度：平行于晶界面的 `(e1, e2)` 和垂直于晶界面的 `e3` [54]。在本研究中，作者基于对称倾斜 `Σ17 (410) [001]` 晶界构建了 `3` 类晶界模型，其模型尺寸约为 `15 × 30 × 15 nm^3`，如图 `1(b)-(d)` 所示。既有研究已证实，这一模型尺寸足以用于研究位错形核 [55, 56]。每个双晶模型均通过沿 `Y` 轴将两个取向不同的晶粒拼接而成，如图 `1(b)` 所示。所有模型均施加三维周期性边界条件。Type I 晶界在固定宏观自由度下具有最低晶界能。图 `1(c)` 所示的 Type II 晶界，是通过在 Type I 晶界中引入一种亚稳结构形成的。图 `1(d)` 所示的 Type III 晶界则包含台阶状 ledge。在本研究考察的 `3` 类结构特征中，Type II 晶界相对于 Type I 晶界改变的是微观自由度，而 Type III 晶界相对于 Type I 改变的是 ledge 的法向矢量。更详细的模型信息见补充材料表 `S1`。

图 `2` 展示了 Type II 和 Type III 晶界的构建方法。对于 `Σ17 (410) [001]` 晶界，在固定宏观自由度条件下存在多种结构构型。用于搜索这些多重晶界结构的方法遵循 Tschopp 等人的方案 [57]，即在 molecular dynamics 框架内，结合晶界面内平移、原子删除准则以及能量最小化，如图 `S1` 所示。`Σ17 (410) [001]` 晶界的结构及对应晶界能分布见图 `2(a)`。这些晶界呈现阶梯式的能量分布，不同的能量平台对应不同的原子构型。能量最低的 `GB1`（`477 mJ/m^2`）是基态晶界，可视为最稳定构型。具有更高能量且原子排布不同的 `GB2` 和 `GB3` 则为亚稳晶界。Type II 晶界结构是将 `GB2` 或 `GB3` 构型分别引入 `GB1` 所得到的。在由 `GB1` 与 `GB2` 组成的 Type II 晶界中，两种构型各自保持其独立结构；而在由 `GB1` 与 `GB3` 组成的晶界中，为了适应不同结构在同一晶界中的共存，`GB3` 区域会出现轻微畸变。图 `2(b)` 展示了 Type III 晶界的构建方式。当两个晶粒具有不同高度的台阶时，形成的界面缺陷是一种具有台阶特征的位错。相反，如果两个晶粒共享一个共同对称性，则 ledge 是不具备位错特征的纯台阶。作者构建了台阶高度分别为 `3.17 Å`、`6.32 Å` 和 `11.48 Å` 的 Type III 晶界模型。

#### 2.2 模拟细节

作者采用 hybrid Monte Carlo（MC）与 molecular dynamics（MD）模拟，对含不同 Cu 和 Mg 含量的 Al 双晶进行结构与化学弛豫 [58]。在 Large-scale Atomic/Molecular Massively Parallel Simulator（LAMMPS）软件中，分别采用 Al-Cu [59] 和 Al-Mg [60] 合金的 embedded-atom method（EAM）势函数 [61]。每个 `MC` 步之后都接续 `200` 个 `MD` 步，积分时间步长为 `2 fs`，温度为 `300 K`，总时长为 `1 ns`。每次进入 `MC` 过程时，`MC` 尝试步数等于原子数。Cu 与 Al 的化学势差约为 `0.65 eV`，而 Mg 与 Al 的化学势差约为 `-1.65 eV`。作者通过调节化学势差 `Δμ_0` 来获得目标溶质含量。

在拉伸模拟之前，模型首先在 `300 K`、零压下，采用 `NPT`（等温等压）系综，以 `1 fs` 的时间步长平衡 `50 ps`。单轴拉伸变形模拟通过沿 `Y` 方向拉伸模型实现，拉伸应变率为 `5 × 10^8 s^-1`，最大应变达到 `10%`，温度恒定为 `300 K`，并使用 `NPT` 积分。应力由沿 `Y` 轴提取的盒体压力计算得到。结构可视化与位错分析在 `OVITO` 软件中完成 [62-64]。

为了描述晶界结构、溶质偏聚与位错形核之间的关系，本文使用了若干晶界特征量。晶界能 `γ_{GB}` 由式 ` (1) ` 给出 [65, 66]：

$$
\gamma_{GB} = (E_{GB} - N \cdot E_{bulk}) / A_{GB}
$$

其中，`E_{GB}` 为晶界模型的总能量，`E_{bulk}` 为体相中单个原子的能量，`N` 为晶界模型中的原子数，`A_{GB}` 为晶界面积。

每个位点的晶界偏聚能由式 ` (2) ` 计算：

$$
E_{seg} = (E_{GB}^{X} - E_{GB}) - (E_{bulk}^{X} - E_{bulk})
$$

其中，`E_{GB}^{X}` 和 `E_{GB}` 分别表示含有和不含有一个溶质原子的晶界模型总能量；类似地，`E_{bulk}^{X}` 和 `E_{bulk}` 分别表示含有和不含有一个溶质原子的体相模型总能量。

静水应力 `σ_h` 定义为式 ` (3) `：

$$
\sigma_h = -1/3 (\sigma_x + \sigma_y + \sigma_z)
$$

其中，`σ_x`、`σ_y` 和 `σ_z` 为每个原子应力张量的 `3` 个独立分量。

原子中心对称参数 `CSP` 按式 ` (4) ` 计算 [67]：

$$
\mathrm{CSP} = \sum_{i=1}^{N/2} \left| R_i + R_{i+N/2} \right|^2
$$

其中，`R_i` 与 `R_{i+N/2}` 为从晶格中心原子指向某一对最近邻原子的矢量。对于本文考虑的 `FCC` 晶格，`N` 取 `12`。

## 结论翻译

在本研究中，作者利用 hybrid `MC/MD` 模拟研究了结构转变和 ledge 对 Al 晶界中 Cu 与 Mg 溶质偏聚行为的影响，随后考察了 `3` 类晶界在拉伸应变下的力学响应。结论总结如下。

1. 晶界结构特征，例如晶界处的局域结构转变和 ledge，会导致溶质原子的异质性偏聚。不同晶界区域中的溶质偏聚密度取决于该区域的平均偏聚能。平均偏聚能较低的晶界区域具有较高的溶质密度。晶界中的局域结构转变和 ledge 会在最有利晶界位点被占据后抑制 Cu 的连续偏聚，而 Mg 的情况则相反。
2. 基态晶界中的位错会在应力集中区域随机形核，而晶界中的结构转变和 ledge 会促进应变局域化并降低位错形核应力。基态晶界中的 Cu 偏聚会降低位错形核能垒，从而促进晶界处位错形核。相反，在其他类型晶界中，Cu 偏聚会提高能垒并抑制位错形核。与此同时，Mg 的偏聚会在基态晶界和其他晶界中都促进位错形核。
3. 无论晶界处于基态还是包含某些结构特征，溶质偏聚对位错形核的影响都与晶界无序度的变化有关。随着晶界无序度增加，位错形核应力总体上呈下降趋势。晶界无序度升高会增强局部应力梯度，促进晶界中的原子 shuffle 和自由体积迁移，从而有利于位错从晶界形核。

## 结果 / 讨论章节子标题翻译

- `3.1 Solute segregation at GBs`：晶界处的溶质偏聚
- `3.2 Mechanical response of GBs`：晶界的力学响应
- `4.1 GB structure and heterogeneous solute segregation`：晶界结构与异质性溶质偏聚
- `4.2 Soluts segregation and dislocation nucleation`：溶质偏聚与位错形核
- `4.3 Effect of GB structure on segregation and nucleation`：晶界结构对偏聚与形核的影响

## 图题和表题翻译

图 1：分隔晶格 `1` 与晶格 `2` 的晶界示意图；以及 (b) 基态晶界、(c) 含亚稳态结构的晶界、(d) 含台阶晶界的示意图与对应结构。

图 2：在固定宏观自由度下，`Σ17 (410) [001]` 晶界的结构及晶界能分布；不同台阶高度的 Type III 晶界结构。

图 3：两种不同 Type II 晶界中 Cu 和 Mg 原子偏聚时的原子体积、偏聚能与溶质分布对比分析。(a1-a5) `GB1` 与 `GB2` 的混合晶界；(b1-b5) `GB1` 与 `GB3` 的混合晶界。

图 4：Type III 晶界中的 (a) 原子体积，以及 (b) Cu 和 (c) Mg 的偏聚能。(d) 与 (e) 分别给出 Cu 和 Mg 的对应溶质分布。

图 5：(a) Type II 晶界及其组成结构的应力 - 应变曲线。(b)、(c) 在弹性阶段和位错形核阶段，`GB1/GB2` 与 `GB1/GB3` 混合晶界的原子应变图。(d) 不同台阶高度 Type III 晶界的应力 - 应变曲线。(e)、(f) 在弹性阶段和位错形核阶段，`GB1/GB2` 与 `GB1/GB3` 混合晶界的原子应变图。

图 6：峰值应力随溶质含量变化的关系。(a) Type I；(b) Type II（由 `GB1` 和 `GB3` 组成）；(c) Type III（台阶高度为 `6.32 Å`）晶界。

图 7：在纯 Al、`Al-0.4 at.% Cu` 和 `Al-0.4 at.% Mg` 合金中，(a1-a3) Type I、(b1-b3) Type II 和 (c1-c3) Type III 晶界的位错形核原子尺度快照及相应拉伸应力分布。红色虚线表示每条曲线中的峰值应力位置。

图 8：不同晶界类型中，溶质偏聚条件下能垒随外加应变的演化。(a)-(c) 分别为偏聚 Cu 的 Type I、Type II 与 Type III 晶界结果。(d)-(f) 为相同晶界类型中偏聚 Mg 的对应结果。插图给出了能垒与峰值应力之间的关系。

图 9：添加 `0.6 at.%` Cu 和 Mg 后，体系中不同晶界区域的溶质分布。(b) 溶质密度与各区域平均偏聚能之间的相关关系。(c) 原子体积与偏聚能之间的关系。插图给出了不同区域中平均偏聚能 `E_{seg}` 与平均原子体积之间的关系。

图 10：(a) Type II 晶界中 Cu 和 Mg 溶质的分布。(b) Cu 和 Mg 占据 `GB1`、`GB2` 和 `GB3` 中最有利位点后引起的结构变化。(c) Cu 和 Mg 占据最有利位点后，其余晶界位点上的偏聚能。

图 11：晶界位错形核所需应力的相对变化。

图 12：(a)-(c) 在位错形核之前，Type I 晶界中纯 Al、`Al-0.4 at.% Cu` 与 `Al-0.4 at.% Mg` 的非仿射平方位移和局域体积应变。红色圆圈标出了位错形核的起始区域。(d)、(e) 分别比较 `Al-Cu` 和 `Al-Mg` 晶界中偏聚区域与未偏聚区域的静水应力分布。

图 13：(a) Type II 与 Type III 晶界的 `CSP` 随溶质含量的变化。(b) 晶界峰值应力（`PS`）与 `CSP` 之间的关系。

图 14：(a) `3` 类晶界中晶界原子的原子体积与静水压力之间的关系。(b) 原子体积与 `CSP` 之间的关系。

表题：正文未见表格，因此无可翻译的正文表题。

File: 3-summaries-renamed/文献总结 - 模型 BCC Co-Fe-Ni-Ti 合金中位错的原子模拟 - 2017.md
# 文献总结 - 模型 BCC 多组元浓固溶体合金中位错的原子模拟 - 2017

---

## 文献基本信息

- **英文标题**：Atomistic simulations of dislocations in a model BCC multicomponent concentrated solid solution alloy
- **DOI**：https://doi.org/10.1016/j.actamat.2016.12.011
- **作者**：S.I. Rao（b、c，通讯作者）、C. Varvenne（c、d）、C. Woodward（a）、T.A. Parthasarathy（b）、D. Miracle（a）、O.N. Senkov（b）、W.A. Curtin（c）。
- **作者单位**：
    - a：Air Force Research Laboratory, Materials and Manufacturing Directorate, WPAFB, OH, 45433, USA。
    - b：UES Inc, 4401 Dayton-Xenia Road, Dayton, OH, 45432, USA。
    - c：Institute of Mechanical Engineering, EPFL, Lausanne, CH-1015, Switzerland。
    - d：CINaM, UMR 7325 CNRS – Aix-Marseille Univ, F-13288, Marseille, France。
- **期刊**：Acta Materialia，125（2017），311–320；文章类型为常规研究论文（Full length article）。
- **日期**：投稿 2016-08-12；返修 2016-12-06；接收 2016-12-07；在线发表 2016-12-19。
- **数据与代码链接**：原文未提供本文数据集或代码仓库链接；正文说明使用 LAMMPS。

---

## 论文内容详细总结

### 研究背景与目的

作者关注体心立方（BCC）多组元浓固溶体中局部成分无序如何影响位错芯结构、滑移临界应力和热激活行为。传统上，难熔 BCC 高熵合金（HEAs）的强化常从原子尺寸及弹性模量差异导致的弹性相互作用讨论；但 BCC 螺位错运动对位错芯结构十分敏感，因此局部成分起伏造成的芯结构变化也可能控制强度。

本文研究随机占位的 Co16.67Fe36.67Ni16.67Ti30 模型合金，并构造同成分的平均原子（A-atom）参考材料：后者由单一有效原子组成，近似保持随机合金的晶格常数、弹性常数和平均层错能，同时消除局部成分起伏。两者对比用于区分平均材料性质和局部无序对位错行为的作用。

这是探索变形机制的模型研究。作者明确指出，采用的多元素势主要拟合单质性质，不能保证多组元合金性质的定量准确性。因此，本文的机制认识与具体数值预测应加以区分。

---

### 研究方法

#### 随机合金及参考材料

- 在 LAMMPS 中使用 Zhou 等开发的 Co-Fe-Ni-Ti 四元素原子间势，随机分配 BCC 晶格上的元素占位。
- 约 200 万原子的初始晶胞各边约 300 Å；由纯 Fe 的晶格常数 2.86 Å 出发，求得随机合金最低能量对应晶格常数为 2.96 Å。
- 随机合金弹性常数为 $C_{11}=165.3$ GPa、$C_{12}=132.5$ GPa、$C_{44}=91.9$ GPa，说明所选成分在该结构附近具有弹性稳定性。
- 随机合金在 (110) 面的两个不稳定层错能为 $\gamma_{\mathrm{usf}}([111]/6)=385$ mJ/m²、$\gamma_{\mathrm{usf}}([111]/3)=418$ mJ/m²。
- A-atom 材料晶格常数为 2.97 Å；弹性常数依次为 157、118、101 GPa；两个不稳定层错能均为 402 mJ/m²。参考材料与随机合金的平均性质接近，但并非数值完全相同。
- Co、Fe、Ni、Ti 原子置于 A-atom BCC 晶格中引起的体积变化分别为 −2.04、−1.94、−1.63、3.92 Å³。Ti 是该模型中最强的失配应变中心。

#### 位错与加载设置

- 螺位错 Burgers 矢量为 1/2[111]，位错线沿 [111]，滑移方向沿 [11-2]，滑移面法向为 [-110]；晶胞尺寸为 300 × 1200 × 300 Å，约含 800 万原子。
- 刃位错 Burgers 矢量同为 1/2[111]，位错线沿 [11-2]；晶胞沿滑移方向长 1200 Å，其余两边长 300 Å。
- 通过各向异性弹性 Volterra 解引入位错，再进行共轭梯度能量最小化。沿位错线采用周期边界，其余方向采用固定边界。
- 0 K 下通过施加剪切应变并固定外层原子求临界分切应力（CRSS）；有限温度采用 NVT 分子动力学（MD），观察时间为 100 ps。
- 临界应力下界对应位错快速局部滑移约 20 Å 后基本停滞、仍有线段留在初始位置；上界对应位错持续运动、在 100 ps 内平均前进约 100 Å，且没有线段仍困在初始位置。
- 使用 Nye 张量、差分位移图和共近邻分析表征位错芯及位错线形态。

---

### 主要结果

#### 局部成分起伏改变不稳定层错能和位错芯

在 Co 0.2–0.5、Fe 0.2–0.5、Ni 0.1–0.3、Ti 0.2–0.4 的成分范围内计算不稳定层错能；Co > 0.4 时 BCC 晶格不稳定。总体上，增加 Co、Ni、Ti 含量使 $\gamma_{\mathrm{usf}}([111]/3)$ 降低，增加 Fe 含量则使其近似线性升高，考察范围内约为 380–480 mJ/m²。另一位移对应的不稳定层错能表现出相似趋势。这为局部成分起伏影响局部芯结构提供了依据。

随机合金中的平衡螺位错初始近乎笔直，但芯在多个 (110) 面上非平面扩展，且非平面性的形式和程度沿位错线显著变化。A-atom 材料中的螺位错完全笔直，沿线芯结构一致，差分位移图呈典型三重分裂。

随机合金中的刃位错芯大多为平面结构，少数截面向相邻滑移面扩展；芯中心沿滑移方向变化，因而初始位错线已呈波浪形。A-atom 材料中的刃位错芯为平面扩展，平均芯宽与随机合金相近。

#### 螺位错显著强化且温度敏感性降低

以随机合金的 111 剪切模量 $\mu=39$ GPa 归一化，三个随机构型在 0 K 下的螺位错临界应力区间分别为 0.030–0.035μ、0.030–0.035μ、0.035–0.040μ；150 K 下分别为 0.025–0.030μ、0.025–0.030μ、0.030–0.035μ。位错线长度增大 4 倍、原子数增至约 3200 万后，0 K 临界应力为 0.030–0.035μ，支持所用尺寸下结果已较好收敛。

从 5 K 到 300 K，随机合金强度只下降约 30%；A-atom 材料下降约 75%。5 K 时 A-atom 材料强度不足随机合金的一半；300 K 时随机合金约为其平均场版本的 6 倍。A-atom 和纯 Fe 的应力分别按 44 GPa 和 83 GPa 的剪切模量归一化。作者据此认为，显著强化和较弱的温度依赖主要来自局部成分起伏，而非仅由平均层错能、模量或晶格常数决定。

#### 扭折钉扎、超割阶及残留缺陷

300 K、0.02μ、略低于持续滑移临界应力时，螺位错沿线已形成大量扭折。作者推测，沿线芯结构差异使不同位置倾向于在不同 (110) 和 (112) 面上形成扭折，某些局部结构阻碍扭折侧向运动或双扭折形核。

不同平面上的扭折线段相遇可形成高度不易运动的超割阶（superjogs）。位错前进时，超割阶通过夹断留下残留缺陷；0 K、0.04μ 下的模拟直接显示了复杂位错线及其后方残留缺陷。这与单质或平均原子材料中相对简单的双扭折形核—侧向传播过程不同。

沿线芯结构变化的特征尺度约为 50 Å。作者强调，这不能简单归因于单个弹性中心，而应联系有限位错线长度内的成分起伏；相应定量分析留待后续研究。

#### 有效热激活参数及其解释边界

作者以标准 BCC 扭折对模型拟合 MD 强度—温度关系：

$$
\Delta H(\tau)=\Delta H_0[1-(\tau/\tau_0)^p]^q \qquad (1)
$$

其中 $\tau_0$ 为 0 K CRSS，取 $p=0.5$、$q=2$。双扭折形核频率满足：

$$
\nu_{\mathrm{DK}}=\nu_0\exp(-\Delta H/kT) \qquad (2)
$$

对具有 $N$ 个独立形核位点、在应力作用下观察时间为 $t$ 的位错线，得到：

$$
\tau=\tau_0\left[1.0-\left(kT\ln(2N\nu_0t)/\Delta H_0\right)^{0.5}\right]^{2.0}
=\tau_0(1.0-CT^{0.5})^{2.0} \qquad (3)
$$

$$
C=[k\ln(2N\nu_0t)/\Delta H_0]^{0.5} \qquad (4)
$$

随机合金、A-atom 合金、Fe 的拟合 $C$ 分别为 0.011–0.0127、0.030–0.039、0.058–0.070 K⁻⁰·⁵。取 $N\sim100$、$\nu_0\sim5\times10^{13}$ s⁻¹、$t=100$ ps，反推出：

- Fe：$\Delta H_0\sim0.25$–0.35 eV。
- A-atom 合金：$\Delta H_0=0.75$–1.28 eV。
- 随机合金：$\Delta H_0=7.25$–9.89 eV，约为平均场合金的 9 倍。

这些是建立在双扭折形核模型假设上的**有效活化能**，并非对随机合金真实基元能垒的直接测量。作者明确指出，随机合金中大量扭折的存在说明形核并非处处困难，速率控制过程也可能是扭折侧向运动或不利芯结构造成的钉扎；因此，上述定量比较不能视为最终定论。MD 直接支持的稳健结论是随机合金滑移的有效热激活能显著增大。

#### 刃位错强化使螺位错与刃位错的差异缩小

纯 Fe 和 A-atom 材料中的刃位错 0 K 临界应力均小于 10 MPa。随机合金中的刃位错 CRSS 则高出数个数量级。其芯总体仍为平面结构，因此作者将强化主要联系于随机分布原子与运动位错的整体相互作用，并认为可能类似于 FCC 浓固溶体中的溶质—位错强化。

0 K、0.025μ 下刃位错呈波浪形，特征波长约 50 Å。300 K 时，图 6 支持螺位错应力约 0.020–0.025μ，正文给出的刃位错应力为 0.010–0.015μ；二者比值趋向于 1，而单质 Fe 和平均原子 BCC 材料的比值约为 100。这里的“更各向同性”指螺、刃位错运动所需应力的差异减小，不表示两种运动机制已经相同。

原文第 317 页末将 300 K 螺位错范围印为“0.02–0.25μ”，与图 6 明显不一致；上述总结依据图 6 说明这一疑似小数点笔误，未将 0.25μ 当作可靠数值。

---

### 讨论与结论

1. 平均原子对照支持：局部成分无序以及相伴的局部晶格畸变，是模型随机合金显著强化和强度温度依赖减弱的主要来源。
2. 螺位错的沿线非均匀芯结构、多平面扭折、超割阶与残留缺陷为新的运动受阻机制提供了直接结构证据；但对形核、扭折迁移和钉扎各自贡献的定量分解尚未完成。
3. 刃位错也被强烈强化，使螺、刃位错临界应力接近，提示 HEAs 的位错动力学及晶体塑性模型需要重新考虑单质 BCC 中常用的强烈螺／刃差异。
4. Ti 在本模型中有很强的失配应变，真实难熔 BCC HEAs 中的失配应变中心较弱，因此本文观察到的效应可能减弱。作者仍预期局部浓度起伏能够促使螺位错在不同平面产生扭折，并提高有效活化能。
5. 原文未提供实验验证本文模型合金数值预测的结果，也未提供可直接用于长时间、低应变率条件的完整运动定律。本文的重点是识别机制与建立平均场对照。

---

## 章节翻译

### 摘要

本文采用分子静力学和分子动力学模拟，研究随机分布的模型 BCC Co16.67Fe36.67Ni16.67Ti30 合金中 a/2<111> 位错的结构与滑移运动。对于 a/2<111> 螺位错和刃位错，均发现单根位错线上的芯结构沿线发生变化。芯结构变化的一个原因是沿位错线的局部成分变化。计算得到的 (110) 面不稳定层错能随成分显著变化，与这一判断一致。临界滑移应力随温度变化的分子动力学模拟表明，相较于纯 BCC Fe，以及与目标合金具有相同总体成分、晶格常数和弹性常数的参考平均场 BCC 合金材料，该合金表现出显著强化，而且强化的温度依赖弱得多。用有效扭折对激活模型解释强度随温度的变化，表明随机合金具有远高于平均场合金或 BCC Fe 的活化能。这被解释为沿位错线的芯结构变化所致，而这些结构往往不利于沿载荷方向滑移。滑移位错呈波浪形，并在后方留下大量残留缺陷，显示局部成分和芯结构在产生扭折钉扎（超割阶）和／或使位错滑移面偏转方面的作用。

---

### 1. 引言

近期研究表明，当 5 种或更多元素以接近等原子浓度组合时，会出现一类新材料 [1–3]。这些材料被称为高熵合金（HEA），这一名称源于混合熵可能使多组元体系中的新相稳定的观点。HEA 体系中的相数可以显著少于著名的 Gibbs 相律所预测的平衡最大相数 [4]。虽然许多符合 HEA 定义的合金 [5,6] 含有多个相，包括金属间化合物 [7,8]，但也存在少数单相固溶体体系 [7,9]。这些单相体系，无论是面心立方（FCC）还是 BCC，通常都具有异常高的屈服强度和／或高延性。已有观点认为，FCC HEAs 的强化源于溶质／位错相互作用，即浓合金中的固溶强化 [10]。难熔 BCC HEAs 能在很高温度下保持显著强度 [11,12]，其强化来源已在晶格与位错的弹性相互作用框架下进行讨论；这些弹性相互作用由合金元素不同的原子半径和弹性模量引起 [13]。然而，BCC 材料通常通过螺位错的扭折对形核机制发生塑性变形，而这一机制对螺位错芯的具体结构十分敏感。因此，在这些成分复杂的合金中，强化可能来自芯结构的局部变化。本文利用原子模拟研究模型 BCC HEA 中的强化来源。我们表明，真实随机合金的强度远高于相应的“平均场”材料；后者由单一原子类型构成，但具有与真实随机合金相同的平均性质。因此，伴随着局部晶格畸变的局部成分无序，是所观察到的强化来源。我们还表明，成分无序会使单根位错沿线的局部芯结构发生显著变化。我们假设，测得的强度以及较高的“有效扭折对活化能”，来自芯结构变化对位错运动的抑制。

多组元金属合金的原子建模一直具有挑战性，因为它需要准确描述合金中所有相互作用元素的原子间势。因此，文献主要关注 Ni-Al 和 Al-Mg 等二元体系，并通过非常细致的参数调节实现定量预测能力。然而，若干年前已开发出一套适用于 16 种不同金属元素（Cu、Ag、Au、Ni、Pd、Pt、Al、Pb、Fe、Mo、Ta、W、Mg、Co、Ti、Zr）的势 [14]，旨在保持对所有元素的统一描述，从而可以模拟这些元素的任意组合。这套势的存在，使得研究包括高熵合金在内的大量可能多组元合金成为可能。这套势主要根据单质性质拟合，因此，未用于拟合的性质以及多组元合金的性质，并不能保证具有定量准确性。然而，能够构建任意复杂程度的模型体系，为探索和发现变形机制提供了巨大机会；在这些体系中，针对单质和稀二元合金建立的概念可能并不适用。这里，我们利用这些势研究一种模型 BCC HEA 材料，目的正是揭示此前未知的塑性变形机制。对 BCC 高熵合金异常力学行为获得的任何新认识，都可以用于指导未来的合金发现。

---

### 2. BCC Co16.67Fe36.67Ni16.67Ti30 随机合金的计算模型

将 Zhou 等开发的 Co-Fe-Ni-Ti 四元素原子间势 [14,15] 应用于分子动力学（MD）程序 LAMMPS [16]。构建了一个由 BCC 晶格组成的原子模拟晶胞，初始晶格常数采用纯 Fe 的数值（2.86 Å），沿三个正交方向 $x$ = [1-10]、$y$ = [110] 和 $z$ = [001] 施加周期性边界条件，各方向尺寸约为 300 Å（约 200 万个原子）。Co、Fe、Ni 和 Ti 原子随机占据 BCC 晶格位置，使平均成分为 Co16.67Fe36.67Ni16.67Ti30。计算体系能量随 BCC 晶胞平均晶格参数的变化，得到随机合金的最低能量晶格参数为 2.96 Å。使用标准应变方法确定合金的弹性常数 $C_{11}$、$C_{12}$ 和 $C_{44}$，得到 $C_{11}=165.3$ GPa、$C_{12}=132.5$ GPa、$C_{44}=91.9$ GPa。这些数值与 Fe-36Ni 相近 [17]。这表明，对于所选平均成分，晶格参数为 2.96 Å 的 BCC 晶格是一个能量局部极小的结构，并且具有弹性稳定性。

构建第二个 BCC 模拟晶胞，晶格参数为 2.96 Å，三个正交轴沿 $x$ = [111]、$y$ = [11-2] 和 $z$ = [110]，各方向尺寸约为 300 Å（约 200 万个原子）。沿 $z$ 采用自由表面边界条件，沿 $x$ 和 $y$ 采用周期性边界条件，对该晶胞进行弛豫。随后，使模拟晶胞的上半部分相对于下半部分平移一个不稳定层错矢量 1/6[111]，并将体系在零压、零温下弛豫至平衡。对层错矢量 1/3[111] 采用相同过程。随后通过能量差计算相应的不稳定层错能，得到 $\gamma_{\mathrm{usf}}([111]/6)=385$ mJ/m² 和 $\gamma_{\mathrm{usf}}([111]/3)=418$ mJ/m²，与纯 V 的数值相当 [18]。这表明，BCC 晶格对于 (110) 滑移面上的大剪切变形是稳定的。由于 BCC 晶格对于 Bain 变形、弹性应力以及大剪切变形均具有稳定性，因此可以研究随机合金 BCC 晶格中 <111> 滑移位错的性质。

为评估不稳定层错能的成分依赖性，还在 Co 0.2–0.5、Fe 0.2–0.5、Ni 0.1–0.3 和 Ti 0.2–0.4 的合金成分范围内进行了类似模拟；当 Co > 0.4 时，BCC 晶格不稳定。图 1 显示了在不同 Ti、Co 和 Ni 浓度下，所计算的 $\gamma_{\mathrm{usf}}([111]/3)$ 随 Fe 含量的变化。总体而言，增加 Co、Ni 和 Ti 浓度倾向于降低 $\gamma_{\mathrm{usf}}([111]/3)$，而该值随 Fe 含量增加近似线性升高。在所研究的成分空间内，$\gamma_{\mathrm{usf}}([111]/3)$ 约为 380–480 mJ/m²。对于 $\gamma_{\mathrm{usf}}([111]/6)$ 也发现了类似行为。这些结果说明，在真实随机模型 Co16.67Fe36.67Ni16.67Ti30 合金中，局部浓度起伏会引起不稳定层错能显著的局部变化，进而影响位错的局部芯结构 [19]。

为研究位错结构与动力学，将一个 1/2[111] 螺位错引入边长为 $X=300$ Å、$Y=1200$ Å、$Z=300$ Å、总计包含 800 万原子的晶胞中；其线方向为 $x$ = [111]、滑移方向为 $y$ = [11-2]、滑移面法向为 [-110]。依据各向异性弹性 Volterra 解使原子位置发生位移，从而引入位错。随后对初始原子位置进行共轭梯度能量最小化，沿线方向 $x$ 使用周期性边界条件，沿 $y$ 和 $z$ 使用固定边界条件。类似地，将线方向沿 $y$ = [11-2] 的 1/2[111] 刃位错引入晶胞，晶胞沿滑移方向的尺寸为 $x=1200$ Å，另有 $y=300$ Å 和 $z=300$ Å。能量最小化时，沿 $x$（螺位错）或 $y$（刃位错）使用周期性边界条件，沿 $y$ 和 $z$（螺位错）或 $x$ 和 $z$（刃位错）使用固定边界条件。为测量 $T=0$ K 下运动所需的临界分切应力，通过使原子产生所需的固定剪切应变来施加纯剪切应力，即 (-110) 滑移面上的 $\tau_{xz}$；随后固定沿 $y$ 和 $z$ 的边界原子，同时使体系其余部分能量最小化。边界原子为厚度等于 $2R_{\mathrm{cut}}$ 的外层原子，其中 $R_{\mathrm{cut}}$ 为原子间势的截断半径。对一系列剪切应力重复这一过程。进行分子动力学模拟，以确定克服溶质障碍所需临界应力随温度的变化。MD 模拟的初始条件是，在所研究外加应力下经过分子静力学弛豫的位错芯。允许体系在不同温度下以 NVT 条件弛豫 100 ps。随后监测位错位置随时间的变化，以追踪其运动。

随着外加剪切载荷增加，a/2<111> 螺位错和刃位错在达到能够不间断滑过模拟晶胞的载荷之前，都会经历显著的局部运动。因此，将晶胞沿滑移方向的尺寸设得足够大（约 1200 Å），以避免自由表面引起显著的镜像应力效应。在随机合金中，当应力略低于运动临界应力时，位错很快（约 10 ps）平均滑移约 20 Å，但仍有一部分位错线被阻挡在初始位置。在这一初始运动之后，直到模拟在 100 ps 时结束，位错几乎不再移动。当应力略高于运动临界应力时，位错在初始突发运动之后继续移动，100 ps 内平均移动 100 Å，而且没有任何位错线部分仍被阻挡在初始位置。将前一种应力称为位错运动临界应力的下界，将后一种应力称为位错运动临界应力的上界。

使用 Nye 张量 [20]，将位错线上不同位置的位错芯横截面结构可视化。以不含位错晶格的弛豫构型作为初始状态。Nye 张量描述 Burgers 矢量在垂直于位错线平面上的分布，为显示失配的空间变化提供了很好的手段。在一些情况下，还使用沿位错线薄截面的差分位移图 [21]，表征模型 BCC 结构中 a/2<111> 螺位错的芯结构。在差分位移图中，每个圆表示沿位错贯穿方向的一列原子，两列原子之间的箭头表示这些原子列相对于完整晶体的相对位移 [21]。箭头长度与原子列之间相对位移的大小成比例。

直接模拟展示了真实随机合金中位错的行为，但如果没有适当的参考体系，就难以具体辨识局部起伏对材料行为的作用。为此，近期研究表明，对于多种函数形式的原子间势，可以严格构造适用于含有任意结构缺陷的任意多组元随机合金的“平均原子”（A-atom）原子间势 [22]。最重要的是，真实随机合金的许多性质，例如平均晶格常数、弹性常数以及稳定／不稳定层错能，都能由单一 A-atom 势准确再现。因此，A-atom 原子间势是真实随机合金的平均场表征，能够近似描述许多不依赖材料局部成分／结构起伏的性质。所以，对相同合金成分，比较真实随机合金与平均场 A-atom 材料中的位错结构及运动，使我们能够辨识某一性质是由平均成分控制，还是由起伏，即局部浓度／结构起伏控制。我们为 Co16.67Fe36.67Ni16.67Ti30 合金构建了 A-atom 势，并验证其参考性质与真实随机合金基本相同。A-atom 势给出的 BCC 晶格参数为 2.97 Å（真实随机合金为 2.96 Å），弹性常数为 $C_{11}=157$ GPa、$C_{12}=118$ GPa、$C_{44}=101$ GPa（真实随机合金为 $C_{11}=165$ GPa、$C_{12}=133$ GPa、$C_{44}=92$ GPa），(110) 面上的不稳定层错能 $\gamma_{\mathrm{usf}}([111]/6)$ 和 $\gamma_{\mathrm{usf}}([111]/3)$ 均为 402 mJ/m²（真实随机合金分别为 385 mJ/m² 和 418 mJ/m²）。我们还通过直接原子模拟，确定 Co、Fe、Ni 和 Ti 原子在平均 A-atom BCC 晶格中引起的体积变化。Co、Fe、Ni 和 Ti 原子的 $\Delta V$ 分别为 −2.04、−1.94、−1.63 和 3.92 Å³。这说明，在模型 BCC 多组元合金中，Ti 原子是非常强的失配应变中心，而 Ni、Co 和 Fe 原子的失配应变值较低。因此，预计模型 BCC 多组元合金中的 Ti 原子周围会发生强烈晶格畸变。我们还采用上述几何设置和方法，使用这一 A-atom 势模拟刃位错和螺位错，并将在下文比较真实随机合金及其平均场 A-atom 表征。

译注：本节第二段原文将第三个轴写作 [110]，同时称三个轴正交；该写法与 [111]、[11-2] 的正交关系不一致。此处保留原文，未静默修改；后续位错几何段原文给出的滑移面法向为 [-110]。

---

### 4. 结论

本文对 BCC Co16.67Fe36.67Ni16.67Ti30 合金中的位错行为进行了建模。真实多组元随机合金中，平衡 a/2<111> 螺位错的芯结构沿位错线显著变化，这可能与浓度起伏有关；这些起伏改变了不同可能滑移面上的局部层错能。使这些位错运动所需的应力（CRSS）远大于同一合金成分的“平均场”版本，表明随机合金中的局部成分起伏提高了本征强度。这种强化的一个方面，是运动位错沿线频繁形成超割阶；在单质 BCC 金属或无序合金的平均场模型中，都不预期出现这一机制。CRSS 的温度依赖也远弱于平均场合金或单质 BCC Fe，说明真实随机合金为位错运动产生了显著更大的能垒。这一点也反映在 MD 模拟中直接观察到的复杂位错结构中。

在模型 BCC HEA 中，Ti 原子是强失配应变中心，这可能导致所观察到的 a/2[111] 螺位错和刃位错沿线芯结构变化。真实难熔 BCC 高熵合金中的失配应变中心弱得多 [11,12]，因此，这里观察到的效应可能会减弱。然而，即便在这些合金中，由于局部浓度起伏，仍预期螺位错倾向于沿位错线在不同平面上产生扭折，这应当导致如模型合金中观察到的相对较高的有效扭折对活化能。此外，刃位错的 CRSS 与螺位错相当，相较于单质 BCC 金属，这是极不典型的。这对 HEA 合金相对于单质 BCC 金属的更高尺度建模（位错动力学或晶体塑性）具有意义，并可能使多晶 HEA 材料的整体性能得到提升。

---

## 结果与讨论子标题翻译

- 3. 结果
    - 3.1. 螺位错和刃位错的芯结构
    - 3.2. 螺位错的临界分切应力
    - 3.3. 刃位错的临界分切应力

---

## 图表题翻译

图 1：Co、Fe、Ni、Ti 基多组元随机 BCC 固溶体合金中，(1-10) 面上的不稳定层错能 $\gamma_{\mathrm{usf}}([111]/3)$ 随 Fe 浓度 $x_{\mathrm{Fe}}$ 的变化。

图 2：（a）模型 BCC Co16.67Fe36.67Ni16.67Ti30 合金中，弛豫后 1/2[111] 螺位错芯的 Nye 张量图。在沿位错线相对于模拟晶胞中心的 0 和 ±30b 处计算 Nye 张量。（b）（a）中 Nye 张量图所示芯结构对应的 1/2[111] 螺位错俯视图（沿 $z$ 的投影）。图中显示对含位错模拟晶胞进行共近邻分析后识别出的非 BCC 原子。

图 3：对应于 Co16.67Fe36.67Ni16.67Ti30 成分的 A-atom 平均场合金中，a/2[111] 螺位错芯结构的差分位移图。图中给出沿位错线相对于模拟晶胞中心的 0 和 −30b 位置处的差分位移图。

图 4：（a）模型 BCC Co16.67Fe36.67Ni16.67Ti30 合金中，(1-10) 面上弛豫后 1/2[111] 刃位错芯的 Nye 张量图。在沿位错线相对于模拟晶胞中心的 0 和 ±50b 处计算 Nye 张量。（b）（a）中 Nye 张量图所示芯结构对应的 1/2[111] 刃位错俯视图（沿 $z$ 的投影）。图中显示对含位错模拟晶胞进行共近邻分析后识别出的非 BCC 原子。

图 5：对应于 Co16.67Fe36.67Ni16.67Ti30 成分的 A-atom 平均场合金中，(1-10) 面上 a/2[111] 刃位错芯结构的差分位移图。

图 6：模型 BCC Co16.67Fe36.67Ni16.67Ti30 合金中，a/2[111] 螺位错实现持续滑移所需的实测临界分切应力随温度的变化，应力以 (111) 剪切模量（39 GPa）归一化。图中显示临界分切应力的上界和下界。图 6 还显示平均场 A-atom 材料和 BCC Fe 的实测强度随温度的变化，分别以各自的 111 剪切模量（44 和 83 GPa）归一化。

图 7：模型 BCC Co16.67Fe36.67Ni16.67Ti30 合金中，300 K、应力为 0.02μ、略低于临界条件时，弛豫后 1/2[111] 螺位错芯的 Nye 张量图。在沿位错线相对于模拟晶胞中心的 0 和 ±50b 处计算 Nye 张量。

图 8：模型 BCC Co16.67Fe36.67Ni16.67Ti30 合金中，0 K、外加应力为 0.04μ 时，1/2[111] 螺位错的俯视图。图中显示对含位错模拟晶胞进行共近邻分析后识别出的非 BCC 原子。注意位错前进时在后方留下的残留缺陷。

图 9：模型 BCC Co16.67Fe36.67Ni16.67Ti30 合金中，a/2[111] 刃位错实现持续滑移所需的实测临界分切应力随温度的变化，应力以 (111) 剪切模量（39 GPa）归一化。图 8 中还显示平均场 A-atom 材料的实测强度随温度的变化，并以 111 剪切模量（44 GPa）归一化。

译注：图 9 图题第二句的“图 8”按原文保留，疑为“图 9”的交叉引用笔误。

图 10：模型 BCC Co16.67Fe36.67Ni16.67Ti30 合金中，0 K、外加应力为 0.025μ 时，1/2[111] 刃位错的俯视图。图中显示对含位错模拟晶胞进行共近邻分析后识别出的非 BCC 原子。

---

## 指定章节翻译

### 3. 结果

#### 3.1. 螺位错和刃位错的芯结构

图 2a 显示了模型 BCC Co16.67Fe36.67Ni16.67Ti30 合金中弛豫后 1/2[111] 螺位错芯的 Nye 张量图。Nye 张量分析采用沿位错线相邻的三个 Burgers 矢量长度的线段，图中仅显示中央线段的张量分量。在沿位错线相对于模拟晶胞中心的 $x=0$ 和 ±30b 处计算 Nye 张量。a/2<111> 螺位错芯在多个 (110) 面上扩展，呈非平面结构，与采用经验势模拟的 BCC 金属相似 [23,24]。沿位错线从一个截面到另一个截面，芯中心在 $y$ 和 $z$ 方向的位置没有显著变化，但非平面性的类型和程度有所不同。这说明，初始弛豫后的螺位错几乎是笔直的，但其芯结构沿位错线显著变化；这可能取决于真实随机 BCC Co16.67Fe36.67Ni16.67Ti30 合金中沿位错线的局部浓度变化。图 2b 所示的螺位错俯视图（沿 $z$ 的投影）也显示了螺位错初始为直线这一事实；该图对原子位置进行了共近邻分析，并显示分析得到的非 BCC 类型原子。平均场 A-atom 材料中的螺位错保持完全笔直，与任何单质 BCC 金属中的情况一样；图 3 所示芯结构的差分位移图不随沿这条直线的位置而变化。差分位移图呈现出经典的三重分裂，与用于 BCC 单质材料的其他单原子嵌入原子法（EAM）势的结果相似 [23–25]。图 4a 显示了模型 Co16.67Fe36.67Ni16.67Ti30 合金中弛豫后 a/2[111] 刃位错芯的 Nye 张量；同样取沿位错线 0 和 ±50b 处、厚度为 3b 的截面。沿位错线的大多数截面中，刃位错芯为平面结构，这并不令人意外，因为离开该平面需要一定程度的攀移。然而，在一些截面中，芯似乎在相继的 (-110) 面上扩展，因而呈非平面结构。与螺位错不同，芯中心沿滑移面发生偏移，即初始位错在滑移面内呈波浪形，这与对 FCC HEAs 中刃位错的推测一致 [10]。这一点也可从图 4b 所示的刃位错俯视图中看出；该图同样对原子位置进行了共近邻分析，并显示分析得到的非 BCC 类型原子。图 5 显示了平均场 A-atom 材料中的刃位错芯（差分位移图），呈现平面芯扩展，这是采用其他原子间势对单质 BCC 金属进行预测时的典型结果 [26]。平均芯宽与真实随机合金中测得的芯宽相当。

#### 3.2. 螺位错的临界分切应力

研究发现，0 K 下，当外加剪切应力介于 0.035μ 和 0.04μ 之间时，随机合金中的螺位错发生显著运动（>20 Å）；其中 μ 为 111 剪切模量（39 GPa）。这意味着存在很高的 Peierls 势垒，与 BCC 金属中的情况相似。假定这一高 Peierls 势垒源于芯的非平面性以及位错芯处的溶质相互作用。图 6 显示了螺位错实现持续滑移所需的实测临界分切应力随温度的变化。图中给出了临界分切应力的上界和下界。考察了三个不同的随机结构实现。三个不同实现中，0 K 下螺位错运动的临界应力分别为 0.030–0.035μ、0.030–0.035μ 和 0.035–0.040μ。150 K 下，临界应力分别为 0.025–0.030μ、0.025–0.030μ 和 0.030–0.035μ。不同实现之间临界应力的统计差异很小，这可能是因为模拟采用了较大的晶胞。采用更大的晶胞，将位错线长度增大至 4 倍（约 3200 万个原子），得到 0 K 下螺位错运动的临界应力为 0.030–0.035μ。这说明，在所采用的晶胞尺寸下，螺位错运动临界应力的结果已相当收敛。强度随温度升高而降低的速度相对较慢，从 $T=5$ K 到 $T=300$ K 仅降低约 30%；这表明热激活运动具有较高的活化能（见下文）。图 6 还显示了平均场 A-atom 材料的实测强度随温度的变化，并以 111 剪切模量（44 GPa）归一化。平均场材料的强度低得多，在 $T=5$ K 时不足真实随机合金的 50%。由于平均场材料与真实随机材料具有相同的所有关键平均性质，这一对比明确表明，真实随机合金中的显著强化完全来自成分起伏。此外，A-atom 材料的强度随温度升高下降得快得多，在 $T=300$ K 时下降约 75%。因此，在 $T=300$ K 时，真实随机合金的强度约为其平均场版本的 6 倍。由此可见，有效活化能也主要由随机合金中的成分起伏决定。这一对比进一步说明，真实随机合金中的强化并非简单来自合金的某些特定平均性质，例如较高或较低的不稳定层错能、弹性模量或晶格常数。

真实随机合金与平均场合金性质的对比，并未确定成分起伏提高强度和有效活化能的具体机制。然而，图 2 中的观察表明，成分起伏会导致变化的芯结构，而所观察到的某些芯结构需要较高应力才能实现滑移，这与我们测得的强度结果一致。在持续滑移即将开始之前对螺位错的观察，进一步支持了这一点。具体而言，图 7 显示了 $T=300$ K、外加应力为 0.02μ、略低于临界分切应力时，沿位错线不同位置的 a/2<111> 螺位错芯 Nye 张量图，各截面中心位于 0 和 ±50b。此时，螺位错在滑移面内出现许多扭折，在位错线的不同位置延伸出不同距离。要达到这一构型，需要沿位错线在多个 (110) 和 (112) 面上产生扭折。推测这是由沿位错线的芯结构变化引起的，其中一些芯结构充当钉扎点，阻止扭折侧向运动或双扭折形核。沿位错线的各种 (1-10) 和 (11-2) 扭折线段相互碰撞，产生割阶；在经典 BCC 固溶体理论中，这类割阶被称为超割阶，它们极难运动 [27,28]。随着位错向前运动，会在后方留下由超割阶夹断形成的残留缺陷。在变形后的真实随机合金中观察到了超割阶和残留缺陷；图 8 显示了 0 K 下，对 a/2[111] 螺位错施加 0.04μ 应力时的情况。所观察到的结构与单质 BCC 金属或 A-atom 材料中的结构完全不同；在后两者中，发生的是简单的双扭折形核，随后扭折侧向运动，使位错前进一个单位，而且各形核事件在时间上相隔很远，因此位错保持相当笔直。沿位错线的芯结构变化具有约 50 Å 的起伏波长。这些变化不能与单个弹性中心的性质相联系，而应与有限位错线长度范围内成分起伏所引起的变化相联系。这种定量分析将是未来研究的主题。最后，图 6 还显示了采用 Mendelev 势 [23,29] 对 BCC Fe 中 a/2<111> 螺位错强度的模拟结果，并以 111 剪切模量（83 GPa）归一化。HEA 合金，特别是真实随机合金，其强度远高于 Fe，有效活化能也大得多。因此，我们认为，这种本征强化是原子种类随机分布的直接结果，而非传统意义上的固溶硬化。

通过将标准 BCC 扭折对模型拟合于 MD 数据，可以定量确定有效扭折对活化能 [30]。在扭折对模型中，外加应力 τ 下的扭折对活化能 $\Delta H(\tau)$ 写为：

$$
\Delta H(\tau)=\Delta H_0\left[1-(\tau/\tau_0)^p\right]^q \qquad (1)
$$

其中，$\tau_0$ 为 $T=0$ K 时的临界分切应力，拟合得到 $p=0.5$ 和 $q=2$ [30,31]。双扭折形核速率随后由 Arrhenius 定律给出：

$$
\nu_{\mathrm{DK}}=\nu_0\exp(-\Delta H/kT) \qquad (2)
$$

其中，$\nu_0$ 为尝试频率。在恒定外加应力 τ 作用指定时间 $t$ 时，每个形核位点发生双扭折形核的概率为 $P(\tau)\sim\nu t$。形核是一个随机事件。考虑长度为 $L$、具有 $N$ 个独立形核位点的位错线上任意位置发生形核的平均时间，其中 $N=L/\text{双扭折形核长度}$。这里不对概率分布或等待时间作任何假设。那么，沿长度为 $L$ 的位错线单位时间内发生形核的概率满足 $P(\tau)\sim1/N$。取 $P(\tau)=1/(2N)$ 作为平均值（差别仅出现在对数项中），即可确定在时间 $t$ 内实现形核所需的应力：

$$
\tau=\tau_0\left[1.0-\left(kT\ln(2N\nu_0t)/\Delta H_0\right)^{0.5}\right]^{2.0}
=\tau_0\left(1.0-CT^{0.5}\right)^{2.0} \qquad (3)
$$

其中：

$$
C=\left[k\ln(2N\nu_0t)/\Delta H_0\right]^{0.5} \qquad (4)
$$

如通常所做的那样，忽略扭折侧向运动所需的时间，则位错的表观平均滑移速度为 $v\sim b/t$。随后，可使用 Orowan 定律 $d\varepsilon/dt=\rho_mbv$，估算给定位错密度下的宏观应变率，但这不适用于单根位错的 MD 模拟。如图 6 所示，将式（3）拟合于真实随机合金、平均场合金和 Fe 的模拟数据，得到 $C$ 分别为 0.011–0.0127 K⁻⁰·⁵、0.030–0.039 K⁻⁰·⁵ 和 0.058–0.070 K⁻⁰·⁵。取 $N\sim100$、$\nu_0\sim5\times10^{13}$ s⁻¹、$t=100$ ps，可得 Fe 的 $\Delta H_0\sim0.25$–0.35 eV。这些数值与采用 Mendelev Fe 势直接进行原子模拟所得到的、无限分离距离下的扭折对活化能 0.6 eV 相比，符合得较好 [32]。类似地，由式（4）确定平均场合金和真实随机合金的扭折对活化能分别为 0.75–1.28 eV 和 7.25–9.89 eV。A-atom 合金较大的 $\Delta H_0$ 反映了 Fe 与 A-atom BCC 合金在原子尺度材料性质上的差异。真实随机合金中大得多的 $\Delta H_0$ 清楚表明，浓度和／或局部芯结构的局部起伏会产生很大的活化能，约为成分完全相同的平均场合金的 9 倍。这一分析假定双扭折形核模型适用于真实随机合金，因此，不应将这一量化比较视为最终定论。我们已经表明（图 7），随机合金中的位错具有大量扭折，说明扭折形核并非在所有位置都很困难；强度可能由扭折的侧向运动控制，和／或由对滑移非常不利的局部芯结构对位错的钉扎控制。无论仍需进一步研究的具体机制如何，图 6 中的直接 MD 模拟数据均表明，随机合金具有大得多的有效滑移活化能。

译注：式（2）后关于“平均时间”的原文为不完整句，以上按其上下文保留含义；$P(\tau)$ 的记号及“单位时间内形核概率”的表述均沿用原文。

#### 3.3. 刃位错的临界分切应力

对于采用 Mendelev 势描述的纯 BCC Fe 中的 a/2<111> 刃位错，0 K 下的 Peierls 应力极小，小于 10 MPa；刃位错芯结构为平面结构，与 A-atom 合金中相同。使 A-atom 合金中刃位错运动所需的临界应力也很小，小于 10 MPa。如此低的数值是 BCC 金属中刃位错的典型特征，并导致螺位错与刃位错在表观迁移能力上具有巨大的各向异性，使螺位错在 BCC 金属的变形中占主导地位 [33]。在真实随机合金中，情况则相当不同。图 9 显示了由随机合金中 a/2<111> 刃位错运动的 MD 结果得到的临界分切应力随温度的变化。该 CRSS 比均匀合金和 BCC Fe 在 $T=0$ K 下的 CRSS 高出数个数量级。位错芯总体仍保持平面结构，不过，由于随机合金中的成分起伏，刃位错芯沿位错线的某些位置有变为非平面结构的趋势（图 4）；因此，强化来自位错穿过材料运动时，随机分布的原子与位错之间的整体相互作用。相对于单质或平均原子材料，这种强烈强化与 FCC 金属中发现的强化相似 [10]；在 FCC 金属中，强化已被直接联系到浓固溶体中的溶质—位错相互作用。因此，我们预期 BCC 刃位错的强化机制也类似。图 10 显示了 0 K、应力为 0.025μ 时，对刃位错模拟晶胞进行共近邻分析所得到的非 BCC 类型原子。位错线呈波浪形，其起伏波长约为 50 Å。这说明，模拟采用的 300 Å 位错线长度已足够大，能够得到无限长位错线的临界应力。

真实随机合金中的刃位错强化，显著改变了螺位错与刃位错之间的各向异性。在室温（$T=300$ K）下，螺位错的 CRSS 为 0.02–0.25μ，刃位错为 0.01–0.015μ。因此，二者的比值趋近于 1，而单质 Fe 和平均原子 BCC 材料中的比值约为 100。因此，真实随机合金的作用不仅是显著强化材料、提高控制流动强度的活化能，而且使材料在螺位错／刃位错运动方面更趋于各向同性。近期已在 Ti20Zr20Hf20Nf20Ta20 BCC HEA 中通过实验观察到位错微观结构这种更加各向同性的行为 [34]。因此，BCC HEA 合金变得更像 FCC 材料，尽管 BCC 与 FCC 中螺位错运动的具体机制很可能仍有不同。

译注：本段螺位错 CRSS 的“0.02–0.25μ”按原文保留；结合图 6，疑为“0.02–0.025μ”的小数点笔误。原文此处合金组成写作 Ti20Zr20Hf20Nf20Ta20，其中“Nf”也按原文保留，疑为“Nb”的笔误。
