Repository: Bit-Part-Young/Codex-Papers-Summary

# Codex 文献总结与翻译 

保存 使用 Codex 进行文献总结与翻译的输出 '文献总结 - ' md 文档。

```bash
.codex/skills/                # 用于 Codex 文献总结与翻译的 SKILL.md 文档

1-papers/                     # 要翻译的文献 pdf 文件
2-summaries/                  # Codex 直接输出的 *.md 文档
3-summaries-renamed/          # 重命名后的 *.md 文档
```

File: 3-summaries-renamed/文献总结 - 模型 FCC Co-Fe-Ni-Ti HEA 中的 CSRO 强化.md
# 文献总结 - 模型 FCC 高熵合金中的化学短程有序强化 - 2020

---

## 文献基本信息

- **英文标题**：Chemical short range order strengthening in a model FCC high entropy alloy
- **DOI**：https://doi.org/10.1016/j.actamat.2020.02.041
- **作者**：E. Antillon、C. Woodward、S. I. Rao、B. Akdim、T. A. Parthasarathy
- **作者单位**：
    - a. UES Inc. Dayton, Ohio 45433, USA
    - b. Materials and Manufacturing Directorate, Air Force Research Laboratory, Wright Patterson Air Force Base, Dayton OH 45433-7817, USA
- **期刊**：Acta Materialia，190（2020），29–42；Full length article
- **日期**：投稿 13 September 2019；返修 13 January 2020；接收 17 February 2020；在线发表 18 March 2020
- **数据与代码链接**：原文未提供

---

## 论文内容详细总结

### 研究背景与目的

- 高浓度多组元 FCC 固溶体在实际退火后会形成化学短程有序（CSRO），完全随机的原子排布可能包含退火时不稳定的高焓局部区域。仅用随机溶质失配解释强化，可能遗漏滑移切断有序键的能量代价。
- 论文以 Co30Fe16.67Ni36.67Ti16.67 模型合金为对象，考察不同退火温度产生的 CSRO 如何改变刃位错和螺位错的临界分切应力（CRSS），并把尺寸失配与化学键作用纳入同一强化模型。

---

### 研究方法

- 用 LAMMPS 与 Zhou 等人的 Co–Fe–Ni–Ti 原子间势计算。位错模拟盒沿 [1-10]、[11-2]、[111] 的尺寸分别为 1236 Å、1141 Å、202 Å；前两方向周期性，第三方向为自由表面。退火在约 589.8 万原子的 50.4 Å 厚薄片上进行，再沿 [111] 复制；先退火，后插入位错。
- 用固定总体成分的混合分子动力学／蒙特卡罗（MD/MC）交换原子，在 700、1100、1500 K 退火。大体系约 2 个 MC 步后停止；10.8 万原子小体系约需 10 个 MC 步充分收敛。尤其 1500 K 大体系的终态能量仅达到小体系对应变化量的约 60%，作者将其视为未充分收敛。
- 以 Warren–Cowley（WC）参数度量邻近原子对的偏离随机程度；负值表示有序，正值表示同类原子分离倾向。以逐级增大应力的 MD 模拟确定解钉 CRSS；估计不确定度约 20 MPa。
- 计算位错滑移的能量地形，从准静态片段的自相关提取障碍能量与特征长度；能量地形相对外力功的系统偏移用于求弥散反相界面能（DAPB）。在 Labusch–Leyson–Varvenne 模型中加入由邻近溶质相关性产生的失配修正，以及切断有序键的化学强化项。

---

### 主要结果

- 退火温度越低，Fe–Ti 邻近配对越显著，Ti–Ti 避邻越强；1100 K 时有序主要局限于第三近邻壳层以内。随机态、1500、1100、700 K 态的位形熵分别为 1.327、1.325、1.300、1.279 $k_B$/原子；相对随机态的势能变化分别为 0、−6.2、−12.9、−16.6 meV/原子。
- 随退火温度降低，晶格常数由随机态的 3.6407 Å 降至 700 K 态的 3.6387 Å，剪切模量由 38.3 升至 41.6 GPa；本征层错能由 20.0 升至 26.7 mJ/m²。退火减小局部高焓区与 Shockley 分位错间距分布的长尾。
- 1500 K 退火先使刃位错软化；更低退火温度下 Fe–Ti 有序键强化增强，700 K 时刃位错强度回升并超过随机态。螺位错受尺寸失配的影响较小，随 CSRO 增加持续强化。低温退火态与随机态的强度差在较宽测试温度范围内保持，作者将其归于近似非热激活的有序强化贡献。
- 从滑移能量地形测得，1500、1100、700 K 退火态的 DAPB 能：刃位错分别为 5、14、17 mJ/m²，螺位错分别为 4、13、21 mJ/m²；随机态偏移小于 0.25 mJ/m²。反向驱动位错得到的 1100 K 估计约 12 mJ/m²，与正向分析一致。
- 随机态刃位错的能量地形给出约 10.0–13.4 Å 的滑移粗糙尺度、约 2.4–3.30 eV 的整条位错能量尺度，以及约 98–122 Å 的位错线方向特征长度；代入简化地形估计 CRSS 约 230 MPa。解析随机固溶体模型预测 222 MPa，与原子模拟相近。

---

### 讨论与结论

- 退火引起两种相反的刃位错效应：原子重新分布使平均失配相互作用减弱，而有利化学键的形成使滑移切断有序区域需要额外做功。螺位错的失配项变化较小，强度更直接地随有序程度提高。
- 修正模型通过 WC 配对相关性调整失配能量涨落，并用键能和 WC 参数估计 DAPB 化学强化。其趋势与 5 K 的 MD 测量在约 20 MPa 应力不确定度内大体相符。作者提出的框架可用于其他多组元合金，但本文只在这一模型成分与所用原子势上展示。
- 解释结果时须注意：原子交换未模拟 FCC 合金空位介导扩散动力学；退火前没有位错，因此没有考察溶质向位错偏聚；1500 K 大体系退火未充分收敛；5 K 分析忽略零点能及低温热输运影响。

---

## 章节翻译

### 摘要

为理解化学短程有序在 FCC 成分复杂合金变形机制中的作用，本文使用混合分子动力学／蒙特卡罗模拟，在不同温度下对一种随机模型合金（Co30–Fe16.67–Ni36.67–Ti16.67）进行退火。模拟产生显著的化学短程有序（CSRO），并且退火温度越低，有序程度越高。退火使高焓区域趋于均匀，其原因是：（1）化学组元重新分布为更紧凑的构型；（2）原子对形成降低体系总能量的化学键。按照 Johnson 和 Zhou 的成对相互作用（EAM）势描述，与随机分布相比，本文研究的成分具有显著的 Ti–Fe 原子对有序。本文采用能量地形方法评估随机固溶体和退火体系中的局部强化行为，观察到失配分量与化学短程有序之间的相互作用，并分析其对总体临界分切应力的影响。本文定量评估短程有序对临界屈服应力的作用，并与现有固溶体模型比较。最后，我们提出并验证对 Labusch–Varvenne 类高浓度固溶体解析模型的扩展，使其包含化学短程有序的影响。

---

### 1. 引言（原文标题：Motivation）

过去十年，人们对含多种高浓度元素的合金越来越感兴趣。最初，研究侧重于由五种或更多等原子浓度元素构成固溶体的所谓高熵合金。近期，研究转向组元数更少的体系（如中熵合金、成分复杂合金），以及利用第二相析出强化的可能性。对广泛化学成分所做的 Calphad 调查表明，稳定的四元、五元及更高元高熵合金数量相当有限 [1]。虽然 CalPhad 方法必须依靠外推预测更复杂等原子合金的相稳定性，但结果反映了符合 Hume–Rothery 规则的可用元素所受的限制。现有理论和实验表明，对于需要单相固溶体合金的研究，三元和四元合金可能是最佳测试体系 [2]。此外，成分复杂合金（CCA）建模的近期进展表明，只要一种元素的原子尺寸偏离平均值，就足以产生显著强化效应 [3]。

常规冶金工艺通常包括从熔体以适当速率冷却，并在低于预期使用温度的温度下长时间退火。这会实现一定程度的均匀化，从而改善应用中的结构性质和相稳定性。在固溶体合金中，这使化学组元从高焓区域扩散，形成化学短程有序（CSRO）和偏聚，进而降低体系的总自由能。对使用温度下材料强度的任何实际评估或预测，都应结合预期加工条件（如退火温度）考虑这一点。虽然通常预计化学无序程度随温度升高，但元素完全随机分布对应于从固液相边界淬火并冻结随机化学分布。原子尺度方法使用这一近似时应谨慎，因为它会引入退火时不稳定的高焓区域。这类区域很可能与经过的位错发生强相互作用，因为它们在能量上不稳定，被位错切过时会显著降低基体晶格的能量。本文探讨局部化学结构的演变如何影响成分复杂固溶体合金中的固溶强化。

近期发现表明，CCA 在给定温度下最稳定的热力学构型并非严格随机。由 Cantor 发现的典型多组元固溶体合金 [4] 已被证明是例外而非普遍情况。E. George 研究了 Cantor 合金的变体，明确表明替换大部分元素（即 Ti ↔ Co）会使焓显著降低，与 1273 K 退火温度下的 CSRO 一致 [5]；而在较低的 700 K 退火温度下，该体系不稳定并分解为不同相 [6]。类似地，Ding 等人最近利用密度泛函理论蒙特卡罗计算预测了 CrCoNi 在 500 K 的 CSRO [7]；Li 等人使用原子间势研究同一三元体系，得出 CSRO 倾向于提高其力学屈服强度的结论 [8]。这类方法为从第一性原理预测成分复杂合金中 CSRO 的关键指标提供了途径，例如 Warren–Cowley 参数 [9] 和弥散反相界面能 [10]。

要推进对这些合金固溶强化的预测，需要更好地理解 CSRO 在 FCC、BCC 和 HCP 体系中效应的量级。总体而言，还可以研究其他几种途径，包括相变、涌现的有序化（长程和短程）、相分离及／或析出。本文聚焦于不同温度下，模型 FCC 随机合金（Co30Fe16.67Ni36.67Ti16.67）中 CSRO 对位错迁移率的作用。Rao 等人此前已用分子动力学模拟研究过这一特定随机成分 [11]。该合金对剪切变形具有弹性稳定性，其计算屈服强度和层错能与类似 FCC 成分复杂固溶体合金的实验值有合理一致性。

在本文工作中，利用位错沿滑移面移动时的能量地形，评估控制上述模型合金固溶强化的机制。该方法以同一方式处理不同类别的固溶强化（失配、统计分布和 CSRO），因而能够评估其相对贡献 [12]。研究结果可帮助理解 CSRO 对位错迁移率的影响。历史上，强化来源被分为溶质或溶质团簇的尺寸、模量和化学失配相互作用造成的随机钉扎（Fleischer）[13,14]，以及在具有短程有序的合金中由有序化引起的断键化学贡献 [10,15,16]。现有高浓度固溶强化模型忽略了 CSRO 的作用。这与这些模型起源于稀溶质浓度体系一致；在稀溶质体系中，通常假设溶质之间的相互作用可以忽略。

将化学有序纳入固溶强化模型有几个重要原因。首先，合金退火后，位错切过有序区域的键必须额外做功，因此化学有序会产生强化 [10,15,16]。化学偏聚也可以提供互补强化来源，因为不倾向于成为第一近邻的原子会阻碍位错通过。即便处于无序状态，在一些体系中，固溶强化仍须仔细考虑位错几何形态及其与某些溶质原子团簇的相互作用 [17]。其次，退火用较低焓的原子构型替代高焓构型，影响潜在强固溶强化局部体积区域的分布。原子组元重新排列倾向于减小与邻近原子的平均尺寸失配相互作用，从而有效降低弹性强化贡献。因此，真实地模拟固溶强化必须仔细纳入化学有序的影响。本文的主要目标是理解复杂高浓度合金中，化学有序和失配相互作用对位错迁移率的共同作用。

本文安排如下：第 2 节介绍用于退火和向模拟盒施加应力的计算方法；第 3 节讨论 CSRO 对体材料性质以及刃位错和螺位错迁移率的影响；第 4 节介绍直接从受应力模拟中获取强化参数的地形方法；第 5 节将结果与解析固溶强化模型比较；第 6 节总结工作并提出结论。

---

### 2. 方法（原文标题：Computational methods）

#### 2.1 模拟盒与位错方法

本文模拟使用大规模原子／分子并行模拟器 LAMMPS [18]，以及 Zhou 等人开发的四元 Co–Fe–Ni–Ti 原子间势 [19]。模拟盒（见图 1）为采用正交坐标系的 FCC 晶格：$x=[1-10]$（$L_x=1236$ Å）、$y=[11-2]$（$L_y=1141$ Å）、$z=[111]$（$L_z=202$ Å）。沿 $x=[1-10]$ 与 $y=[11-2]$ 方向采用周期性边界条件，沿 $z=[111]$ 方向采用自由表面边界条件。依据各向异性弹性 Volterra 解 [20] 移动原子，在两个 [111] 面之间插入完整刃位错与螺位错。退火样品中的位错在完成下述退火程序后才插入。螺位错周期性边界条件的实施方法见 Rodney [21]。将位错（刃位错或螺位错）插入晶格并用晶格静力学充分弛豫后，对体系施加与恒定剪应力 $\tau_{xz}$ 一致的应变。固定顶部和底部 $z$ 层（薄层），对体系其余部分进行分子静力学最小化，使变形晶体弛豫至新构型。最小化完成后，按 $F_\pm=\pm\tau A/N$ 分别沿正、负 $x$ 方向向顶部和底部 $z$ 层施加力，其中 $A$ 和 $N$ 分别是顶部（底部）层的面积和原子数，$\tau$ 为施加应力。MD 模拟的初始条件为目标外加应力下经分子静力学弛豫的位错芯。转入分子动力学前，体系通过晶格膨胀因子缩放，使压力接近零；原子速度则按研究温度下的 Boltzmann 分布赋值。使用 Nosé–Hoover 恒温器使原子在恒温下演化。上述程序是这类模拟的常规做法；在 $T=5$ K 时，分切应力涨落量级约为 $\delta\tau_{xz}\sim10$ MPa。

为测量位错解钉的临界应力，采用逐级增大应力的方法。首先施加恒定分切应力 50 ps，监测分位错的位置随时间的变化，以判定其运动。如果分位错质心的移动小于 5 Å，应力再增加 7 MPa。如此逐级加应力，直到分位错开始持续滑移。图 2 给出一个例子：初始施加应力为 $\tau_{xz}=180$ MPa，随后约四次每次增加 7 MPa；在约 $t=300$ ps，应力达到约 $\tau_{xz}=210$ MPa 时，分位错开始流动。用这一方法可测得位错解钉临界应力，其不确定度约为应力涨落的两倍，即 $\delta\tau_{xz}\sim20$ MPa。

#### 2.2 使用混合蒙特卡罗／分子动力学方法退火

在这一体系中，允许晶格内任意不同组元的原子对交换，以模拟溶质扩散。该计算方法忽略了被认为主导 FCC 金属置换溶质扩散的空位介导机制的动力学 [22]。本文关注位错穿过新退火材料时产生的固溶强化，因此混合蒙特卡罗方法应用于没有位错线的体材料。未来研究可以考虑溶质向位错偏聚形成 Cottrell 气团，但这超出了本文范围。因此，本文方法模拟的是在实际热处理条件下可能遍布晶格的化学均匀稳定区域。

退火计算所用模拟盒与元素随机分布的模拟盒具有相同的 $[L_x,L_y,L_z]$ 尺寸，按以下程序建立。首先用 Park–Miller 随机数发生器 [18] 在 FCC 晶格中生成具有目标成分的初始随机分布，晶格常数 $a=3.64$ Å，薄片尺寸为 $[L_x,L_y,50.4\ \text{Å}]$，含 5,898,240 个原子。退火样品使用混合蒙特卡罗／分子动力学方法平衡。蒙特卡罗方案允许不同组元的任意一对原子在晶格内交换，以模拟扩散，同时保持总体 Co30–Fe16.67–Ni36.67–Ti16.67 浓度不变。这与半巨正则蒙特卡罗方案不同；后者允许原子与无限储库交换，可能改变总体化学成分 [23]。把蒙特卡罗组元交换与分子动力学结合，可在固定浓度下获得代表性的等压等温系综结构。退火后，沿 $z$（[111]）方向复制薄片，形成与随机模拟盒尺寸相同的体系。混合 MD/MC 算法如下：

1. **MC 交换**：在模拟盒中随机选取两种不同组元的原子，交换其位置。速度按交换原子类型的质量比缩放，以保证各原子交换前后的动能相同。
2. **Metropolis 判据**：若 $u<P_{\mathrm{final}}/P_{\mathrm{initial}}$，则接受交换；$u$ 是 $[0,1]$ 内随机数，$P_i=e^{-\beta U_i}$ 为 Boltzmann 分布，$U_i$ 为体系势能，$\beta=1/(k_BT)$。
3. **MC 取样**：对所有原子对类型，重复步骤 1 和 2 共 100 次。
4. **MD 弛豫**：在恒压（NPT）条件下运行 50 个分子动力学时间步，使体系去相关。该步骤释放交换可能造成的局部残余应力。
5. 重复步骤 1–4，直至达到下述合理收敛程度。

为评估退火程序的收敛性，跟踪单位原子势能随尝试交换次数的变化，如图 3(a) 所示。用上述方案对约 600 万原子的样品退火计算量很大。因此，当整个体系中每种不同原子对均尝试交换约 150 万次、观察到合理收敛后，即停止退火；这相当于约 2 个 MC 步。一个 MC 步定义为交换尝试次数与晶格原子数之比。对较小模拟盒（108,000 个原子）的计算表明，在研究的所有温度下，混合 MC/MD 方法约需 10 个 MC 步才能完全收敛。

在较大模拟盒中，$T=700$ K 和 $T=1100$ K 的最终能量与较小模拟盒的收敛能量比较接近（达到约 90%）；而 $T=1500$ K 的能量变化仅达到小模拟盒相应数值的约 60%。这说明 1500 K 退火很可能需要远长于本文可用计算时间的退火过程，才能用该方法获得充分收敛的模拟。不过，各种退火样品仍为研究模型合金不同 CSRO 程度下的强化性质提供了系统性样本。已有其他并行算法通过浓度矩的多变量优化问题加快大体系收敛 [24,25]，但确定多维体系的 Lagrange 乘子（化学势）并不简单。本文方法虽然对于大体系较慢，却只需在晶格中重排原子，无须求解约束方程。

所有原子对的交换接受率如图 3(b) 所示。由于 Ti 原子半径比其他原子大近 20% [19,26]，Ti 与任何其他元素交换的接受率最低。相反，Ni ↔ Co 交换最容易被接受，因为 Ni 和 Co 的原子半径及电负性相近，预期可相互固溶 [27]。下面讨论用于量化退火体系 CSRO 程度的指标。

#### 2.3 化学短程有序程度的估计

使用 Warren–Cowley（WC）参数 [9] 表征不同退火温度下的 CSRO 程度。该参数可从晶格中占位点 $(i,j,k)$ 与 $(p,q,r)$ 的两点相关函数的偏离定义为

$$
\alpha_{nm}=\dfrac{\langle c^n_{ijk}\rangle\langle c^m_{pqr}\rangle-\langle c^n_{ijk}c^m_{pqr}\rangle}{c_n c_m}.\tag{1}
$$

其中 $c^n_{ijk}$ 表示晶格位点 $(i,j,k)$ 处组元 $n$ 的局部占位，尖括号表示对不同晶格位点求平均，$c_n$ 为整个体系中组元 $n$ 的总体浓度。为量化晶格中的 CSRO，尤其关注相距较近的位点 $(i,j,k)$ 与 $(p,q,r)$。除非另有说明，本文仅使用最近邻估计 WC 参数。

由于两点相关函数对组元交换应是对称的，即 $\langle c^n_{ijk}c^m_{pqr}\rangle=c_nP_{nm}=c_mP_{mn}$，其中 $P_{nm}$ 表示 $n$ 型原子的邻位为 $m$ 型原子的条件概率；并且平均局部浓度等于总体浓度，故 WC 参数可写成

$$
\alpha_{nm}=1-\dfrac{P_{nm}}{c_m}.\tag{2}
$$

WC 参数为零描述完全随机的固溶体；负值表示有序结构，正值表示偏聚倾向。MD/MC 模拟收敛后，通过对模拟中所有原子按式 (2) 所得估计值求平均，获得 WC 参数。

---

### 6. 结论（原文标题：Summary）

本文使用原子尺度方法研究化学短程有序对 FCC 成分复杂合金（Co30–Fe16.67–Ni36.67–Ti16.67）变形的影响。Johnson 形式的嵌入原子法势在此成分下产生稳定的 FCC 固溶体。在位错坐标系中建立了一个大模拟盒（1236 × 1141 × 202 Å），元素最初在整个晶格中随机分布。随后用混合分子动力学／蒙特卡罗方法在三个温度（700、1100 和 1500 K）对含约 600 万原子的 50 Å 厚薄片退火，再将其复制至大模拟盒的尺寸。通过在指定滑移面上逐级提高外加载荷，用分子动力学模拟研究 CSRO 对随机态及退火态模拟盒中刃位错和螺位错强度的影响。

采用描述局部化学成分的 Warren–Cowley 指标评估退火产生的 CSRO。该 CCA 的原子尺度模型在 Fe 与 Ti 之间产生强烈的化学有序，而 Ti 与 Ti 彼此分离。退火还使局部静水应变（即尺寸失配）最大的原子位置系统性地向较小失配值重新分布，因此在更低退火温度下，整体分布更加集中。正如预期，退火温度越低，上述趋势越强。

本研究的一项关键观察是：随着体系更加有序，晶体内部的平均失配相互作用减弱；与此同时，在能量上有利的原子键开始形成，降低体系总能量。对于具有刃型特征的位错，发现这两种机制对解钉临界应力的影响相反；而对螺位错，失配项的影响可以忽略，临界应力随 CSRO 增加而升高。因此，总体强度本质上取决于这两种效应的竞争，其结果很可能依赖具体体系。本文开发的方法旨在将这些效应分离，并提供将 CSRO 贡献纳入现有固溶体模型的途径。

正确测量位错与失配相互作用及化学效应（成键和化学偏聚）的共同作用，对多组元合金提出了若干挑战。本文采取的方法是，计算位错通过复杂原子场时的能量地形，再与位错扫过单位面积所需的解析功比较，以评估固溶强化效应。由此得到的测量结果使我们能够分离化学有序与其他失配固溶强化机制的贡献。此外，该方法提供了固溶强化来源的定量信息，可用于建立固溶体模型。本文提出对 Varvenne 等人的随机固溶体模型中的统计描述作简单修正，计入相邻溶质相关性对位错失配相互作用的影响。同时，加入一个补充强化机制，用于描述滑移时切断有利化学键所涉及的能量。这两项贡献结合后，能够再现随晶格有序程度增加而观察到的屈服应力变化趋势。

虽然本文只在一种模型合金成分上演示了这一方法，我们预计所开发的方法具有较广的普适性，可应用于多种多组元合金。扩展解析模型所需参数——CSRO 的 Warren–Cowley 估计值、弥散反相界面能，或将这些参数关联起来的位形能变化——均可由现有密度泛函理论（DFT）方法获得。预计成分复杂的商业合金以及更广泛的高熵合金都会表现出不同程度的化学有序，并在很宽的温度范围内影响其强度。

---

## 结果与讨论子标题翻译

- 3. 退火对材料性质的影响
    - 3.1 体材料性质
    - 3.2 临界分切应力
- 4. 使用能量地形方法测量强化参数
    - 4.0.1 具有化学短程有序的体系的能量地形
- 5. 将 CSRO 纳入固溶体模型

---

## 图表题翻译

图 1：本研究使用的几何结构和坐标系。X 和 Y 方向采用周期性边界条件，Z 方向边界采用自由表面边界条件。将一个完整刃位错（或螺位错）插入模拟盒中央，并按正文所述施加应力。模拟盒尺寸为 $L_X=1236$ Å、$L_Y=1141$ Å、$L_Z=202$ Å。

图 2：分切应力（左轴）和后随分位错的位置（右轴）随模拟时间的变化。虚线标出约 $t=300$ ps 时的临界解钉状态。

图 3：（a）相对于随机态的单位原子势能随 MC 步数的变化，退火温度为 $T=700$、1100 和 1500 K。（b）$T=1100$ K 时各原子对交换尝试的接受率随 MC 步数的变化。

图 4：（a）不同退火温度下各原子对的 WC 参数（仅第一近邻壳层）。（b）固定退火温度 $T=1100$ K 时，WC 参数随用于定义原子对概率的最近邻壳层变化。

图 5：临界应力随温度的变化：上图为（a）刃位错，下图为螺位错。不同标记对应将位错插入晶格之前采用的不同退火温度。

图 6：随机态与退火态中刃位错／螺位错的层错宽度分布。

图 7：螺位错分位错的快照：上图为退火态（1100 K 退火），下图为随机态。分位错（黑线）从左向右移动。晶格颜色表示 Ti–Ti 原子对 WC 参数的符号：蓝色为负，绿色为零，红色为正。颜色说明请参见本文网络版。

图 8：5 K 下刃位错穿过元素随机分布晶格时的能量地形。（a）–（c）显示在晶格三个不同起始位置，分位错运动产生的能量地形与后随分位错位置的关系；（d）–（f）显示相应速度曲线；（g）–（i）显示位错运动期间每隔 1 ps 在晶格不同位置记录的后随分位错快照。虚线之间的区域表示正文所述位错准静态运动的区间。

图 9：后随分位错在不同位置时，各种短程有序程度对应的能量地形比较。具有一定有序程度的体系出现系统性偏移，可用于估计 CSRO 的能量贡献。曲线斜率对应位错切过晶格时遇到的平均单位长度有序能。

图 10：5 K 下由 MD 测得的临界应力中，失配项（红色）与短程有序项（青色）的贡献。虚线柱表示按正文所述使用断键项及失配项变化构建的解析模型（AM）所预测的贡献。颜色说明请参见本文网络版。

图 11：随机合金（实线）和平均合金（虚线）中，按式 (23) 得到的 Ti–Ti 原子对（上图）与 Fe–Ti 原子对（下图）的结合能分布。图例标出分布的平均值与平均场方法的估计值。

---

表 1：退火态与随机态的晶格性质比较，其中 $T$ 为退火温度。列出晶格常数 $a$、弹性常数、相对于随机态的势能差——模拟所得 $\Delta U$ 与按式 (3) 所得 $\Delta U^*$——本征层错能以及按式 (4) 所得位形熵。

表 2：使用 Varvenne [47] 的平均场势得到的第一近邻溶质–溶质相互作用能。

表 3：完全随机态和不同温度退火态的 FCC Co30Fe16.67Ni36.67Ti16.67 合金的 Warren–Cowley 参数，单位为 $10^{-3}$。括号中的误差对应所示数值的末位数字。

File: 3-summaries-renamed/文献总结 - 氧和硫对锆中位错滑移的影响 - 原位拉伸试验中的位错动力学 - 2026.md
# 文献总结 - 氧和硫对锆中位错滑移的影响 I. 原位拉伸试验中的位错动力学 - 2026

## 文献基本信息

- 英文原文标题：Impact of oxygen and sulfur on dislocation glide in zirconium – I. Dislocation dynamics from in situ tensile tests
- DOI 链接：https://doi.org/10.1016/j.actamat.2026.122585
- 作者：Daniel Caillard, Fabien Onimus, Raphaëlle Guillou, Ivan Guillot, Emmanuel Clouet
- 期刊：Acta Materialia
- 文章状态：Corrected proof，参考号 AM 122585
- 投稿日期：2025 年 10 月 10 日
- 返修日期：2026 年 7 月 15 日
- 接收日期：2026 年 7 月 22 日
- 在线发表日期：论文首页未给出明确在线发表日期；PDF 元数据显示 corrected proof 生成日期为 2026 年 7 月 23 日
- 数据/代码链接：正文提到与原位实验相关的视频可作为 Supplementary materials 获取，但 PDF 中对应位置显示为 “[INSERT LINK]”；未给出明确数据或代码仓库链接
- 关键词：Dislocation, Plasticity, Zirconium, Dynamic strain aging, Solid solution

## 文献总结

### 研究背景

硫是锆及锆合金中非常有效的固溶强化元素。已有热蠕变实验显示，在约 400°C 附近，几 ppm 到几十 ppm 的硫即可显著降低锆合金蠕变速率。硫的影响不局限于热蠕变，也在辐照蠕变和高于室温的拉伸实验中观察到。

既有研究认为，硫可能通过与位错芯相互作用而减慢位错运动，但其具体物理机制尚未明确。Ferrer 等人的研究显示，硫会增强由氧引起的动态应变时效（DSA）相关效应：在 300°C - 500°C 范围内，含硫更多的锆合金在屈服应力-温度曲线上出现小峰，并伴随应力-应变速率敏感性显著下降。问题在于，DSA 通常需要较高溶质浓度，而这里的硫含量只有 ppm 量级。

本文的目标是通过透射电子显微镜中的原位拉伸实验，分别识别氧、硫以及二者共同存在时对锆中位错滑移动力学的影响，从而解释硫为何能强烈放大氧导致的强化与 DSA。

### 实验材料与方法

作者研究了 7 种锆样品，氧含量从 80 wppm 到 1300 wppm，硫含量从无硫到 25 wppm。样品包括 Zr-80O-10S、Zr-200O、Zr-1300O、Zr-500O-5S、Zr-500O-25S、Zr-1200O-5S 和 Zr-1200O-25S。

原位拉伸实验在 JEOL 2010 TEM 中进行，温度从 200°C 增加到 550°C。作者通过位错位移、滑移迹线、Burgers 矢量和 Schmid 因子分析位错滑移面和速度。局部平均应变速率约在 0.5 × 10^-5 s^-1 到 2 × 10^-5 s^-1 之间，使不同样品之间的行为可直接比较。

### 低温滑移行为

低温区通常低于 300°C。在这一温度范围内，位错主要为 ⟨a⟩ 位错，并且通常发生棱柱面滑移；当基面滑移体系的 Schmid 因子足够高时，也可激活基面滑移。此时没有观察到金字塔面滑移。

纯棱柱面滑移时，位错呈弯曲形态，以非恒定速度不规则移动，并表现出许多弱而难以分辨的钉扎点。作者认为这些钉扎点可能来自固定溶质或溶质原子团簇，如氧、铁或铬。低温下未观察到作用于螺型方向的 Peierls 力，这与先前对纯锆的实验和第一性原理计算一致。

当基面滑移被激活时，直的螺型位错通过基面与棱柱面滑移组合，在波状滑移面中稳定运动。该行为主要受螺型方向上的 Peierls 机制控制；这种摩擦在 300°C 以上消失，基面滑移趋于非热激活。

### 高温黏滞滑移行为

高温区通常高于 500°C。所有样品均观察到位错黏滞滑移，其特征是位错以较恒定速度缓慢移动，对应很低的应力-速度依赖性。作者将这种行为归因于受扩散控制的滑移，即位错拖曳其周围富集溶质原子的气团运动。

高温下，位错可以在棱柱面中滑移，也可以在非晶体学平面中滑移，后者来自棱柱、基面和金字塔面滑移的混合。与低温不同，金字塔面滑移只在高温黏滞机制开启后出现。由于氧在 HCP 锆中的扩散是近各向同性的，棱柱面和金字塔面上位错的黏滞速度相近。

随着温度升高到高温黏滞区，作者多次观察到滑移面发生变化：低温下原本为棱柱面滑移的位错，在约 490°C - 500°C 时交滑移到金字塔面或接近金字塔面的非晶体学平面。这说明位错被氧 Cottrell 气团包围时，金字塔面滑移变得与棱柱面滑移相当，并显著参与高温塑性变形。

### 中温动态应变时效

300°C - 500°C 是低温机制和高温机制之间的过渡区。该区域内，单纯黏滞滑移太慢，不足以承担外加应变速率；位错必须以更高速度逃离 Cottrell 气团，否则会再次被扩散溶质钉扎并回到黏滞速度。因此存在一个 DSA 典型的“禁阻”位错速度范围。

作者区分了两类 DSA 行为：第一类是单个位错快速滑移和弱雪崩，常伴随可测的慢黏滞运动；第二类是非常强的雪崩，有时像 Lüders 带一样横向传播，同时伴随极慢甚至不可检测的黏滞运动。

无硫的 Zr-200O 和 Zr-1300O 样品主要表现为单个位错快速滑移。中等氧硫含量的 Zr-80O-10S 和 Zr-500O-5S 表现为快速滑移和弱雪崩。氧和/或硫含量较高的 Zr-1200O-5S、Zr-500O-25S 和 Zr-1200O-25S 出现非常强的雪崩。

### 黏滞滑移速度与活化能

作者系统测量了黏滞滑移速度并绘制 Arrhenius 图。高温区中，当黏滞滑移速度高于约 40 nm/s 时，仅靠黏滞运动即可满足外加应变速率，因此只观察到黏滞滑移。中温 DSA 区中，雪崩最强的样品正是黏滞滑移速度最慢的样品，即含有较高氧和硫的样品。

无硫或低氧低硫样品中，黏滞速度活化能约为 1.6 eV - 2.1 eV，与实验测得氧扩散活化能 1.9 eV 一致，支持黏滞滑移受氧扩散控制的结论。

含硫且氧含量足够高的样品中，在相同温度下会出现明显分散的黏滞速度，快慢可相差 20 到 100 倍。作者认为较快的黏滞滑移主要受氧控制，而较慢的黏滞滑移同时受氧和硫控制。含硫样品的表观活化能升高到 2.5 eV - 2.8 eV，这不能简单由硫扩散解释，而指向硫与位错相互作用产生的额外钉扎机制。

### 氧的作用

氧导致 DSA 的机制包括 Cottrell 气团拖曳和 Snoek 有序。低温进入 DSA 区时，氧长程扩散仍有限，例如在 400°C 时，1 s 内的均方位移小于 4 Å，因此氧只来得及发生少数跳跃。作者指出，氧原子形成可在位错应力场中重新取向的溶质对，从而产生 Snoek 有序和额外反向应力。

随着温度升高，Cottrell 气团拖曳变得更重要。氧在位错应力场中富集，既减慢位错运动，也促进 O-O 对形成，从而增强 Snoek 效应。氧含量越高，Cottrell 气团越完整，黏滞滑移越慢，DSA 起始温度向低温移动，雪崩更频繁。

氧还改变偏好的滑移面。低温时，氧近似固定，滑移主要受锆晶格摩擦和固定障碍控制，棱柱面最易滑移。高温时，位错拖曳氧气团，速度对分解剪应力不敏感，并近似与应力成正比，使相近 Schmid 因子的棱柱面和金字塔面可以具有相近速度，因此出现大量金字塔面滑移和波状滑移。

### 氧和硫的协同作用

实验结果表明，强 DSA 需要氧和硫共同存在。对于相近氧含量，少量硫显著增强 DSA 并降低黏滞位错速度。例如 Zr-1200O-5S 比无硫 Zr-1300O 表现出更强 DSA；在约 500 wppm O 条件下，Zr-500O-25S 比 Zr-500O-5S 的 DSA 更强。

对于相近硫含量，氧含量越高 DSA 越强。例如 5 wppm S 条件下，Zr-1200O-5S 比 Zr-500O-5S 的 DSA 更强。这说明 DSA 首先依赖氧浓度，而硫放大氧的作用。高硫不足以在低氧样品 Zr-80O-10S 中产生强 DSA；高氧但无硫的 Zr-1300O 也不足以产生最强 DSA。

作者提出的协同机制是：氧首先扩散并偏聚到位错附近，形成富氧气团并减慢位错；位错速度降低后，即使硫浓度很低，硫也有时间从更远距离扩散到位错。由于硫扩散比氧更快，这进一步补偿了其低浓度。硫随后与位错芯或层错强相互作用，尤其是与金字塔面层错相互作用，锁定位错并进一步降低位错速度。

### 宏观力学意义

微观上，氧和硫共同偏聚导致位错黏滞滑移显著减慢。宏观上，这对应更高流动应力、更低应力-应变速率敏感性，以及更低蠕变速率。由于 300°C - 500°C 范围内锆中蠕变受位错黏滞运动控制，含硫合金的位错运动更慢，因此表现出更高蠕变抗力。

## 摘要翻译

已知向锆合金中加入硫具有巨大的强化效应，仅几个 ppm 就会在 300°C 以上导致强烈硬化和明显的蠕变速率降低。虽然先前工作已经显示氧和硫存在相互依赖的效应，其中硫会在动态应变时效范围内放大氧的强化作用，但硫添加对锆力学性质产生这种影响背后的物理机制仍然未知。利用透射电子显微镜中的原位拉伸实验，我们研究了在氧浓度介于 80 和 1300 重量 ppm、硫浓度最高达 25 wppm 的锆样品中，在 200°C 到 550°C 之间硫和氧如何改变位错的滑移运动。这些实验表明，当温度高到足以使氧扩散并在位错上偏聚时，滑移位错的速度会由于拖曳其富氧气团而降低。一旦位错运动减慢，尽管硫含量很低，硫在位错上的偏聚也变得可能，从而导致位错速度进一步降低。硫和氧在位错上偏聚的这种协同效应解释了硫对锆合金中氧强化作用的增强。

关键词：位错，塑性，锆，动态应变时效，固溶体

## 引言翻译

在锆和锆合金中常见的固溶强化元素中，硫尤其有效，因为即使含量非常少，例如几个 ppm 到几十个 ppm，它也会在约 400°C 显著降低蠕变速率 [1-4]。硫的影响并不局限于热蠕变，因为在辐照蠕变中也观察到了相同影响 [5]，在这种情况下它会减慢初始蠕变阶段，而不影响稳态阶段 [6]。与这些蠕变实验一致，在多种锆合金中高于室温进行的拉伸实验也观察到了强化 [3,4,7,8]。在 Ferrer 等人 [3,4] 研究的再结晶合金中，最强强化出现在 400°C，加入 20 重量 ppm 硫会使屈服应力增加 25 MPa（这一强化效应的说明见附录 A）。在化学成分相近的冷加工锆合金中，相同的硫添加会导致更重要的强化，在室温和 300°C 均观察到 65 MPa 的增加 [7]。当硫添加量更高、最高达 300 wppm 时，观察到类似而并非更大的强度增加 [7]；这与锆中硫的最大溶解度约为 20 wppm [1]，以及由固溶硫原子控制的强化机制一致。

这种硫对锆蠕变产生强烈影响背后的机制被认为是硫与位错芯相互作用，从而导致位错运动减慢 [6]；这可能通过增加晶格摩擦 [3,4] 或对滑移位错进行局部钉扎 [7,8] 实现，但其确切起源仍然未知。实验结果表明氧和硫存在相互依赖的效应。更具体地说，根据 Ferrer 等人 [3,4] 的研究，硫放大了许多与氧导致的动态应变时效（DSA）相关的效应。这些作者确实研究了两种含有相同氧含量、但硫含量不同的锆合金，并显示较高的硫含量会在 300°C - 500°C 的温度范围内，在屈服应力随温度变化的曲线上诱发一个小峰。此外，这个峰与应力-应变速率敏感性的强烈下降相联系。这种行为通常归因于 DSA，即运动位错与扩散溶质原子之间的动态相互作用。然而，通常认为 DSA 需要相当高的溶质原子浓度，远高于这里考虑的少量硫。

如上所述的同样小的屈服应力峰和同样的应力-应变速率敏感性最小值，也已经在几种不含硫的锆合金中观察到，这些合金也在接近 400°C 时变形 [9-12]。这些现象被归因于 DSA，即由 50 wppm（高纯 Zr）到 1500 wppm 范围内的大量氧与位错发生动态相互作用所致。在透射电子显微镜中的原位拉伸实验 [13] 已经证实，在含有重量分数 1% Nb 和 1500 wppm O 的 Zr 合金中，DSA 会在这一温度范围内出现。这些实验显示，在 250°C 到 300°C 之间，变形通过位错在棱柱面中均匀且稳定的滑移进行；而在 350°C 时，位错运动变得突发且不均匀；随后在更高温度，即 400°C，又重新变得稳定，这与 DSA 预期的行为完全一致。因此，毫无疑问，硫添加导致的蠕变强度增加以某种方式与来自氧溶质的 DSA 效应有关。然而，这种联系并不直接，因为人们并不理解为什么仅几个 ppm 的硫添加能够如此强化由氧原子导致的 DSA。

为了识别氧和硫溶质原子在蠕变和 DSA 中的确切作用，作者在含有不同氧含量、含硫或不含硫的 7 种不同锆锭中进行了原位 TEM 拉伸实验。作者在升高温度下测定位错运动动力学，并进行比较，以在不同比例下分离氧、硫以及两种元素共同作用对位错迁移率的特定影响。

## 方法翻译

### 2.1 合金

研究了不同的锆合金，这些合金主要含有氧和硫，并来自不同的既往研究。它们的成分见表 1。氧含量最低的锆，即 Van Arkel，来自 S. Graff 的博士论文 [14]。由于它含有 80 wppm O 和 10 wppm S，本文将其标记为 Zr-80O-10S。该合金此前已被用于表征纯锆中位错的滑移运动 [15,16]。另外两种氧含量更高的合金不含硫：Zr-200O，即海绵锆，之前已在参考文献 [16,17] 中研究；以及 Zr-1300O，即 Zr 702 合金，来自 C. Pujol 的博士论文 [18]。最后四种合金 Zr-500O-5S、Zr-500O-25S、Zr-1200O-5S 和 Zr-1200O-25S 均来自 F. Ferrer 的博士论文 [3,4]。它们含有 500 或 1220 wppm O，以及 5 或 25 wppm S。为了说明少量硫添加对锆力学性质的影响，作者对最后四种合金进行了拉伸实验。这些结果在附录 A 中描述。

其中一些合金还含有锡（Sn）。最大浓度为 2230 wppm，即 1700 appm 时，锡处于固溶状态。由于第二部分 [19] 中描述的从头算计算表明，锡溶质原子与氧和硫之间只有可忽略的相互作用，因此可以安全地排除氧和硫原子与锡结合所导致的强化，作为解释硫添加影响的来源。在分析位错速度如何随氧和硫含量变化时，将忽略锡的存在。

### 2.2 原位 TEM 拉伸实验

原位拉伸实验在 JEOL 2010 TEM 中进行，采用与作者先前工作 [15-17,20] 相同的方法。由于观察是在薄区进行，即样品边缘与电解抛光孔之间，因此局部应力状态为单轴，应变轴对应于样品杆方向。晶粒尺寸通常足够大，可以将可观察塑性区视为单晶。因此，可以使用 Schmid 定律估计不同滑移体系的相对易动性。

位错 Burgers 矢量根据经典消光规则推断，方法是在样品围绕样品杆方向倾转时使用可获得的衍射矢量；滑移面则根据薄膜表面上的滑移迹线方向推断。滑移迹线是被样品表面氧化层阻挡的位错，它们标示运动面与样品表面的交线。随着氧化层被逐渐剪切，这些迹线倾向于松弛并消失，尤其是在高温下。

局部平均应变速率根据单位时间内穿过观察区域的运动位错数量推得。所有样品中该值介于 0.5 × 10^-5 s^-1 和 2 × 10^-5 s^-1 之间，因此可以直接比较不同合金的行为。实验在从 200°C 到 550°C 逐步升高的温度下进行，以观察位错行为。

## 结论翻译

在 200°C 到 550°C 之间、对具有不同氧和硫含量的锆样品进行的原位 TEM 拉伸实验，使人们更好地理解了硫在这一温度范围内对锆产生强烈强化效应的原因。这些实验清楚地表明，当硫原子与扩散氧相互作用时，会进一步降低位错迁移率，从而放大锆合金中与氧相关的动态应变时效（DSA）。一旦温度变得足够高，通常高于 300°C，氧就能够扩散足够长的距离并在位错上偏聚，推测是在位错应力场中偏聚。这种氧偏聚会减慢位错运动，因为滑移位错必须拖曳其富氧气团。于是硫也可能在位错上偏聚。即使由于硫浓度远低于氧，硫需要扩散更长距离，但由拖曳富氧气团导致的位错慢速运动，给了硫原子到达位错的足够时间。硫更快的扩散速率也补偿了其较低浓度。作为这种额外富硫的结果，位错滑移变得更加困难，其速度进一步降低。

氧和硫溶质对位错运动的这种影响，在宏观尺度上解释了它们的强化效应。由氧和硫偏聚诱发的更慢位错运动导致更高的流动应力和更低的应力-速率敏感性。它也解释了含硫合金更高的抗蠕变性能：由于在这一温度范围（300°C - 500°C）内，锆中的蠕变受位错黏滞运动控制 [13]，因此更慢的黏滞运动会导致更低的蠕变速率。

## 结果/讨论章节子标题翻译

- 3. 结果
- 3.1 低温下的滑移，通常低于 300°C
- 3.2 高温下的黏滞滑移，通常高于 500°C
- 3.3 中间温度区间的动态应变时效
- 3.4 黏滞滑移机制中的位错速度
- 4. 讨论
- 4.1 氧的作用
- 4.2 硫和氧的共同作用

## 图题和表题翻译

表 1：合金成分，单位为重量 ppm（Van Arkel 合金的 Hf 成分除外，其单位为重量 %），并给出过去研究中的原始名称以及本文使用的标签。

表 2：⟨a⟩ 位错在棱柱型平面（P）、金字塔型平面（π）和基面（B）中滑移的最大 Schmid 因子，以及低温和高温下相应观察到的滑移面。

图 1：在 300°C 拉伸的 Van Arkel Zr-80O-10S 样品 #1 中观察到的棱柱面内位错滑移低温机制。本序列中的差分图像通过相隔 0.28 s 的两帧视频图像相减得到，用以突出该时间间隔内的位错运动。在这些差分图像中，位错初始位置和最终位置分别显示为黑色和白色，相应位移用箭头标出。图 (a) 中位错 1 的最终位置（亮色）对应于图 (b) 中的初始位置（暗色），依此类推。注意这种不规则运动会导致位错 1-4 在相同时间内移动不同距离。棱柱面与两个薄膜表面相交所对应的滑移迹线方向标记为 “tr”。投影 Burgers 矢量方向标记为 b。见补充材料视频。

图 2：在 200°C 拉伸的 Van Arkel Zr-80O-10S 样品 #3 中观察到的基面内螺型位错波状滑移。一条标记为 1 的直螺型位错（投影螺型方向标记为 b）在图 (a) 和 (b) 之间从 1 向左滑移到 1''，另一条标记为 2 的位错从右侧出现。差分图像 (c) 和 (d) 显示了两个步骤中的相应运动，中间位置为 1'。波状滑移迹线由基面滑移和棱柱面滑移组合产生。图 (c) 中的直滑移迹线来自其他在几乎边立棱柱面中滑移的位错。见补充材料视频。

图 3：在 500°C 拉伸的 Zr-500O-25S 样品 #2 中观察到的高温位错黏滞滑移。注意位错 1 和 2 在接近金字塔面的非晶体学平面中以相当恒定速度缓慢运动。水平位错被样品表面氧化层阻挡，是滑移面与两个样品表面相交所对应的滑移迹线。投影 Burgers 矢量方向标记为 b。见补充材料视频。

图 4：在 Van Arkel Zr-80O-10S #2 样品中，温度从 450°C 升高到 500°C 时滑移面的变化。(a) 标记为 d 的位错先前在棱柱面中滑移，随后交滑移到金字塔面。(b) 同一位错继续在金字塔面中滑移。(c) 相应示意图。图 (a) 和 (b) 中与虚线平行的直位错被样品表面氧化层阻挡，表示棱柱和金字塔滑移面与两个样品表面的交线，分别标记为 tr.P 和 tr.π。位于两个平面交线处的投影 Burgers 矢量方向标记为 b。见补充材料视频。

图 5：在 Zr-1300O 样品（702 合金）中，温度从 460°C 升高到 490°C 和 500°C 时滑移面的变化。图 (a) 中所有标记为 tr.P 的滑移迹线对应于棱柱面滑移，而图 (b) 中出现标记为 tr.π 的新滑移迹线，对应于金字塔面滑移，并在图 (c) 中延伸。X 为固定点。见补充材料视频。

图 6：在 360°C 拉伸的 Zr-200O 样品中观察到的单个位错快速滑移。快速滑移发生在相隔 0.04 s 的图像 (a) 和 (b) 之间，并产生可在差分图像 (c) 中看到的滑移迹线。在同一区域，差分图像 (d) 显示随后两个位错 1 和 2 在 67 s 时间间隔内发生的极慢黏滞运动。投影 Burgers 矢量方向标记为 b。见补充材料视频。

图 7：在 400°C 拉伸的 Zr-200O 样品中观察到的单个位错快速滑移。快速滑移发生在 t = 1.66 s 和 1.72 s 之间，可由差分图像 (c) 中相应滑移迹线看出。在同一区域，差分图像 (b) 和 (d) 显示另一个标记为 “d” 的位错在快速滑移事件前后的慢速运动。见补充材料视频。

图 8：在 350°C 拉伸的 Zr-500O-25S 样品 #2 中观察到的棱柱面内纳米 Lüders 带传播。只能观察到出现在薄膜表面的滑移迹线。注意差分图像 (c)-(f) 中该带逐渐变宽。X 为固定点。见补充材料视频。

图 9：在 400°C 拉伸的 Zr-1200O-25S 样品中观察到的棱柱面内纳米 Lüders 带传播。只能在差分图像 (c)-(b) 中看到该带留在薄膜表面的滑移迹线。差分图像 (b)-(a) 表明两个位错 1 和 2 在序列最初 5.38 s 内没有移动。见补充材料视频。

图 10：在 Zr-500O-25S 样品 #2 中，图 (a,b) 显示 450°C 拉伸时棱柱面内的强雪崩；随后温度升至 500°C 时，图 (c,d) 显示位错 d 在金字塔面中的交滑移和黏滞滑移。tr.P 和 tr.π 分别表示棱柱和金字塔滑移面的滑移迹线，X 为固定点。投影 Burgers 矢量方向标记为 b。见补充材料视频。

图 11：不同合金中测得的黏滞速度随温度变化的 Arrhenius 图。实心符号为用于拟合图中直线 Arrhenius 定律的实验数据点，空心符号未纳入拟合。数据点可以由单条实线拟合 (a-c)，也可以位于两条平行虚线限定的带内 (e-f)，图 (d) 为中间情况。这些线的斜率给出活化能 Eact，可与氧扩散活化能 1.91 eV [24] 和硫扩散活化能 1.92 eV [25,26] 比较，二者分别对应图 (a) 中红色和橙色三角形的斜率。每个子图中均标出了不同合金发生雪崩或仅发生黏滞滑移的温度范围。

图 12：差分图像显示在 550°C 拉伸的 Zr-500O-25S 样品 #2 中，两条滑移位错具有不同黏滞速度。见补充材料视频。

图 13：差分图像显示在 550°C 拉伸的 Zr-500O-25S 样品 #2 中，滑移位错具有不同黏滞速度。位错 1 到 3 从位置 1-3 快速滑移到位置 1'-3'，而位错 4 到 6 在同一时间间隔内缓慢滑移。见补充材料视频。

图 14：DSA 强度和黏滞滑移速度随硫、氧浓度变化的区域图。

图 A.15：Zr-500O-5S 和 Zr-500O-25S（左）以及 Zr-1200O-5S 和 Zr-1200O-25S（右）合金在三种不同温度下进行拉伸实验得到的工程应力-应变曲线。

图 A.16：Zr-500O-5S、Zr-500O-25S、Zr-1200O-5S 和 Zr-1200O-25S 合金的极限抗拉强度 Rm 随温度变化。彩色点为图 A.15 中不同拉伸实验的数值，线条连接每种合金的平均值。

## 用户指定部分翻译

### 3. 结果

在具有完整结果集的样品中观察到的不同滑移体系总结于表 2。如下文所讨论的，它们只涉及 ⟨a⟩ 位错，并且大体遵循 Schmid 定律，但低温下不存在金字塔面滑移这一点除外。与这些实验相关的视频可见补充材料 [INSERT LINK]。根据棱柱、基面和金字塔面中 Schmid 因子的比例，位错或者在棱柱面中滑移，或者在不明确的滑移面中滑移，并在薄膜表面上形成波状滑移迹线；这与文献 [13,16] 中发表的先前原位实验结果一致。然而，在不同温度下观察到了不同的滑移性质。下文中，我们首先描述位错滑移如何随温度变化，然后详细说明氧和硫如何影响位错迁移率。

### 3.1 低温下的滑移，通常低于 300°C

这种滑移运动类似于文献 [15] 中在低于室温时观察到的滑移运动。除非基面滑移体系上的 Schmid 因子足够高而使其被激活，否则所有合金中通常观察到纯棱柱面滑移。在这一温度范围内没有观察到金字塔面滑移。

当只观察到纯棱柱面滑移时，滑移运动的特征是弯曲位错以某种不规则方式运动，也就是说速度并非常数，并且表现出许多弱而几乎不可见的钉扎点；这些钉扎点推测为固定溶质，或氧、铁、铬等溶质原子的团簇。没有观察到作用于螺型方向的 Peierls 力，这仍然与先前在低温下的观察 [15] 一致，也与从头算计算表明纯锆中螺型位错棱柱面滑移的 Peierls 应力可忽略不计这一结果一致 [15,21]。这种低温滑移的一个例子见图 1，即在 300°C 拉伸的 Zr-80O-10S 样品（Van Arkel）中，标记为 1 到 4 的位错在 0.28 s 的时间间隔内沿棱柱面滑移了不同距离。

当基面滑移被激活时，直的螺型位错通过基面滑移和棱柱面滑移的组合，在波状表面中稳定运动（图 2）。如文献 [16] 所讨论的，此时滑移运动主要受沿螺型方向的 Peierls 机制控制，该机制源自位错在基面中滑移时其位错芯在棱柱面中的分裂；这与原子模拟结果一致 [22,23]。螺型位错上的摩擦在 300°C 以上消失，此时基面滑移变为非热激活。

### 3.2 高温下的黏滞滑移，通常高于 500°C

这一高于 500°C 的温度区间已经在含有 1% Nb 的 Zr 工业 M5Framatome 合金中研究过 [13]。在本文研究的合金中观察到了与该 Zr-Nb 合金相同的位错黏滞滑移。之所以称其为黏滞，是因为所有位错均以或多或少恒定的速度运动，这种速度体现出非常低的应力-速度依赖性。由于已经证明该速度与局部驱动应力成正比 [13]，也就是与局部外加应力和由位错曲率导致的线张力应力之和成正比，因此它被归因于由周围溶质原子气团扩散控制的滑移运动，即扩散控制滑移。在所有合金中，黏滞滑移可以发生在棱柱面中，也可以发生在非晶体学平面中，后者是棱柱、基面和金字塔面滑移混合的结果。所有实验结果的比较表明，当棱柱面（P）滑移的 Schmid 因子最大时，棱柱面滑移占主导；当金字塔面滑移体系具有更高 Schmid 因子时，棱柱面滑移与交滑移的金字塔面（π）滑移混合。重要的是要注意，低温下不存在的金字塔面滑移只在高温黏滞区出现。当基面滑移的 Schmid 因子足够高时，也会涉及黏滞基面滑移。黏滞区中的位错速度将在 3.4 小节中更详细讨论。不过我们可以注意到，在具有略微不同 Schmid 因子的不同滑移面中，这些速度非常相近；这与文献 [13] 中讨论的速度对应力的低依赖性一致，也与所有滑移面具有同一种由各向同性溶质原子扩散控制的滑移机制一致。

这种黏滞滑移运动的一个例子见图 3，即在 500°C 拉伸的 Zr-500O-25S 样品中。标记为 1 和 2 的两条位错以相近且恒定的速度沿相反方向滑移。低温下观察到的小障碍钉扎已经消失，但运动常被超割阶减慢 [13]。这里的平均滑移面介于棱柱面和一阶金字塔交滑移面之间。

在高温黏滞滑移机制开始时，滑移面常发生重要变化。这种变化来自金字塔面滑移的激活，而较低温度下没有观察到金字塔面滑移。当基面滑移未被激活时，这一点尤其显著，如下文讨论的例子所示。与所有其他样品一样，图 4 所示的 Zr-80O-10S 样品以 20°C 到 50°C 的小步长在升高温度下被拉伸。在 450°C，一条位错在棱柱面中滑移（图 4a），并在薄膜表面留下几乎水平的滑移迹线。在 500°C（图 4b），该位错交滑移到金字塔面中，并像同一区域所有其他位错一样继续在金字塔面中黏滞滑移。另一个在 500°C 发生位错交滑移并导致金字塔面滑移激活的例子，将在下文 3.4 小节中更详细讨论。

类似地，图 5 显示 Zr-1300O 样品（702 合金）先在 360°C 到 460°C 之间被拉伸（左图），随后在 490°C（中图），最后在 500°C（右图）下被拉伸。左图显示了由位错在棱柱面中滑移（Schmid 因子 0.31）拖曳形成的直滑移迹线。然而，一旦温度升高到 490°C，中图就显示出先前滑移迹线的逐渐消失（如 2.2 节所述），并出现另一个具有不同 Burgers 矢量的位错族，它在接近金字塔面的波状表面中滑移（Schmid 因子 0.49）。随后，这一新的滑移体系在 500°C 时支配样品塑性（右图）。当温度升高到位错被 Cottrell 气团包围的高温黏滞区时，金字塔面滑移变得容易得多。假定先前变形对位错迁移率没有影响，可以得出结论：在 500°C 以上，金字塔面滑移变得与棱柱面滑移等效，并广泛参与塑性变形。

### 3.3 中间温度区间的动态应变时效

300°C 到 500°C 之间的温度区间是低温区和高温区的混合。黏滞滑移太慢，无法解释外加应变速率，位错必须以高于黏滞区的速度滑移。该速度必须足够高，使位错能够逃离其 Cottrell 气团；否则，滑移位错会再次被扩散溶质原子钉扎，其速度将降低到黏滞区速度。因此存在一个禁阻的位错速度范围，这是 DSA 的典型特征。我们将区分两类 DSA 区：（i）单个位错的快速滑移和弱雪崩，常常伴随缓慢但可测量的黏滞运动；（ii）非常强的雪崩，有时像 Lüders 带一样横向传播，并伴随慢得多、通常不可检测的黏滞运动。在不含硫的合金 Zr-200O（海绵锆）和 Zr-1300O（702 合金）中观察到快速滑移。在氧和硫浓度适中的合金 Zr-80O-10S（Van Arkel）和 Zr-500O-5S 中观察到快速滑移和弱雪崩。在氧和/或硫浓度最高的合金 Zr-1200O-5S、Zr-500O-25S 和 Zr-1200O-25S 中观察到非常强的雪崩。

第一种快速滑移情况由图 6 和图 7 说明，它们对应同一个 Zr-200O 样品在两个不同温度下的拉伸。由于具有足够高的 Schmid 因子，该样品涉及大量基面滑移。在图 6 中，360°C 时，一条位错在 0.04 s 的短时间间隔内非常快速地滑移，并在差分图像 (c) 中留下两条波状滑移迹线。位错通过基面与棱柱面或金字塔面之间的大量交滑移而运动。在同一区域，但在超过 1 分钟的长得多的时间间隔内，标记为 1 和 2 的其他位错也发生了约 10 nm 的极短距离运动，如差分图像 (d) 所示。极小的位错滑移距离除以很长的时间间隔，得到极小速度 0.4 nm/s。在同一样品于 400°C 拉伸时，图 7 中观察到相同行为，其中标记为 “d” 的位错以明显更高的 6 nm/s 速度发生黏滞运动（见差分图像 (b) 和 (d)）。

第二种非常强雪崩的情况由图 8 和图 9 说明。图 8 显示在 350°C 拉伸的 Zr-500O-25S 样品 #2。一次强雪崩沿平行棱柱面传播，留下厚的滑移迹线。差分图像 (c)-(f) 序列显示，滑移迹线从上到下出现，使变形区域像 Lüders 带一样横向扩展。

图 9 显示在 400°C 拉伸的 Zr-1200O-25S 样品。标记为 1 和 2 的两条位错在序列最初 5 s 内没有在观察精度内发生运动（见差分图像 (b)-(a)）。随后，一次强雪崩出现在平行棱柱面中，并留下许多在差分图像 (c)-(b) 中可见的滑移迹线。

图 10 (a,b) 显示了在 450°C 拉伸的 Zr-500O-25S 样品 #2 中，在不到一帧视频时间内发生于平行棱柱面中的另一次雪崩。随后当温度升高到 500°C 时，出现向近金字塔面的黏滞交滑移和滑移事件，如前文 3.2 小节所讨论。

总之，观察到的 DSA 温度范围和强度（单个位错的小雪崩或快速滑移，相对于强雪崩）在相同合金的样品中相似，但在具有不同氧和硫含量的样品中存在显著差异。初看之下，具有不同氧含量但不含硫的样品 Zr-200O 和 Zr-1300O 合金表现出小雪崩，而含有大量氧和硫的样品 Zr-1200O-5S、Zr-500O-25S 和 Zr-1200O-25S 表现出非常强的雪崩。具有中间化学含量的合金 Zr-80O-10S Van Arkel 和 Zr-500O-5S 则表现出中间性质。

### 3.4 黏滞滑移机制中的位错速度

由于 DSA 区中雪崩的强度和剧烈程度显然与同一温度下的黏滞滑移速度有关，因此后者被系统测量（由于缺乏实验数据，Zr-1200O-25S 样品除外），并绘于图 11。这些速度由位错在短时间间隔内的位移推得，在该时间间隔中瞬时速度表现为常数。在高温区，图 11 显示，460°C - 500°C 以上只观察到黏滞运动，这对应于黏滞运动速度大于约 40 nm/s。事实上，这一位错速度乘以平均可动位错密度，足以解释外加应变速率。DSA 出现在中间温度区，但在黏滞运动速度最慢的合金中雪崩最强，也就是在含有最高氧和硫含量的合金 Zr-500O-25S、Zr-1200O-5S 和 Zr-1200O-25S 中。只含氧而不含硫的合金，即 Zr-200O 和 Zr-1300O，DSA 简化为单个位错快速滑移而没有雪崩。Zr-80O-10S 和 Zr-500O-5S 合金则表现为具有中等幅度雪崩的中间情况。在这一 DSA 温度范围内，应变速率来自两类位错群体的滑移，即分别以速度 $v_{\mathrm{viscous}}$ 和 $v_{\mathrm{fast}}$ 滑移的黏滞位错和快速位错；每一类位错具有不同密度 $ρ_{\mathrm{viscous}}$ 和 $ρ_{\mathrm{fast}}$，根据 Orowan 关系得到：

$$
\dot{ε}=b(ρ_{\mathrm{viscous}}v_{\mathrm{viscous}}+ρ_{\mathrm{fast}}v_{\mathrm{fast}})
$$

图 11 中黏滞速度跨越几个数量级的变化，并不意味着应变速率或总位错密度也有同样强烈的变化。它主要源自两种组分，即黏滞组分和快速组分，对塑性应变贡献分配的不同。

图 11 中的测量必须谨慎解释，因为它们并非在严格恒定的应变速率下进行，尽管始终介于 0.5 × 10^-5 s^-1 和 2 × 10^-5 s^-1 之间，也当然不是在恒定外加应力下进行。尽管如此，这些测量仍然有意义，因为对于给定合金和给定温度，黏滞滑移速度是可重复的。这来自扩散控制区中速度的低应力依赖性；在该区域，根据文献 [13]，速度仅与应力成正比，并将在下一节讨论中进一步说明。此外，在给定温度下，黏滞速度与滑移面无关，这是氧原子在 Zr HCP 晶格中各向同性扩散的结果，如从头算计算所示 [19,27]。换言之，黏滞位错速度可以明确测量，并且它对温度和样品成分的敏感性高于对外加应力和局部应变速率的敏感性。

当以 1/T 为横轴作图时，不含硫或低氧低硫含量合金的黏滞滑移速度（图 11a-c）给出的活化能在 1.6 eV 到 2.1 eV 之间，这些合金包括只含氧的 Zr-200O 和 Zr-1300O，或氧硫含量很低的 Van Arkel Zr-80O-10S。这些值与在相同高温区中对多种 Zr 合金宏观测得的应变速率活化能非常一致 [9,11,28]。

所有其他含硫锆合金的情况更复杂，将在下文讨论。值得注意的是，Zr-500O-25S 样品 #1 和 #2 以及 Zr-1200O-5S 样品（图 11e-f）在黏滞区中的速度在 450°C 到 550°C 之间异常分散，远大于不含硫样品。在给定温度下，该速度可相差高达 20 到 100 倍，并且约一半可动位错以最低速度滑移，而另一半以最高速度滑移。这一行为在 550°C 的图 12 中得到说明，其中差分图像 (a) 显示标记为 1 和 2 的两条位错在 0.16 s 的短时间内沿棱柱面以非常不同的速度黏滞滑移。随后，在图 (b) 中，同两条位错在 1.4 s 的较长时间内以同样的低速度滑移；在第三幅图 (c) 中，位错 1 恢复其高速度，而位错 2 继续以低速度运动。需要注意，图 12 中快速的黏滞运动显然不同于低温下雪崩中位错极快的运动，后者在视频序列中不可测量。在同一样品于 500°C 时也观察到相同行为（图 13）：三条位错在波状表面上从位置 1-3 到位置 1'-3' 发生黏滞但快速的滑移，而另外三条位错 4-6 在同一时间内滑移距离短得多。类似的位错黏滞速度分散也在其他含硫且含有足够氧的样品中观察到，即 Zr-500O-5S 和 Zr-1200O-5S（图 11）。这些含硫合金中黏滞滑移速度的上限（图 11 中上方虚线）实际上接近无硫样品的单一应力-速度依赖关系。可以合理假定，最快的黏滞滑移仅由氧控制，而最慢的黏滞滑移由滑移位错同时与氧和硫溶质原子相互作用控制。因此，中间速度对应于两种机制之间一系列转变。

### 4. 讨论

### 4.1 氧的作用

这里，我们考虑单独氧的作用，这一点在不含硫的 Zr-200O（海绵锆）和 Zr-1300O（702 合金）样品中特别清楚。

如参考文献 [13] 所讨论的，DSA 是一个过渡区，介于低温下可动位错与障碍物之间的相互作用，以及高温下位错拖曳其可动富氧气团，即扩散 Cottrell 气团，发生黏滞滑移之间；这些障碍物是氧原子或氧原子团簇，相对于约 1 μm/s 量级的位错速度而言，可被视为固定。在 DSA 区温度范围内，溶质原子具有足够迁移率，可以扩散到位错并形成 Cottrell 气团。随后，位错滑移速度受这种伴随溶质原子气团扩散的限制。不过，黏滞滑移机制比 Cottrell 气团的简单拖曳更复杂；在简单拖曳中，摩擦直接来自刃型位错压力场与扩散杂质弛豫体积之间的吸引相互作用。在进入 DSA 区时，O 扩散仍然有限。例如在 400°C，由实验扩散系数 [24] 推得的 O 均方位移在 1 s 内小于 4 Å：O 原子在位错滑移期间只来得及发生少数几次跳跃。正如先前实验研究 [11,29-32] 所提出的，还必须考虑 Snoek 有序 [33-35]，才能理解锆合金中来自氧的应变时效。氧原子形成溶质对，它们能够在位错应力场中重新取向，以最小化其相互作用能，从而在位错上诱发额外反向应力。这种重排只是局部的，不涉及长程扩散，但应与接近 O 扩散活化能的活化能相关。从头算计算 [19] 证实，若干 O-O 对具有吸引性，并可导致 Snoek 效应。在观察到 DSA 的最低温度下，Snoek 气团拖曳可能占主导；而随着温度升高，Cottrell 气团拖曳变得更加重要。但这应被视为两种相互缠绕的机制，因为位错周围 Cottrell 气团的氧富集必然有利于吸引性 O 对的形成，并增强 Snoek 效应。黏滞滑移速度获得的活化能值介于 1.7 eV 和 2.1 eV 之间，与实验测得的氧扩散活化能 1.9 eV [24] 非常一致，支持位错黏滞滑移受氧扩散控制的观点。所得活化能倾向于随 O 含量增加而升高，从 Zr-200O 的 1.7 eV 增加到 Zr-1300O 的 2.1 eV。尽管由原位拉伸实验提取活化能存在不确定性，且这些不确定性可能与这些变化具有相同数量级，但可以指出，这一趋势可由氧原子之间的吸引相互作用解释，如从头算计算所示 [19]，在最高浓度下这可能导致氧的自捕获。

在低溶质浓度情况下，形成完整 Cottrell 气团需要溶质扩散较长距离，也就是需要较高扩散速度和较高温度，并且只有少数 O-O 对能够诱发 Snoek 效应。在这种条件下，Cottrell 气团并未完全形成，相应黏滞速度较高，只需要少量雪崩即可补充黏滞应变速率并解释总外加应变速率。相反，高得多的溶质浓度会增加 O-O 对数量，并允许溶质以更短距离扩散到位错。结果，Cottrell 气团更加完整，黏滞滑移速度更低。这解释了图 11a-c 中 350°C 到 400°C 之间随着溶质浓度增加而观察到的较低位错速度，并导致表观活化能略微升高。这也导致 DSA 起始向更低温度移动，在那里黏滞滑移更慢且雪崩更频繁。然而在两种情况下，DSA 的较高温度上限相同，并对应于拖曳完整且平衡的溶质原子气团滑移的位错具有足够高速度。

位错-溶质相互作用和 Cottrell 气团的形成，是黏滞滑移和 DSA 的起源，同时也是偏好滑移面从低温下棱柱面转变为高温下涉及大量金字塔面滑移的非晶体学平面的起源。被氧气团包围的位错常常将其滑移面从棱柱面改变为非晶体学平面的原因，与不同基本滑移面中运动位错的应力-速度依赖性变化有关。事实上，对于通过不同平面中的一系列基本台阶滑移的螺型位错，其平均滑移面由带区中不同平面的不同速度组合决定，而不是由不同分解剪应力的组合决定，如下文所述。在低温下，氧原子可被视为不动，滑移受锆晶格摩擦以及与小固定障碍物相互作用的控制。与纯锆一样，最容易的滑移体系是棱柱面，因为金字塔面或基面中的滑移需要更高的分解剪应力 [15,16,21,22,36,37]。因此，滑移主要发生在棱柱面中。在较高温度下，当位错拖曳其 Cottrell 气团滑移时，滑移受该气团扩散控制，每个平面中的滑移速度对应力并不十分敏感。根据经典溶质拖曳模型 [19,38,39]，它仅与分解剪应力 $τ$ 成正比：

$$
v_D \sim \frac{kT b D_O}{x_O W_O^2} τ b
$$

其中，$D_O$ 为氧扩散系数，$x_O$ 为氧原子分数，$W_O$ 为氧-位错弹性相互作用的幅度，$b$ 为 Burgers 矢量，$kT$ 为温度乘以 Boltzmann 常数。Snoek 气团拖曳也会导致与外加应力 $τ$ 成正比的速度 [39]。由于在 HCP Zr 中氧扩散是各向同性的 [19,27]，不同可能滑移面中位错速度随应力变化的关系相同，从而在分解剪应力接近的棱柱面或金字塔面中产生相近速度，并因此出现金字塔面滑移和波状滑移。

还有一点值得注意：黏滞滑移与位错性质无关。事实上，与含碳 BCC 过渡金属如铁或钨不同，在这些金属中，黏滞滑移的特征是直螺型位错运动远慢于非螺型位错 [40-42]；而锆中的黏滞滑移（图 3 和图 10）涉及无优先方向的弯曲位错。这表明黏滞滑移速度仅受溶质原子扩散控制，不涉及像 BCC 金属中那样的任何额外扭折对机制。

### 4.2 硫和氧的共同作用

实验结果表明，360°C 到 500°C 之间 DSA 的强度与雪崩之间发生的黏滞滑移速度有关，也就是与位错周围 Cottrell 气团的强度和扩散速度有关。然而，氧和硫的单独或共同作用十分复杂。通过对实验结果进行详细分析，可以得到关于两种元素各自作用的部分答案：

1. 对于给定氧浓度，少量硫的作用：在相同氧浓度（1200-1300 wppm）下，含有少量硫（5 wppm）的 Zr-1200O-5S 合金表现出比不含硫的 Zr-1300O 合金强得多的 DSA，以及慢得多的黏滞区位错速度。如此低含量的硫能够诱发如此强烈的作用，这一点非常显著。类似地，在相同氧浓度（500 wppm）下，含有 25 wppm 硫的 Zr-500O-25S 合金表现出比含有 5 wppm 硫的 Zr-500O-5S 合金强得多的 DSA。这证实了硫的强烈作用，并且显然是本研究中需要理解的关键点。

2. 对于给定硫浓度，不同氧浓度的作用：在相近的低硫浓度（5 wppm）下，含有 1150 wppm 氧的 Zr-1200O-5S 合金表现出比仅含 480 wppm 氧的 Zr-500O-5S 合金强得多的 DSA。这表明 DSA 首先且最重要地依赖于氧浓度，而硫放大氧的作用。进一步的证据是，含有高氧浓度（1150 wppm）并分别含有 5 wppm 和 25 wppm 硫的 Zr-1200O-5S 和 Zr-1200O-25S 合金，尽管硫浓度不如低氧样品 Zr-80O-10S Van Arkel（84 wppm O，10 wppm S）中的硫浓度那样低，却表现出比后者更强的 DSA。

所有这些观察表明，为获得强 DSA，氧和硫都必须以中等或高浓度存在（图 14）。如果硫浓度高（25 wppm），氧浓度下限为 540 wppm；如果硫浓度较低（5 wppm），氧浓度下限为 1200 wppm。若氧浓度太低，如 Van Arkel Zr-80O-10S 中那样，高硫浓度并不足够；若没有硫，如 Zr-1300O（702 合金）中那样，高氧浓度也不足够。

回到图 11，硫的作用似乎是在 400°C 到 550°C 温度范围内降低黏滞滑移速度。事实上，拖曳氧气团的位错通过同时与硫原子相互作用，可使其速度进一步降低两个数量级。HCP 锆中硫扩散比氧扩散快，快的因子介于 10 和 2500 之间（见参考文献 [19] 中从头算计算结果）。因此，硫原子可以从比氧原子更远的距离扩散到位错，从而至少部分补偿其在基体中最低的名义浓度。但更重要的是，一旦位错被其氧溶质气团减慢，降低后的滑移速度就给了硫扩散到位错的时间。结果，位错黏滞速度进一步降低，从而导致更强的 DSA。该机制也解释了含硫合金中在给定温度下测得的不同黏滞滑移速度，这些速度取决于位错捕获的溶质原子，即分别为仅捕获氧，或同时捕获氧和硫。

在这些含硫且含有足够氧的样品中，黏滞滑移速度得到的活化能高于无硫或氧不足样品，即 2.5-2.8 eV 相对于 1.6-2.1 eV。根据实验，硫扩散活化能等于 1.92 eV [25,26]；根据从头算计算，其值为 1.30 eV 和 1.68 eV [19]。因此，位错速度表观活化能的这种增加不可能来自硫扩散。这是位错与硫相互作用背后物理机制的标志；硫在位错芯中的偏聚钉扎位错并控制其迁移率，正如本文第二部分 [19] 中的从头算计算和强化模型所显示的那样。

如前所述，并不存在某个优先线方向使位错-溶质相互作用强于其他方向。所有位错性质都受到同样的黏滞摩擦力，这表明位错-溶质相互作用要么发生在位错的弹性应变场中，要么发生在棱柱面或金字塔面中位错分解所形成的层错中，而不是发生在部分位错芯中，因为后者会依赖于位错性质。在氧的情况下，从头算计算 [43] 已经表明，氧溶质原子与层错之间没有吸引作用，主要导致与位错芯的排斥相互作用。因此可以得出结论：Cottrell 气团的形成源自氧原子与位错应力场之间的长程相互作用。另一方面，硫的图景不同。根据从头算计算 [19]，硫原子与层错之间存在强吸引作用，尤其是位于金字塔面中的层错。因此，硫原子可以在位错芯中偏聚，特别是在金字塔面中滑移的位错芯中偏聚，并锁定位错。位错解锁需要额外的应力水平，这解释了与硫原子相互作用的位错迁移率降低。硫原子对位错的这种锁定由较低的位错速度以及氧原子诱导的更强棱柱-金字塔交滑移倾向所促进 [43,44]。因此，氧和硫的协同效应可解释如下：氧促进金字塔面中的黏滞滑移，给硫与金字塔面层错相互作用并进一步减慢黏滞滑移的时间。因此，两种溶质原子都是获得高强化效应所必需的，这与力学实验一致。

## 附件文件翻译

未提供附件文件。
