Repository: Bit-Part-Young/Codex-Papers-Summary

# Codex 文献总结与翻译 

保存 使用 Codex 进行文献总结与翻译的输出 '文献总结 - ' md 文档。

```bash
.codex/skills/                # 用于 Codex 文献总结与翻译的 SKILL.md 文档

1-papers/                     # 要翻译的文献 pdf 文件
2-summaries/                  # Codex 直接输出的 *.md 文档
3-summaries-renamed/          # 重命名后的 *.md 文档
```

File: 3-summaries-renamed/文献总结 - 理解 uMLIPs 中的压缩—拉伸误差不对称性 - 2026.md
# 文献总结 - 理解通用机器学习原子间势中的压缩—拉伸误差不对称性 - 2026

---

## 文献基本信息

- **英文标题**：Understanding compression-extension error asymmetry in universal machine-learning interatomic potentials
- **DOI**：原文未提供
- **作者**：Hongwei Du、Dingyang Lv、Boyan Zhang、Yu Ren、Feng Yu、Xin He、Bonan Zhu、Yongda Huang、Jiahui Liu、Yongheng Li、Siqi Shi、Jianjun Liu、Ziheng Lu、Hong Wang
- **作者单位**：
    - 1 Zhongguancun Academy, Beijing 100094, China
    - 2 Zhongguancun Institute of Artificial Intelligence, Beijing 100094, China
    - 3 Kairos Materials, Beijing, 100094, China
    - 4 School of Materials Science and Engineering, Shanghai Jiao Tong University, Shanghai 200240, China
    - 5 State Key Laboratory of Materials for Advanced Nuclear Energy & School of Materials Science and Engineering, Shanghai University, Shanghai 200444, China
    - 6 School of Aerospace Engineering, Beijing Institute of Technology, Beijing 100081, China
    - 7 Shanghai Institute of Ceramics, Chinese Academy of Sciences, Shanghai 201899, China
    - 8 School of Advanced Interdisciplinary Sciences, University of Chinese Academy of Sciences, Beijing, China
- **期刊**：原文未提供；该 PDF 标为 arXiv:2610.24514v1 预印本
- **日期**：投稿 原文未提供；返修 原文未提供；接收 原文未提供；在线发表 原文未提供；PDF 标注 arXiv v1 日期为 2026-10-17
- **数据与代码链接**：MPtrj 来源数据：https://doi.org/10.6084/m9.figshare.23713842.v2；MinX-Eq 来源数据：https://doi.org/10.5281/zenodo.16733258；OMat24/sAlex 公共参照数据：https://huggingface.co/datasets/facebook/OMAT24。研究专属数据与代码的公开存储尚待完成，原文未提供其公开链接。

---

## 论文内容详细总结

### 研究背景与目的

- 通用机器学习原子间势（MLIPs）用于预测不同成分材料的能量和力，但结构松弛、分子动力学及机械加载会持续改变局部环境。既有基准测试发现，短原子间接触常出现在高误差环境中；另有研究观察到部分通用势偏低估计远离低能构型时的能量和力响应。
- 本文从同一母体结构出发，成对施加等幅压缩与拉伸，在原子身份和成分不变的条件下追踪预测误差。核心问题是：压缩侧绝对误差是否跨模型与加载方式普遍较大；这种差别有多少来自 DFT 目标力本身变大，又有多少来自相对预测精度变化；几何环境和模型内部表征如何随两个方向变化。

---

### 研究方法

- 研究评估 11 个固定权重的预训练势：ORB-v3、GRACE-2L-OAM-L、MACE-MPA-0、SevenNet-Omni-I12、MatRIS-10M-OAM、NequIP-OAM-XL、PET-OAM-XL、TACE-OAM-L、MatterSim-5M、DPA3-v2-MPtrj 和 Prophet-OAME-MBD。
- 完整配对数据包括 1,963 个 MPtrj 母体与 1,286 个实验来源 MinX-Eq 母体。两个数据集均进行各 6 个应变幅值（1%、2%、4%、6%、8%、10%）的等方压缩与拉伸；MPtrj 另进行笛卡尔 x 方向单轴及 xy 方向双轴加载。固定分数坐标，以 DFT 为能量、力和应力参照；实际未变形结构还作为模型表征参照。
- 比较结构级力分量平均绝对误差（MAE）、六应力分量 MAE、DFT 力尺度 $A$ 与相对误差 $q=e/A$。在固定的 DFT 筛选子集上，把 1% 到 10% 的误差增长拆为目标力尺度增长与相对误差变化；另在母体内部匹配两支的 DFT 力尺度。径向距离、SOAP 局部环境距离以及与读出相关的模型特征位移用于表征结构和模型响应。

---

### 主要结果

#### DFT 响应及绝对误差

- MinX-Eq 更富含氧、多组元与较大晶胞；氧存在于其 68.1% 的来源结构中，而匹配的 MPtrj 母体仅为 11.1%。MinX-Eq 未变形结构的 DFT 力 RMS 中位数为 0.785 eV Å⁻¹，表明其起点通常不在沿采样路径的 DFT 能量极小值。
- 在 10% 等方压缩时，MPtrj 的每原子能量增量中位数约为 533 meV；双轴与单轴压缩分别约为 268 和 96 meV。MinX-Eq 在等方压缩与拉伸终点的每原子能量变化分别为 876 与 250 meV，原子力 RMS 分别为 5.47 与 1.67 eV Å⁻¹。±10% 等方应变使体积分别减少 27.1% 和增加 33.1%；因此更强的压缩响应伴随较小的体积变化幅度。
- 在 ±10% 时，全部 11 个模型的压缩侧力误差中位数均高于拉伸侧。MPtrj 汇总力误差压缩/拉伸比在单轴、双轴和等方加载下分别为 1.39、1.73 和 2.12；应力误差比分别为 1.61、2.34 和 3.18。单轴路径的绝对体积变化相等，仍存在误差不对称。
- MinX-Eq 等方加载下，各模型在 ±10% 的力误差比为 2.29–4.11，应力误差比为 3.15–8.70；汇总比分别为 3.30 和 4.39，高于 MPtrj 对应的 2.12 和 3.18。

#### 力尺度与相对误差

- 在要求全部 12 个变形状态均满足 $A>0.001$ eV Å⁻¹ 的子集中，MPtrj 保留 1,364 个母体，MinX-Eq 保留 1,167 个。由 1% 增至 10% 时，MPtrj 压缩/拉伸两支的 DFT 力尺度分别增长 12.42/4.94 倍，增长比为 2.514；模型误差增长比为 1.388–2.216，而相对误差增长比仅为 0.552–0.881。其 ±10% 压缩/拉伸相对误差比为 0.527–0.854：压缩绝对误差更大，但占目标力尺度的比例更小。
- MinX-Eq 的力尺度分别增长 4.28/2.19 倍，增长比为 1.950；误差增长比却达 2.038–3.197，相对误差增长比为 1.046–1.640。两个群体的两支相对误差均随应变增大而下降；MPtrj 压缩侧下降更快，MinX-Eq 则更慢。因此，两群体虽有相同的绝对误差方向性，相对精度的方向性不同。
- 在母体内部匹配 DFT 力尺度后，压缩/拉伸误差比趋近 1：MPtrj 为 0.986–1.202（1,108 个母体），MinX-Eq 为 1.108–1.472（391 个母体）。MinX-Eq 的所有模型在匹配后仍保留较大的压缩误差。

#### 结构环境及模型表征

- 压缩使原子间距分布移向更短距离；相对于 MPtrj、sAlex 和 OMat24 三个公共参照池，压缩局部环境的 SOAP 距离通常大于拉伸侧。例如，以 MPtrj 为参照，MPtrj 的压缩/近参考/拉伸结构距离中位数为 0.091/0.0087/0.030，MinX-Eq 为 0.145/0.0226/0.0528；93.1% 和 96.3% 的配对母体呈现压缩侧距离更大。
- 参照池改变会改变 SOAP 距离，但不会改变固定结构的预测误差；相近参照距离仍对应宽广的误差范围，且不同模型在同一结构上误差不同。因此，距离衡量的是对选定公共环境的几何接近性，不是模型误差的唯一决定因素。
- 与未变形状态相比，MPtrj 中 65.2%–96.4%、MinX-Eq 中 85.8%–97.9% 的按母体加权原子环境在压缩侧具有更大的全维特征位移。11 个模型 × 2 个群体的 22 种组合的特征距离差中位数全部为正。特征位移和绝对误差的压缩侧优势常共同增大，但出现起点并不总一致；特征位移较大也不意味着相对精度一定恶化。

---

### 讨论与结论

- 较大的压缩绝对误差同时包含更强的 DFT 物理响应和相对预测误差的方向性变化。以相同应变直接比较模型误差时，必须同时报告目标力尺度与相对误差，才能辨别其来源。
- 几何短接触、相对公共参照池更远的局部环境、模型特征的更大位移，均与压缩路径一致；但 MPtrj 和 MinX-Eq 的相对误差演化方向不同。作者据此认为，环境或特征变化程度不能单独预测相对精度。
- 论文建议进一步建立可解释的压缩—拉伸误差差距模型，区分结构来源与模型来源，并改进势函数的环境表征。

---

## 章节翻译

### 摘要

多组元材料的基准测试将通用机器学习原子间势的预测误差与局部化学组成、几何非均匀性和相互作用响应联系起来，其中短接触反复出现在高误差环境中。为理解这种短距离误差过量如何在变形过程中形成，我们从相同母体出发，沿成对的压缩与拉伸路径，比较物理响应、预测误差、几何结构和模型表征。我们在 1,963 个 Materials Project trajectory（MPtrj）母体和 1,286 个实验来源 MinX-Eq 母体上，以从 1% 到 10% 的 6 个成对应变幅值评估 11 个预训练势。密度泛函理论（DFT）为 MPtrj 中的等方、单轴和双轴加载及 MinX-Eq 中的等方加载提供参照。在 ±10% 时，每个模型的压缩侧力误差中位数均更大，两个群体汇总后的等方压缩/拉伸比为 2.12 和 3.30。将误差增长与 DFT 力尺度增长及相对误差演化联系起来，揭示了这种共同的绝对误差模式之下不同的相对精度趋势。从 1% 到 10%，两支的相对误差都下降；MPtrj 中压缩侧下降更快，而 MinX-Eq 中压缩侧下降更慢。与 MPtrj 相比，MinX-Eq 的力尺度增长不对称性较弱，但误差增长不对称性较强。在母体内部匹配力尺度后，误差比趋近于 1，但 MinX-Eq 中各模型的比值仍为 1.108–1.472。径向和局部环境分析表明，压缩结构处于更短的原子间距，并与若干公共参照池相距更远。在两个群体中，与读出相关的模型特征在压缩侧也呈现更大的位移中位数。这种共同的结构与表征方向性伴随着不同的相对误差演化，说明环境与特征位移更大并不必然意味着相对精度一致地下降。这些结果将压缩—拉伸误差不对称性与物理响应幅值、相对预测精度及结构和模型响应联系起来，为解释更大的压缩误差以及评估变形模拟中的通用势提供依据。

---

### 1 引言

通用机器学习原子间势从大型第一性原理数据集中学习能量与力的关系，从而将原子尺度模拟扩展到不同的化学组成 [1, 2]。在结构松弛、分子动力学和机械加载过程中，局部环境持续变化，模型可靠性取决于其对相应物理响应的描述。除总体预测精度外，识别误差出现的环境并追踪其随结构变化的发展，对于理解模型适用性同样重要。多组元材料的基准测试已从局部化学组成、几何非均匀性和相互作用响应特征出发考察误差，并发现短接触是高误差环境中反复出现的特征 [3]。此外，关于系统性软化的研究发现，若干通用势会系统性地低估偏离低能构型时的能量和力响应 [4]。前一发现为短接触处的高误差提供了结构线索，后一发现则指出模型响应中可能存在的系统性偏差。随着结构逐步受压或拉伸而追踪误差，可以连接这两种观察，并考察短距离误差过量如何形成。从相同母体出发进行成对压缩与拉伸，使两支的误差能够从共同的初始几何结构开始追踪，同时保持原子身份和组成不变。

第一个问题是，这种误差差别是否在不同模型和加载条件下持续存在，以及它如何随应变发展。进一步理解其起源，需要区分物理响应的强度与预测精度的变化。等幅压缩和拉伸可产生不同的参照力，因此，解释较大的绝对误差时，必须同时考虑目标力的幅值，并检查相对精度是否存在相应差异。局部环境和模型内部表征沿两条路径如何演化，以及这些变化如何与误差相关，为理解这种方向性差别提供了结构和模型响应背景。本文利用 1,963 个 Materials Project trajectory（MPtrj）母体 [5, 6] 和随 UniFFBench 发布的 1,286 个实验来源 MinX-Eq 母体 [7, 8]，评估 11 个预训练势。这两个集合为检验同一压缩—拉伸误差问题提供了不同的材料情境。我们对两个集合均施加从 1% 到 10% 的 6 个成对应变幅值的等方加载，并对 MPtrj 增加单轴和双轴路径。密度泛函理论为相同几何结构提供参照能量、力和应力。我们首先结合参照响应，确定误差在不同应变、模型和加载方式下的方向性模式。随后，将误差增长分解为力尺度增长与相对误差演化，并在匹配的力尺度下比较误差，以区分目标幅值与预测精度的作用。为将预测误差与变形过程中的环境变化联系起来，我们沿相同路径追踪原子间距、局部环境相对于公共参照池的偏离，以及与读出相关的模型特征相对于未变形状态的位移。这些分析考察较大的压缩误差是否伴随更大的环境偏离和特征位移，以及这种结构和表征不对称性是否对应相同方向的相对预测精度差异。通过区分更强的物理响应与相对预测精度的变化，本研究为理解压缩—拉伸误差不对称性，以及评估通用势沿不同变形方向的预测可靠性提供依据。

---

### 4 方法

#### 4.1 结构与变形方案

MPtrj 母体来自 Materials Project trajectory 数据集 [5]，MinX-Eq 来自 Zenodo 记录 16733258 中的 MinX-EQ 档案 [7]。组成比较使用 1,963 个匹配的 MPtrj 母体和全部 1,344 条 MinX-Eq 来源记录，均按其原始晶胞计数。MPtrj 计算从 2,000 个母体开始，其中 1,963 个具有 3 种加载方式的完整数据。在 MinX-Eq 中，排除 eq_0131 和 eq_0683 后，有 1,342 条记录进入计算准备。对全部 11 个模型及 12 个等方变形状态，具有完整 DFT 与模型误差配对数据的交集包含 1,286 个母体。对于以晶格矢量为行的晶胞矩阵 $H$，变形后的晶胞为 $H'=HD$；固定分数坐标 $s$ 时，原子位置为 $r'=sH'$。等方、笛卡尔 x 方向及笛卡尔 xy 方向变形的矩阵 $D$ 分别为 $\operatorname{diag}(\lambda,\lambda,\lambda)$、$\operatorname{diag}(\lambda,1,1)$ 和 $\operatorname{diag}(\lambda,\lambda,1)$。后两者缩放晶胞的笛卡尔分量，非正交晶胞也包含在内。研究对照 HTEM 检查了这些定义 [12]。12 个尺度为 0.90、0.92、0.94、0.96、0.98、0.99、1.01、1.02、1.04、1.06、1.08 和 1.10。$\lambda=1$ 时的实际未变形几何结构提供 DFT 与表征参照。表征分析对每个模型和应变统一排除 eq_0369、eq_0139、eq_0156、eq_1200 和 eq_1213。后 4 个已不在完整力标签群体内，因此再排除 eq_0369 后，图 8 使用 1,285 个 MinX-Eq 母体。表征分布、力标签和配对趋势采用相同的结构身份。两个表征群体共含 89,047 个原子；保留结构中的所有原子，包括零特征向量，均进入分析。

#### 4.2 DFT 计算与方案一致性

静态 DFT 计算使用在 quacc [14, 15] 中实现的、兼容 Materials Project 的 VASP [13] 工作流程，以及由存储哈希值识别的历史 PAW-PBE 势 [16-18]。带有来源任务记录的 MPtrj 计算继承材料专属的电子计算输入，包括 VASP 不同版本之间有记录的求解器设置转换。有此类结果时优先使用。其余历史计算保留记录在案的设置，其中包括固定的 $EDIFF=10^{-7}$ eV；来源记录用于区分计算方案。MinX-Eq 使用由 MPRelaxSet [19] 衍生的 quacc MP legacy 静态设置，配以材料专属输入清单和历史 PAW-PBE 势。其电子容差由 $EDIFF\_PER\_ATOM=5\times10^{-5}$ eV 确定。对 1,286 个母体和 13 个状态的全部 16,718 个 DFT 数据点，研究检查了原子数不变、标签有限以及预期的等方晶胞缩放。逐一比较每个母体的参照和变形输入，以确认 $EDIFF$ 与 $POTCAR$ 设置相同。一组独立的 160 个结构使用完全相同的历史 PAW-PBE 势检验对原始 MPtrj 标签的复现（补充材料图 S5）。能量、力和应力的平均绝对差分别为 0.001059 eV atom⁻¹、0.01153 eV Å⁻¹ 和 0.2191 GPa；相应中位数为 $7.204\times10^{-5}$ eV atom⁻¹、0.001063 eV Å⁻¹ 和 0.009626 GPa，量化了所复现结构的方案一致性。可复现性档案包含输入清单、求解器记录和来源哈希值。

#### 4.3 预训练模型与误差定义

研究评估固定权重的预训练版本：ORB-v3 [20]、GRACE-2L-OAM-L [21]、MACE-MPA-0 [22, 23]、SevenNet-Omni-I12 [24]、MatRIS-10M-OAM [25]、NequIP-OAM-XL [26]、PET-OAM-XL [27]、TACE-OAM-L [28]、MatterSim-5M [29]、DPA3-v2-MPtrj [30] 和 Prophet-OAME-MBD [31]。补充材料表 S2 列出检查点身份、版本标识与资源哈希值。对于母体 $p$、模型 $m$ 和状态 $s$，力 MAE 为

$$
e_F(p,m,s)=(3N_p)^{-1}\sum_i\sum_\alpha\left|F_{\mathrm{ML},i\alpha}-F_{\mathrm{DFT},i\alpha}\right|.
$$

图 3 和图 4 以 eV Å⁻¹ 报告力 MAE。图 7 以 meV Å⁻¹ 报告力 MAE，图 8 及正文中的配对力误差差也采用该单位。应力 MAE 对保存的 6 个 Voigt 分量的绝对差取平均，单位为 GPa；转换后的符号以拉应力为正。图 2 的 DFT 力响应量是原子力大小的 RMS，即 $[N_p^{-1}\sum_i\lVert F_{\mathrm{DFT},i}\rVert_2^2]^{1/2}$，单位为 eV Å⁻¹。能量响应是相对于未变形参照的 DFT 能量变化除以原子数。配对力误差差定义为 $\Delta e(p,m,\delta)=e_F(p,m,1-\delta)-e_F(p,m,1+\delta)$，先在每个母体内部计算，再进行汇总。比值图依图题说明使用 $\operatorname{mean}(e_C)/\operatorname{mean}(e_E)$ 或 $\operatorname{median}(e_C)/\operatorname{median}(e_E)$。汇总比值在合并各支上的结构—模型观测后，用两个中位数相除。四分位距带表示母体间的变化。在零应变时，两个状态重合，因此配对差按定义为零。

#### 4.4 力尺度核算与匹配比较

对于图 5，DFT 力尺度为 $A(p,s)=(3N_p)^{-1}\sum_i\sum_\alpha|F_{\mathrm{DFT},i\alpha}|$，相对误差为 $q(p,m,s)=e(p,m,s)/A(p,s)$。$A$ 按与力 MAE 相同的约定，对原子和笛卡尔方向上的净力分量绝对值取平均；图 2 则使用原子力 RMS。图 3 和图 4 在完整群体上比较绝对误差。图 5 要求全部 12 个应变状态下 $A>0.001$ eV Å⁻¹，由此选取 1,364 个 MPtrj 与 1,167 个 MinX-Eq 母体，用于每个分支、应变和模型比较。对 $X\in\{e,A,q\}$，增长比定义为

$$
R_X=[X_C(10\%)/X_C(1\%)]/[X_E(10\%)/X_E(1\%)].
$$

恒等式 $R_e=R_A R_q$ 对每个母体以及母体等权的几何平均 $\exp[\operatorname{mean}(\log R_X)]$ 均成立。敏感性分析另采用 0.0001、0.01 和 0.1 eV Å⁻¹ 的阈值。力尺度匹配要求 $A_C$ 和 $A_E$ 在 6 个应变幅值上严格递增，且数值范围有重叠；满足条件的母体分别为 1,108 个 MPtrj 和 391 个 MinX-Eq。每个母体的目标值取其共同 $\log A$ 区间的中点。在两支已观测范围内，对 $\log e$ 随 $\log A$ 作分段线性插值，得到匹配后的误差比；这通常比较的是两支上不同的应变。等应变比较使用相同母体在 ±10% 时的数据。两种比值均以母体等权几何平均汇总。共同 $\log A$ 区间的 25% 和 75% 位置作为敏感性检验的目标值。图 5 与补充材料图 S6 中的阴影及误差棒，是以随机种子 20261008 对母体进行 2,000 次配对 bootstrap 抽样得到的逐点百分位 95% 区间。所有符合条件的误差，包括尾部值，均以原值参与计算。

#### 4.5 公共参照环境比较

径向距离除以相应同元素原子对在参照集中的距离中位数。参照和目标的密度保持原分析权重，且每个参照池使用一个跨群体和应变共享的展示高度倍率。展示窗口为 0.3–1.8，密度仍在完整径向范围内归一化。周期性 SOAP 描述符 [9-11] 使用单位归一化、4 Å 截断半径、$n_{\max}=2$、$l_{\max}=2$、0.4 Å 高斯宽度，以及在共同的 118 元素基底上的 mu1nu1 [32] 压缩。最近邻搜索仅比较中心元素相同的原子。公共参照池包括完整 MPtrj 缓存、93 个 sAlex 文件及 5,300 个 OMat24 子库。sAlex 是 Alexandria 的一个精选子集 [33, 34]。参照池按公共数据集的成员关系构建，与所评估检查点独立，因此距离衡量的是与这些公共集合的环境接近程度。排序采用禁用 TF32 的 float32，并以 float64 重新计算到选定向量的距离。在距离非常小时，近邻身份可能出现数值并列。结构距离取逐原子最近参照距离的第 95 百分位数。近参考组先合并 ±1% 两支的原子，再取这一百分位数，并平均它们的力误差。所有母体均参与密度估计与统计。图 7 使用共同的绘图范围，并用边界标记表示展示窗口之外的观测值。

#### 4.6 模型表征与配对距离

研究提取各模型中与读出相关阶段的原子特征。ORB、MACE、MatterSim 和 Prophet 各提供 256 维；SevenNet、MatRIS 和 DPA3 各提供 128 维；NequIP 和 TACE 各提供 320 维；GRACE 提供 34 维；PET 提供 3,200 维。距离使用这些所选特征的全部坐标。组装前检查原子身份、特征形状和来源哈希值；ORB 的参照与变形状态采用相同的特征提取版本。数据同时附有模型专属特征定义及前向计算一致性检查。主成分分析（PCA）的响应向量为 $x_{s,i}=[h_{s,i}-(h_{0.99,i}+h_{1.01,i})/2]/S$，实际的 $h_{1.00,i}$ 也用同一表达式变换。RMS 尺度 $S$ 由未变形特征范数计算，两个群体和各母体等权，并保留原子间特征幅值的变化。每个模型对完整协方差拟合一个 PCA：两个群体与 3 个展示状态等权，每个群体内母体等权，每个母体内原子等权。参照分布的集中性在一定程度上来自以配对 ±1% 特征中点为中心的处理。在每个模型内，两个 PCA 坐标共享 asinh 展示尺度，所有状态和群体共享坐标轴范围与密度估计规则。等高线在变换后的展示坐标中分别包围分布的 50%、80% 和 95%。采用共同的高斯带宽，并细化网格，使包围概率质量的离散化误差低于 0.5 个百分点。所有保留的原子均被展示，其中 95% 等高线以外的点被突出显示。PCA 投影展示特征响应的几何形态，而相对于未变形状态的位移在所提取的完整特征空间中计算。全维距离为 $d_{s,i}=\lVert h_{s,i}-h_{1.00,i}\rVert_2/S$，以实际未变形状态为基准。直方图以母体等权的原子权重展示 ±10% 时的 $d_{C,i}-d_{E,i}$。两个群体共享模型专属的 asinh 尺度 $g$，其定义为合并数据中按权重计算的绝对差中位数。所有样本和尾部均参与计算。红色柱表示正差，蓝色柱表示负差。对于应变路径汇总，$d_{s,p}$ 为母体 $p$ 内的平均原子距离；先形成 $\Delta d_p=d_{C,p}-d_{E,p}$，再取每个应变幅值下的群体中位数及第 25–75 百分位数。每个模型和群体各有标注的线性纵轴刻度。数值档案包含完整的逐原子距离、母体汇总值和极值。独立核验重放每个力标签，检查直方图概率质量和 44 项趋势汇总，并直接从原始特征重新计算 55 个模型—母体案例的 12 个变形状态距离。

#### 数据可用性

MPtrj 和 MinX 来源数据可从所引用的资料库获取 [5, 7]。公共参照集合见文献 [2, 34]。研究档案包含母体标识、计算来源记录、力和应力标签、参照距离及表征路径。这些研究专属数据尚待公开存储。

#### 代码可用性

研究档案包含用于生成变形、注册模型、提取特征、搜索参照及生成图件的代码，以及源代码版本和图件校验和。该代码尚待公开存储。

---

### 结论（原文第 3 节 Discussion）

在化学身份保持不变的条件下，对相同母体施加成对变形，确定了 11 个预训练原子间势均具有更大的压缩侧绝对误差。这一趋势在 MPtrj 的 3 种加载方式和实验来源的 MinX-Eq 结构中持续存在，也包括绝对体积变化幅度相等的单轴加载。等方和双轴加载下更强的误差差别伴随更强的 DFT 响应，因此理解误差的方向性时必须同时考虑预测目标的响应方向。力尺度分解表明，较大的压缩绝对误差可以与相对精度的改善并存。在 MPtrj 中，压缩支的终点相对误差较小，而且相对误差随应变下降得更快，使误差增长的不对称性弱于力尺度增长的不对称性。MinX-Eq 的两支相对误差也都下降，但压缩侧下降较慢，使误差增长的不对称性强于力尺度增长的不对称性。匹配力尺度后，两个群体的分支误差更加接近，但 MinX-Eq 仍保持 1.108–1.472 的压缩/拉伸比。绝对误差衡量模拟中遇到的力偏差，相对误差则衡量这些偏差相对于目标幅值的大小。二者共同刻画方向性的预测可靠性。结构与表征比较将这种解释联系到变形路径：压缩缩短接触，使局部环境在 SOAP 空间中进一步远离若干公共参照池，并使与读出相关的特征位移中位数更大。从输入几何结构到模型表征，这种共同方向性伴随着不同的相对精度趋势，说明环境或特征位移更大并不必然导致相对精度一致地下降。在相近参照距离下误差仍然分散，以及某些模型中特征差距与误差差距的出现时间不同，也进一步区分了环境变化、内部响应和力预测误差各自的演化。因此，理解压缩—拉伸误差不对称性，需要追踪不断增强的物理响应幅值、相对于该响应的误差，以及伴随发生的结构和表征变化。它们沿成对路径的共同演化，能够区分伴随更强物理响应的绝对误差增长与相对预测精度的方向性差异，为评估变形模拟中的通用势提供依据。未来工作应建立可解释的压缩—拉伸误差差距模型，以区分其结构和模型相关的来源，并指导改进原子间势的环境表征，从而在两个变形方向上实现更准确的预测。

---

## 结果与讨论子标题翻译

原文第 2 节“结果”和第 3 节“讨论”均无下一级标题。

---

## 图表题翻译

图 1：两个互补的结构集合。(a) 1,963 个匹配的 MPtrj 母体和 (b) 全部 1,344 条实验来源 MinX-Eq 记录中的元素出现情况。颜色和方格内标签表示含有各元素的来源晶胞百分比；灰色方格表示该元素缺失。两张元素周期表使用共同的四次方根颜色归一化，范围为 0%–70%，色标刻度标注实际百分比。(c) 每个来源晶胞中不同元素的种数。(d) 按每组 20 个原子分箱的每个来源晶胞的原子数。两种分布的纵轴均以对数刻度展示百分比。晶胞保留原始表示形式。(b) 中完整的来源集合不同于方法部分所定义的完整 DFT—模型和表征群体。

图 2：MPtrj 和 MinX-Eq 中匹配母体的 DFT 响应。左列 (a、c、e、g) 显示 1,963 个 MPtrj 母体在等方、笛卡尔 x 方向和笛卡尔 xy 方向加载下的结果；右列 (b、d、f、h) 显示 1,286 个 MinX-Eq 母体在等方加载下的结果。各行依次表示相对于未变形参照的每原子能量变化、原子力大小的 RMS、以拉应力为正的正应力分量，以及 $V/V_0$。曲线表示母体中位数，能量和力的阴影带表示四分位距。分数坐标保持不变。所有面板的横轴均为线性尺度 $\lambda$。体积面板共享纵轴范围，其余纵轴范围分别针对各群体标注。等方、x 方向和 xy 方向加载的体积比分别为 $\lambda^3$、$\lambda$ 和 $\lambda^2$。每条路径包括实际的 $\lambda=1$ 几何结构和 12 个变形状态。参照几何结构可保留 DFT 力和应力，MinX-Eq 中尤为明显。

图 3：三种 MPtrj 加载方式下的模型误差。在相同的 1,963 个 MPtrj 母体上，11 个预训练模型的结构级力分量 MAE 和六分量应力 MAE 的中位数。各行对应等方、笛卡尔 x 方向及笛卡尔 xy 方向加载，每条路径有 12 个变形状态。横轴为线性尺度 $\lambda$，$\lambda=1$ 处的线标示未变形参照。力和应力误差分别以 eV Å⁻¹ 和 GPa 为单位，按对数纵轴绘制。补充材料图 S2 和 S3 给出匹配分支的误差比。

图 4：MinX-Eq 中的模型误差与方向性不对称。(a、b) 1,286 个 MinX-Eq 母体在等方加载下的结构级力和应力 MAE 中位数。横轴为 $\lambda$，纵轴分别以 eV Å⁻¹ 和 GPa 表示力 MAE 与应力 MAE。(c、d) 在每个绝对线性应变下，相同母体的压缩 MAE 中位数除以拉伸 MAE 中位数。行表示模型，列表示应变。数值大于 1 表示压缩误差更大。色标为 1/8–8 的对数刻度；饱和值另有标示，且全部比值均印在单元格内。

图 5：力尺度增长与误差增长的分解。左、右两列分别展示等方 MPtrj 和 MinX-Eq 的结果。(a、b) DFT 力分量尺度 $A=(3N)^{-1}\sum_i\sum_\alpha|F_{\mathrm{DFT},i\alpha}|$，除以同一分支在 1% 应变下的值。(c、d) 从 1% 到 10% 的压缩与拉伸增长因子之比。对于 $X\in\{e,A,q\}$，$R_X=[X_C(10\%)/X_C(1\%)]/[X_E(10\%)/X_E(1\%)]$，其中 $e$ 为力 MAE，$q=e/A$ 为相对误差。红色、蓝色和绿色分别表示 $R_e$、$R_q$ 和 $R_A$，且 $R_e=R_A R_q$。所有面板要求每个应变状态下 $A>0.001$ eV Å⁻¹，因此从 1,963 个 MPtrj 母体中选出 1,364 个，从 1,286 个 MinX-Eq 母体中选出 1,167 个。估计值为母体等权几何平均。阴影和误差棒为对母体进行 2,000 次配对 bootstrap 抽样得到的逐点 95% 区间。补充材料图 S6 给出母体内部的力尺度匹配比较。

图 6：相对于三个公共参照集的径向环境。上、下两行分别为 MPtrj 和 MinX-Eq 在 6 个成对应变幅值下的径向分布；三列分别使用 MPtrj、sAlex 和 OMat24 作为参照。横坐标为原子对距离除以同元素原子对的参照距离中位数。纵向错开的曲线显示标注应变下的概率密度。灰色曲线表示参照，红色实线表示压缩，蓝色虚线表示拉伸。每个参照集在各应变和群体中使用共同的密度高度倍率。密度在完整距离范围内归一化。

图 7：局部参照距离与力误差。六组面板将 1,963 个 MPtrj 母体 (a、b、c) 和 1,286 个 MinX-Eq 母体 (d、e、f) 从左到右分别与 MPtrj、sAlex 和 OMat24 的 SOAP 参照池比较。每个标注组均有四幅竖向排列的图：首先是 −10%、汇总的 ±1% 和 +10% 状态的结构距离分布，其后依次为压缩、近参考和拉伸状态的力误差比较。结构距离为中心元素相同条件下逐原子最近邻参照距离的第 95 百分位数。近参考组汇总 ±1% 状态。图 8 使用实际的 $\lambda=1$ 参照。所有观测值均进入统计与密度估计；边界标记指示超出共同绘图范围的观测值。联合面板绘制结构 SOAP 距离与以 meV Å⁻¹ 为单位的力 MAE，其等高线对应 50% 和 80% 的密度水平。

图 8：匹配应变路径上的表征与力误差不对称性。特征从各模型中与读出相关的特定阶段提取。固定排除记录后，每个模型使用 1,963 个 MPtrj 和 1,285 个 MinX-Eq 母体。左侧：对实际参照、−10% 和 +10% 状态的原子特征进行以响应为中心的联合 PCA，依次以灰色、红色和蓝色显示。各模型内部使用共同的 asinh 尺度；等高线包围 50%、80% 和 95% 的概率质量，散点保留尾部。各模型的 PC1 和 PC2 解释 10.3%–87.6% 的特征方差。中间：$\operatorname{asinh}[(d_C-d_E)/g]$ 的分布，其中 $d_s=\lVert h_s-h_{\mathrm{ref}}\rVert_2/S$ 使用全部提取的特征维度，$S$ 为未变形特征 RMS，$g$ 为汇总数据中按权重计算的绝对差中位数。对数纵轴表示每个分箱内按母体加权的原子占比。红色与蓝色分箱分别表示正差与负差；每个模型的两个群体共享 $g$。右侧：配对表征距离差 $\Delta d$ 和以 meV Å⁻¹ 为单位的力误差差 $\Delta e$ 的中位数随绝对线性应变的变化。阴影带表示母体之间的第 25–75 百分位数。差值先在母体内部计算，再汇总。每个面板都有各自标注的线性纵轴。PCA 的点线、虚线和实线等高线分别包围 50%、80% 和 95% 的概率质量。直方图中的黑色实线标记零，红色虚线标记加权中位数。正差表示压缩侧响应更大。模型名称标示各行。

File: 3-summaries-renamed/文献总结 - 用于 Fe-Co-C 合金中耦合化学 自旋与结构无序的多尺度 ML 框架 - 2026.md
# 文献总结 - 用于合金中耦合化学、自旋与结构无序的多尺度机器学习框架 - 2026

## 文献信息

- 英文标题：A Multi-Scale Machine Learning Framework for Coupled Chemical, Spin, and Structural Disorder in Alloys
- DOI 链接：原文未提供 DOI
- arXiv 链接：https://arxiv.org/abs/2607.07456
- 作者：Zhenyao Fang，Qimin Yan
- 期刊名称：arXiv 预印本（分类：cond-mat.mtrl-sci）
- 投稿日期：原文未列出
- 返修日期：原文未列出
- 接收日期：原文未列出
- 在线发表日期：2026 年 7 月 8 日（arXiv:2607.07456v1）
- 数据/代码链接：原文未给出公开数据集链接或代码仓库链接

## 文献总结

### 研究背景

无序合金中的热力学行为同时受到构型自由度与结构自由度控制。对磁性合金而言，这种耦合更复杂，因为除了化学占位无序外，还存在自旋取向无序；而间隙掺杂原子又会进一步引入局域晶格畸变。作者指出，已有 Monte Carlo（MC）方法通常更适合处理化学/自旋构型采样，分子动力学（MD）更适合处理原子位置与晶胞弛豫，但缺少一个能把化学无序、自旋无序与结构无序统一处理的计算框架。

### 研究目标

本文的目标是建立一个可统一处理化学无序、自旋无序和结构无序的多尺度机器学习框架，并将其应用于间隙碳掺杂的 bcc Fe-Co 合金，进而回答以下问题：

1. 能否用统一的 GNN + MLIP + MC/MD 框架同时描述构型变化与结构畸变的耦合。
2. 结构畸变是否会显著改变 Fe-Co-C 的相变温度、低能构型和晶格对称性演化。
3. 该框架能否在一阶原理精度下重现实验已知的 Fe-Co 有序-无序转变温度与熔点。

### 核心方法

作者提出的框架将 MC 与 MD 耦合起来：

1. 在 MC 步中提出元素交换、自旋翻转或间隙碳跳跃等构型更新。
2. 对新构型执行短程 MD，以显式引入局域结构畸变。
3. 从 MD 轨迹抽取若干快照，并用 GNN 计算其能量平均值，作为该 MC 构型的有效能量。
4. 用 Metropolis 或 Wang-Landau 准则决定接受/拒绝该步。

其中：

- GNN 负责预测总能与弛豫后的局域磁矩。
- 微调后的 CHGNet 负责提供保守力场下的力与应力，用于结构弛豫与 MD。
- DFT 数据用于训练与验证 GNN 和 MLIP。

### 模型与数据集

- 研究体系：3 × 3 × 3 的 bcc Fe-Co 超胞，间隙碳浓度 $x_C$ 为 0 % 到 11.1 %。
- MLIP 数据集：500 个 FM 构型，经变晶胞 DFT 弛豫后每条轨迹抽取 5 个快照，共 2500 个快照。
- GNN 数据集：从 MLIP 数据集中抽取 500 个快照，每个快照再构造 8 个不同 Fe/Co 排列和初始自旋构型，共 4000 个样本。
- GNN 任务：同时预测总能与位点分辨弛豫磁矩。
- MLIP 任务：预测力和应力。

性能结果如下：

- 微调 CHGNet 后，力和应力的 MAE 分别为 0.119 eV/Å 和 0.443 GPa，$R^2$ 分别为 0.887 和 0.916。
- GNN 对总能和磁矩的 MAE 分别为 1.821 eV/cell（34.0 meV/atom）和 0.065 µB，$R^2$ 分别为 0.978 和 0.999。
- 消融研究表明，若不把初始自旋作为节点特征，GNN 会退化为只预测平均磁矩，无法再现真实位点分辨磁矩分布。

### 主要结果

#### 1. 框架成功统一处理构型无序与结构无序

该框架不再像传统 MC 那样只在离散构型点之间跳转，也不再像传统 MD 那样只跟踪单一轨迹，而是对“构型更新后伴随结构响应”的轨迹集合进行统计采样。因此，它能够同时捕获元素交换、自旋翻转、间隙原子迁移与局域晶格畸变之间的耦合。

#### 2. 不考虑结构畸变时，Fe-Co-C 的低温碳构型偏好线性碳链

在固定晶格和原子坐标的 GNN 驱动 MC 模拟中：

- 纯 Fe-Co 的热容峰位于 780 K，对应 Fe-Co 的有序-无序相变。
- 当 $x_C = 1.85$ % 时，碳相关构型空间近似为两个非等价间隙位点构成的二能级系统，但模拟得到的热容峰高于简单 Schottky 异常预期，说明碳构型与 Fe-Co 化学无序强耦合。
- 当 $x_C = 5.55$ % 时，热容峰升至 1700 K 以上，表明 C-C 相互作用显著抬高相变温度。
- 最低能构型为 3 个碳沿一直线排列的碳链构型；其稳定性来源于链轴方向上局域受力的部分抵消。

#### 3. 引入结构畸变后，相变图景发生显著变化

在 NPT-MD 耦合的 MC 采样中：

- 纯 Fe-Co 的热容峰位于 1000 K，与实验值 1006 K 极为接近。
- 纯 Fe-Co 的熔点预测为 1690 K，也与实验约 1700 K 相符。
- 对于含碳体系，结构畸变会破坏无畸变条件下碳链构型依赖的“受力抵消对称性”，使碳链不再是最低能构型。
- 所有碳浓度下都保留约 1000 K 的明显热容峰，说明这一峰主要对应 Fe-Co 子晶格的化学有序-无序转变，而不是碳有序-无序转变。
- 因此，若忽略结构畸变，会明显高估含碳体系的相变温度。

#### 4. 结构畸变驱动四方到近立方转变

作者定义了晶格平均尺度参数 $\bar{l} = (a+b+c)/3$，以及各向异性参数

$$
D_{ab} = \frac{a-b}{\sqrt{2}\bar{l}}
$$

$$
D_c = \frac{a+b-2c}{\sqrt{6}\bar{l}}
$$

结果表明：

- 随温度升高，$\bar{l}$ 单调增大，反映热膨胀。
- 低温下 $D_{ab}$ 和 $D_c$ 偏离 0，表示存在轻微四方/斜方畸变。
- 温度升高后，两者在 0 附近波动，说明体系转变为近立方结构。
- 该过程与碳子晶格无序化相对应，因为碳无序会削弱其对母相晶格的对称性破缺效应。

#### 5. 该框架具有可迁移性

作者认为，该方法不仅适用于 Fe-Co-C，也适用于：

- 高熵合金；
- 多铁体系；
- 自旋电子学材料；
- 含空位、反位缺陷、置换掺杂和间隙掺杂的复杂无序材料。

### 文章的主要学术贡献

1. 提出了一个可显式耦合化学、自旋和结构无序的通用机器学习统计采样框架。
2. 证明只用 GNN 处理构型能量、用 MLIP 处理力与应力，是处理磁性无序体系的有效分工。
3. 说明结构畸变对多无序合金热力学预测是必要的，忽略它会错误稳定碳链并高估相变温度。
4. 在 Fe-Co-C 中同时再现实验有序-无序转变温度与熔点，验证了该框架的可靠性。

### 局限与边界

- 本文是 arXiv 预印本，尚未给出期刊同行评审接收信息。
- 正文未提供公开代码仓库和数据下载链接。
- 文中主要展示的是 Fe-Co-C 这一实例，尽管作者强调框架可推广，但对其他体系的泛化仍需后续工作验证。

## 摘要翻译

理解无序磁性合金的热力学性质，需要对构型自由度（化学、自旋等）和结构自由度进行统一处理，而这仍超出了现有计算框架的适用范围。本文提出了一个通用框架，将机器学习模型（例如图神经网络和机器学习原子间势）与统计采样方法（例如 Monte Carlo 和分子动力学模拟）相结合，用于研究合金中耦合的化学、自旋和结构无序。我们在含间隙碳掺杂的体心立方 Fe-Co 合金上展示了这一框架，其中 Fe-Co 宿主本身具有内禀的化学和自旋无序，而间隙碳则通过局域晶格畸变引入额外的结构无序，使该体系成为一个原型性的多无序磁性合金。该框架预测 Fe-Co 合金的有序-无序相变温度和熔化温度分别为 1000 K 和 1690 K，与实验测得的 1006 K 和约 1700 K 高度一致。它还预测了 Fe-Co-C 合金随温度升高而发生的四方到近立方结构转变。这些结果确立了该框架作为研究多无序合金可靠工具的地位，并可应用于高熵合金、多铁材料和自旋电子器件等复杂无序体系。

## 引言翻译

晶体材料中的无序会显著影响其物理性质，并导致诸如磁相变 [1,2]、力学强度增强 [3,4,5] 以及反常电荷输运 [6,7,8] 等现象。在合金中，无序可以表现为两种相互耦合的形式：构型无序，即晶格位点被不同化学组分或不同自旋取向所占据 [9,10]；以及结构无序，即由化学或自旋不均匀性诱导的局域晶格畸变 [11]。虽然每一种无序都可以被单独研究，例如用 Monte Carlo（MC）模拟采样构型无序 [12,10]，或用分子动力学（MD）模拟捕捉结构无序 [13]，但二者本质上是纠缠在一起的。任何位点占据的变化都会在相邻原子上产生力，从而把构型自由度与结构自由度耦合起来。如何在单一计算框架中准确捕捉这种耦合，仍然是无序材料理论建模中的一个核心挑战。

磁性合金是一类公认同时具有强构型（化学和自旋）无序与结构无序耦合的材料，因此是研究上述纠缠问题的天然体系 [14,15]。其中，Fe-Co 二元合金是一个典型体系 [16,17,18,19,20]，它以高居里温度、强铁磁性 [21]、超低磁阻尼 [22] 以及接近 1006 K 的有序-无序相变 [23,24,25] 而闻名。近期研究进一步通过引入 B [26,27] 和 C [28,29] 等轻元素来调控其磁性与电子性质。由于这些轻元素相对于 Fe 和 Co 拥有更小的原子半径和不同的电子特征，它们优先占据晶格中的间隙位点，并诱导显著的局域晶格畸变 [30,31]。这些结构畸变以及碳原子在不同间隙位点间的分布，会与 Fe-Co 宿主子晶格中固有的化学和自旋无序发生耦合，从而使掺杂轻间隙元素的 Fe-Co 成为一个具有广泛永磁体与自旋电子学应用相关性的、具有挑战性的多无序体系。

用第一性原理方法对这类多无序体系进行建模在计算上极具挑战。密度泛函理论（DFT）虽然精确，但对于研究无序效应所需的大超胞和广泛构型采样来说代价过高。因此，人们采用了紧束缚哈密顿量 [32]、经典自旋模型（如 Ising 和 Heisenberg 哈密顿量）[33] 以及簇展开方法 [34,35] 等替代模型来预测 MC 模拟所需的总能，但这些方法通常局限于固定晶格几何，无法捕捉结构畸变。经典力场在原则上可以通过 MD 模拟描述原子动力学，但很少有力场能够同时表征磁性合金中的化学无序和自旋无序。近来，图神经网络（GNN）[36,37,38] 和机器学习原子间势（MLIP）[39,40] 等机器学习模型的发展，为解决这些限制提供了另一条途径。它们能够以远低于 DFT 的计算成本，准确预测能量、力、应力和磁矩，从而使大规模构型空间采样以及有序-无序相变温度和系综平均物性 [10] 的计算成为可能。然而，将这些工具统一整合起来、同时描述化学、自旋与结构无序耦合的框架仍未建立。

在本工作中，我们提出了一个通用计算框架，把机器学习模型（GNN 和 MLIP）整合进统计采样方法（MC 和 MD 模拟）中，用于对无序合金建模。在这个框架里，MC 提出的构型更新（元素交换和自旋翻转）后面都接一个由 MLIP 驱动的 MD 模拟，以捕捉相应的结构畸变；然后由 GNN 在每一步上评估构型能量和感兴趣的物性。对这些构型进行统计平均后，就可以得到热容等热力学性质，以及总磁矩等系综平均物性。

我们在含间隙碳掺杂的体心立方 Fe-Co 合金上展示这一框架。我们训练了一个基于 Transformer 的 GNN，并在含结构畸变的 Fe-Co-C 数据集上微调了 CHGNet MLIP，使其精度达到与当前先进模型相当的水平。在不考虑结构畸变时，GNN 驱动的 MC 模拟识别出 Fe-Co-C 在低温下的基态为一种线性碳链构型，其稳定性来源于间隙碳周围的局域受力平衡。当通过 NPT-MD 模拟引入结构畸变后，该框架能够重现实验上的 Fe-Co 有序-无序相变温度（预测值 1000 K，对比实验值 1006 K [24,25]）以及实验熔点（预测值 1690 K，对比近似实验值 1700 K [41,42,43]）。它还预测，与无结构畸变情形相比，碳有序-无序转变温度会显著降低，并捕捉到随着碳无序化而出现的四方到近立方结构转变。这些结果表明，在对复杂合金建模时，必须同时考虑构型无序与结构畸变，并确立了本框架作为研究构型自由度与结构自由度强耦合的多无序合金的一种可靠且可迁移的方法。

## 方法翻译

说明：本文存在单独的 `Methods` 章节，未单列 `Conclusion` 章节。

### 第一性原理计算

第一性原理计算采用 Vienna Ab initio Simulation Package（VASP）[61,62] 中实现的 DFT 方法完成。所有计算都使用投影缀加波赝势，以及广义梯度近似下的 Perdew-Burke-Ernzerhof 泛函 [63,64,65]。平面波动能截断取 550 eV，电子能量收敛阈值为 $10^{-6}$ eV，离子受力收敛阈值为 0.01 eV/Å。布里渊区采用密度为 0.03 × $2\pi$/Å 的 $k$ 点网格采样。为了考虑电子关联效应，我们采用了 DFT+$U$ 方法 [66,67]，其中 Fe 和 Co 原子的 3$d$ 轨道分别施加 4 eV 和 3 eV 的 Hubbard $U$ 值。所有计算均考虑自旋极化。

### 数据集构建

我们构建了两个数据集，分别用于训练 MLIP 和 GNN 模型，它们都基于掺杂间隙碳原子的 3 × 3 × 3 体心立方 Fe-Co 合金超胞。Fe 浓度 $x_{\mathrm{Fe}}$ 在整个成分范围内随机选取（其中 $x_{\mathrm{Co}} = 1 - x_{\mathrm{Fe}}$），碳浓度 $x_C$ 的范围为 0 % 到 11.1 %，对应每个超胞中 0 到 6 个碳原子。所有碳原子都被随机放置在间隙位点。

对于 MLIP 数据集，我们随机选取了 500 个具有铁磁（FM）磁有序的原子构型，并对每个构型执行变晶胞 DFT 弛豫。为了保证提取出的快照能够代表完整弛豫轨迹，并覆盖广泛的力与应力范围，我们采用了最远点采样 [49]，从每条轨迹中提取 5 个快照。具体来说，采样是在归一化力向量空间中进行的，每一步都选择与此前所有已选快照距离最远的快照，以最大化数据集中力和应力分布的多样性。每条轨迹的首尾两个快照始终被保留，以确保同时覆盖高度畸变的初始构型和最终弛豫结构。最终，该数据集共包含 2500 个快照，并按 80/10/10 的比例划分为训练集、验证集和测试集。

对于 GNN 数据集，我们从 MLIP 数据集中随机选取了 500 个快照。对于每个快照，固定其晶格与原子坐标，并通过随机交换 Fe-Co 原子对以及为每个原子位点赋予自旋向上或自旋向下取向，生成 8 个不同构型。Fe、Co 和 C 的初始磁矩分别设为 ±3 µB、±2 µB 和 0 µB。然后，对每个构型执行自洽计算，以获得总能和弛豫后的磁矩。最终，该数据集共包含 4000 个构型，并同样按 80/10/10 的比例划分为训练集、验证集和测试集。

### GNN 与 MLIP 模型训练

我们的 GNN 模型采用多任务架构，同时把总能作为图级输出进行预测，并把位点分辨的磁矩作为节点级输出进行预测 [36,37]。输入晶体结构被转换为图结构，其中原子和化学键分别表示为节点和边。节点特征由原子种类的 one-hot 编码和初始磁矩的嵌入共同构成，边特征由在 Gaussian 基底中展开的原子间距离构成。该图经过若干 Transformer 卷积层，在这些层中，相邻节点通过基于注意力的消息传递函数 [51] 交换信息。卷积层之后，节点特征被送入一个多层感知机以预测位点分辨磁矩；同时，节点特征还会被池化为图级特征向量，再由另一个多层感知机解码得到总能。

模型训练通过最小化一个组合损失函数来完成，该损失由总能的 MAE 和位点分辨磁矩的 MAE 组成，二者权重相同。验证集损失最低的模型被选作最终测试模型。卷积层数、嵌入通道数、学习率、权重衰减和批大小等超参数，均通过 Optuna [68] 实现的贝叶斯优化来确定。

对于 MLIP，我们在 MLIP 数据集上对预训练 CHGNet 模型进行微调，以预测原子间力和应力。由于 CHGNet 已在大规模 DFT 数据集上预训练，并能够对多种材料给出合理的力预测，因此这里的微调主要针对 Fe-Co-C 合金中特定化学环境进行性能提升。模型通过最小化由力和应力的均方误差（MSE）共同组成的损失函数进行训练，两者权重相同。与 GNN 训练类似，我们也使用 Optuna [68] 进行超参数优化，优化对象包括学习率、批大小以及可训练模块的选择。后者控制微调时解冻哪些预训练层，范围从仅解冻逐位点输出层，到逐步解冻更深的原子卷积层、键卷积层和角度层。

### MC 与 MD 模拟

MC 模拟采用 Metropolis 采样算法 [44]。提出的更新包括邻近 Fe 和 Co 位点之间的元素交换、间隙碳跳跃，以及随机选定位点（仅限 Fe 和 Co）上的自旋翻转。在每个温度下，执行 $10^5$ 个 MC 步，其中前 25 % 作为平衡阶段舍弃，后 75 % 用于计算热力学性质。热容按下式计算：

$$
C_v = \frac{\langle E^2 \rangle - \langle E \rangle^2}{k_B T^2}
$$

其中，$\langle E \rangle$ 和 $\langle E^2 \rangle$ 分别表示能量和能量平方的平均值。

对于包含结构畸变的模拟，每一个 MC 步都包含一段短程 MD 轨迹，从中抽取 5 个快照，并对它们的 GNN 能量取平均，作为该步的有效构型能量；每个温度下此时的 MC 步数为 $2 \times 10^4$。NVT-MD 采用 Berendsen 恒温器 [69]，时间步长为 2 fs，每个 MC 步包含 250 个预热步和 500 个生产步（即每步对应 1 ps 的 MD 轨迹）。NPT-MD 则采用 Berendsen 恒温器和 Berendsen 压强控制器 [69]，压力取 $1.01 \times 10^{-4}$ GPa，压力时间常数为 $τ_P = 20$ fs，温度时间常数为 $τ_T = 10$ fs，压缩率为 $6.25 \times 10^{-3}$ GPa$^{-1}$。与 NVT-MD 相同，NPT-MD 也使用 2.0 fs 的时间步长，以及每步 250 个预热步和 500 个生产步。

## 结论翻译

说明：原文没有单独的 `Conclusion` 标题。下面内容翻译自 `Results and Discussions` 末尾总结性段落，其位置在正文第 11 页末段。

综合来看，这些结果表明，结构无序在 Fe-Co-C 合金的热力学性质中起着重要作用。它会使碳链基态失稳，抑制碳有序-无序相变温度，并在碳随温度升高而无序化的过程中引发四方到近立方的结构转变。更广泛地说，这些发现说明，若要正确预测无序合金的热力学性质，就必须同时考虑构型无序和结构无序，而这一点可以通过本文提出的、结合机器学习模型与统计采样方法的通用计算框架来实现。该框架以第一性原理精度重现实验上的 Fe-Co-C 基准结果，为在实验相关的长度和时间尺度上建模复杂无序材料的热力学开辟了道路；同时，它还可以拓展用于研究磁晶各向异性、磁致伸缩等其他物理性质，或进一步应用于高熵合金和永磁材料等其他多无序体系。

## 结果/讨论章节子标题翻译

### 结果与讨论

- 用于耦合构型无序与结构无序的机器学习框架
- 在 Fe-Co-C 合金中的应用
- GNN 与 MLIP 模型的训练和验证
- 不含结构畸变时的相变
- 含结构畸变时的相变

### 方法

- 第一性原理计算
- 数据集构建
- GNN 与 MLIP 模型训练
- MC 与 MD 模拟

## 图题和表题翻译

说明：正文中未出现表题。

图 1  用于建模无序合金的计算框架示意图。a 为 MC + MD 采样方案，其中提出的 MC 更新后接入 MD 模拟以捕捉结构畸变，并将所得平均能量用于决定是否接受该步。b 中左侧为 GNN，它以原子种类和初始自旋构型作为节点特征，并预测位点分辨的（DFT 弛豫后）磁矩和总能；右侧为 MLIP，它通过对能量反向传播计算力和应力，用于驱动结构弛豫或 MD 模拟。

图 2  数据集构建与模型训练结果。a 为 MLIP 微调数据集中的一个变晶胞结构弛豫轨迹示例，展示初始、中间和最终三个快照。所有快照均采用 FM 磁构型。颜色标记：Fe（蓝色）、Co（棕色）和 C（黑色）。b 为 GNN 训练数据集中的一个构型示例，展示初始磁矩 $\{s_{i,\mathrm{initial}}\}$ 与 DFT 电子弛豫后的自洽磁矩 $\{s_{i,\mathrm{relaxed}}\}$。红色虚线圆圈标出了一个弛豫后磁矩与初始猜测显著不同的位点。c 为训练目标分布：MLIP 数据集中的力分量 $F_x$、$F_y$、$F_z$（eV/Å）及对角/非对角应力分量（GPa），以及 GNN 数据集中的总能（eV）和弛豫后的位点分辨磁矩（µB）。力和应力分布以对数坐标显示。d 为 DFT 参考值与模型预测值的 parity 图，比较对象包括力和应力（MLIP），以及总能和位点分辨磁矩（GNN）。

图 3  不含结构畸变时 Fe-Co-C 的 MC 模拟结果。a 为不同温度下的热容（左轴，黑色）和系综平均总磁矩（右轴，红色），对应 $x_C = 0$ %、1.85 % 和 5.55 %，分别代表每个 3 × 3 × 3 超胞含 0、1 和 3 个碳原子。插图给出了 MC 模拟中识别到的最低能构型。颜色标记：Fe（蓝色）、Co（棕色）和 C（黑色）。b 为 $C_{i1}$ 间隙构型的能带结构与碳投影态密度（C-PDOS），其中自旋向上和自旋向下通道分别以黑色和红色表示，费米能级设为 0。c 为 $C_{i1}$ 间隙构型中最近邻 C-Fe 与 C-Co 原子对的 COHP 分析。正值和负值 COHP 分别表示成键态和反键态。

图 4  通过 NPT-MD 捕捉结构畸变时 Fe-Co-C 的 MC 模拟结果。a 为不同温度下的热容（左轴，黑色）和系综平均总磁矩（右轴，红色），对应 $x_C = 0$ %、1.85 % 和 5.55 %，分别代表每个 3 × 3 × 3 超胞含 0、1 和 3 个碳原子。颜色标记：Fe（蓝色）、Co（棕色）和 C（黑色）。b 为同样 3 个碳浓度下，等方晶格有序参数 $\bar{l}$（左轴，黑色）以及各向异性晶格有序参数 $D_{ab}$（右轴，红色实线）和 $D_c$（右轴，红色虚线）随温度的变化。

File: 3-summaries-renamed/文献总结 - 用于材料相空间探索的最小结构模板基组自动生成方法 - 2026.md
# 文献总结 - 用于材料相空间探索的最小结构模板基组自动生成方法 - 2026

---

## 文献基本信息

- **英文标题**：A method for the automatic generation of a minimal basis set of structural templates for material phase-space exploration
- **DOI**：https://doi.org/10.1038/s41524-026-02310-8
- **作者**：Caja Annweiler、Alessandro Serafini、Simone Di Cataldo、Maurits W. Haverkort、Lilia Boeri
- **作者单位**：
    - 1 Institute for Theoretical Physics, Heidelberg University, Heidelberg, Germany.
    - 2 Dipartimento di Fisica, Sapienza Università di Roma, Roma, Italy.
- **期刊**：npj Computational Materials；论文类型：Article；PDF 标注为 Article in Press。
- **日期**：投稿 14 July 2025；返修 原文未提供；接收 24 August 2026；在线发表 原文未提供。
- **数据与代码链接**：模板结构示例及生成 Li-Si 搜索空间所用输入文件：https://github.com/Serafserafini/supp-info.git。作者说明研究代码仍在整合，尚未给出完整代码库链接；模板生成使用 USPEX 10.5 与 Quantum ESPRESSO 7.3，数据分析使用定制 Python 3.9.13 脚本。

---

## 论文内容详细总结

### 研究背景与目的

- 要判定假想化合物的热力学稳定性，需要在多种成分上寻找低焓晶体结构并构造凸包。把从头算晶体结构预测推广到大量二元、三元及多元体系，计算量很高；基于已有结构模板的元素替换更高效，但效果取决于模板是否能代表目标化学空间。
- 本文提出“进化模板方法”：通过少量进化算法（EA）结构搜索自动产生候选结构，再按不同化学体系中的相对稳定性去重和筛选，形成可复用的最小结构模板基组。作者同时检验结构空间能否由紧凑的模板集近似表示。模板只来自同一搜索框架，不导入实验原型或结构数据库，因此针对缺乏先验数据的条件，例如高压，也可实施。
- 工作以二元凸包为检验对象，目标是以适合高通量筛选的精度估计稳定成分及凸包形状，而非保证找出每个体系的真实基态结构。

---

### 研究方法

#### 模板生成与筛选

- 在每个目标成分下，从元素池随机抽取“生成用”元素对，对其运行定成分 EA 搜索。保留距离该次搜索最低焓结构不超过 **0.1 eV/化学式单元**、且空间群编号 **SG > 75** 的高对称性结构，组成初始模板集 SET1；迭代至模板数达到用户设定的 $N_{\mathrm{SET1}}$。这种筛选侧重四方、三方和立方结构。
- 随机选取 $N_T$ 个“试验用”元素对，在 SET1 的每个模板上进行元素替换及受对称性约束的 DFT 弛豫。对每个模板，把这些元素对按其相对于同一元素对最佳模板的形成焓差排序，构成排序向量。排序向量之间使用加权 Levenshtein 距离衡量模板冗余，靠前条目权重更高。
- 每次选出距离最小的一对模板，再依据热力学稳定性 $T$、代表性 $R$、空间群对称性 $S$ 的综合分数 $P=\alpha T+\beta R+\gamma S$ 删除其中一个，直至获得规模为 $N_{\mathrm{SET2}}$ 的 SET2。测试采用 $\alpha=1$、$\beta=1$、$\gamma=0.001$。对于待预测元素对，仅需在 SET2 模板上做 DFT 弛豫，并取其中最低焓估计该成分基态焓；汇合各成分结果即可构造近似凸包。

#### 基准数据与计算设置

- 测试元素为 H、Li、Be、B、C、N、O、F、Na、Mg、Al、Si、P、S、Cl，共 **15** 种，形成 **105** 个无序二元元素对。全部搜索固定在 **50 GPa**。正文说检验的成分为 A1B、A2B、A3B、A4B、A6B，并将 AnB 与 ABn 对称处理；据此共进行 **945** 次定成分搜索。**原文不一致**：表 1 最后一行写作 A5B，正文及图 8—9 的成分序列写作 A6B；本文不擅自更改表格标注。
- EA 采用 USPEX 与 Quantum ESPRESSO，单胞最多含两个化学式单元，单代 32 个个体，最多 20 代，平均每元素对分析约 200–250 个结构。DFT 使用 PBE 交换关联泛函和 Pseudo-Dojo 的 ONCV 赝势；模板弛豫保留 Bravais 晶格与空间群，原子力收敛至 $10^{-3}$ Ry/Bohr，平面波截断能为 **80 Ry**。
- 作者用完整 EA 搜索形成参考“全材料空间”，对不同随机种子的模板构建进行重复检验；对超参数的内部测试每组做 **30** 次独立运行，最终凸包评估做 **20** 次独立运行。比较指标包括各成分基态焓差、两凸包的面积差（AD）、凸包深度（D）和成分匹配（CM）。

---

### 主要结果

- 各成分可获得的高对称性模板数量不同。表 1 报告 A1B、A2B、A3B、A4B 和标为 A5B 的行分别有 **86、157、92、79、41** 个不同模板；相应 EA 结构弛豫数分别为 **22,412、46,300、47,555、48,626、57,161**。这些数字对应完整基准构建，并非单次模板法预测的花费。
- 相比 EA 参考基态，约 **15%** 的元素对／成分组合属于“关键元素对”：即便尝试所有入选模板，所得结构仍至少高 **0.3 eV/atom**。这类体系常具有高对称模板难以表示的分子或聚合物型低对称基态。按 SG > 75 的标准共识别 **154** 个关键组合；若纳入正交晶系，至少可消除其中 **25** 个，但会增加弛豫成本。将关键组合从图 4—6 的分析中排除，补充材料所示误差曲线平均下移约 **35 meV/atom**。表 2 中 Cl、B、N、H、O 在关键组合中出现较频繁，分别为 **24.03%、23.38%、23.38%、23.38%、22.73%**。
- 随着 SET1 增大，预测焓误差趋于平台，说明有限模板可覆盖许多体系；平台高度随成分改变。文中二元体系的平均凸包深度为 **1.1 eV/atom**。进一步压缩为 SET2 时，模板减少会降低新增元素对所需的弛豫次数，也带来可调的精度损失；A3B 示例中，把 SET1 从 **30** 增至 **60** 对 **0.1 eV/atom** 目标精度的改善很小，却近乎使该阶段成本翻倍。排序向量只需约 **40** 个试验元素对即基本达到使用完整试验集的精度。
- 以平均形成焓误差约 **0.1 eV/atom** 选取超参数，最终模板集建立后，作者报告相较于直接 EA 搜索约 **15 倍** 的弛豫次数降低。摘要报告识别凸包稳定成分的准确率为 **87%**；表 3 更精确地将这一指标定义为“是否位于凸包”的总体一致率。对全部 **105** 个二元对，准确率 **87%**、精确化学计量比召回率 **60%**、允许最邻近凸包化学计量比的 Recall+ **80%**；限于 EA 凸包深度大于 **0.1 eV/atom** 的子集，相应数值为 **89%、68%、88%**。
- 对 Li-Si 例子，模板法所得 Li2Si 对应凸包深度 **0.75 eV/atom**，与 EA 凸包的面积差为 **0.02 eV/atom**，文中给出的 CM 为 **0.78**。在 BN、BH、ClMg 等具有明显焓极小值的体系，以及平坦凸包体系中，预测较准；在 AlSi、ClS、FO 等浅凸包体系中可能错误地给出平坦凸包；NO、CN、OP、AlO 等低对称基态体系的面积差较大。部分体系中，模板法找到比限定计算量的 EA 搜索更低焓的结构；这说明参考 EA 凸包并非严格真值。

---

### 讨论与结论

- 结果支持作者的核心假设：在本研究选定的二元元素和 **50 GPa** 条件下，较小且可迁移的结构模板集合能够近似覆盖多种化学键合情形。排序向量与距离度量使去重具有可操作的定量依据。
- 高对称模板筛选带来系统性边界：分子型、聚合物型和其他低对称基态不易被其覆盖，尤其会影响较深凸包的局部形状。当前 **0.1 eV/atom** 精度阈值适合作者的预筛选目标，但不足以保证每一稳定成分及结构均被准确找出。
- 论文强调方法适用于缺少可靠训练数据或现成结构库的高压场景。三元和更高元体系的推广属于未来方向，尚未在本文系统验证。全文是对算法和“结构空间可压缩性”的受控检验，并非对未知材料的前瞻性发现报告。

---

## 章节翻译

### 摘要

我们提出一种方法，通过自动生成具有代表性的结构模板的最小基组，高效预测近似的二元凸包。该方法基于这样的假设：化学空间可以划分为有限个具有相似键合特征的区域，因此一组紧凑的模板能够捕捉广泛成分范围内的关键结构和能量趋势。模板由进化结构搜索结果所指导的数据驱动算法选出，随后通过有限次数的密度泛函理论（DFT）弛豫，在多种体系中重复用于估计形成焓。我们用包含 105 个二元元素对的综合基准数据集验证这一方法，并使用成分重合度、凸包深度误差和结构一致性等多种指标，将该方法预测的凸包与进化算法预测结果比较。当目标平均焓误差设为 0.1 eV/atom——这一精度足以用于高通量热力学筛选——该方法在保持识别稳定成分的准确率为 87% 的同时，使 DFT 弛豫次数减少 15 倍。该方法面向可扩展应用，以及复杂材料空间的高通量探索。

---

### 引言

材料研究正在经历变革。非平衡与高压合成技术的进步，已将材料科学的研究范围拓展到十年前被认为无法达到的程度。此外，第一性原理模拟的快速发展提供了前所未有的机会，使人们能够在计算机中探索材料空间的广大区域。这一转变意味着不再仅依赖化学直觉，并为材料发现和设计带来了新机遇 [1-8]。

计算材料设计的关键挑战，是预测假想化合物的热力学稳定性。这需要判定在给定条件下哪些元素组合会形成稳定相，并理解它们会采用何种结构 [9, 10]。把从头算晶体结构预测与凸包构造结合起来的传统方法是准确的，但若全面应用于二元、三元和多元体系，计算成本会高得难以承担 [11-21]。可能的元素组合数量从二元体系的约 $10^4$ 增至四元体系的 $10^7$，而可能的成分数量也不断增加，因此穷举方法不可行。数据驱动的高通量方法提供了更高效、但精度较低的替代方案 [22-29]。例如，在结构模板上进行元素替换可以探索大范围材料空间，但它高度依赖所用模板的质量和代表性 [30-39]。举例而言，参考文献 [33] 通过组合重复出现的结构基元来预测氧化物的新复杂相；实现这种方法需要对相关材料有丰富的先验知识，因而不容易推广。

本文提出一种新颖而高效的方法，将从头算晶体结构预测的准确性与数据驱动技术的效率结合起来。下文称这一组合算法为“进化模板方法”，以强调该方法结合了两个各具内在优势的组成部分。

我们的方法着眼于自动构建一组最少量的代表性晶体结构（模板），以近似凸包。核心想法是：精心选择的最小模板集可以有效捕捉材料空间中化学键合与热力学稳定性的基本趋势。实际上，Allmann 等人的分析表明，出现最频繁的 336 种结构类型约占 ICSD 数据库中结构的四分之三 [40]。

在本工作中，我们提出一种通用方法，能够在缺乏结构先验知识的条件下生成最小的代表性结构集。因此，我们的目标既是提供高效的凸包预测流程，也是进一步研究结构空间在何种程度上允许约化表示。最小模板集通过基于排序向量的迭代过程即时生成；排序向量编码不同化学体系中结构的相对稳定性。由于这些模板完全来自同一搜索框架所产生的结构，进化模板方法不会受到历史上已探索化学体系的偏倚影响，也适用于此前数据稀少的条件，例如高压。

为了验证这一方法，我们对周期表前 15 种所选元素之间所有可能的 105 个二元组合开展大规模基准测试。对每个体系，我们将预测凸包与进化算法（EA）搜索和完整 DFT 弛豫得到的参考数据进行比较。方法的准确度可通过其内部参数调节。当目标平均焓预测误差为 0.1 eV/atom——通常足以评估某种成分的热力学稳定性——所需 DFT 弛豫次数降至传统 EA 方法所需次数的仅 5%。在这一选择下，本方法在 87% 的情形中正确判定某成分是否位于凸包上，预测凸包深度的平均误差为 0.1 eV/atom。值得注意的是，该方法有时会找到比 EA 搜索所获结构更稳定的结构；这些 EA 搜索采用了高通量筛选中常见的、计算上可承受的参数设置。这表明该方法有潜力在高通量流程中超越常规 EA 方法。

尽管当前论文的分析限于二元凸包，进化模板方法仍有望扩展到三元和更复杂的多元体系，为快速高效地探索复杂化学空间提供有用工具。更广泛地说，这一方法学提供了量化结构空间内在可压缩性的一种途径，与主要关注加速结构搜索的方法形成互补视角。

本文安排如下。“结果”的第一小节“主要概念与定义”介绍该方法的基本概念，并给出各概念的正式定义。“算法描述”阐述算法的实际实现，这是本工作的主要成果。接着，“进化模板方法的测试与验证”利用包含 105 个二元元素组合的大型基准集系统验证方法，并评估主要超参数的影响。“多次运行模板预测所得凸包的准确性”通过与 EA 凸包系统比较来评估方法精度。“讨论”概述本文结论，并勾勒可能的后续发展与前景。“方法”提供“进化算法搜索”与“密度泛函理论计算”的计算细节。更多计算细节列于补充材料 [41]。

---

### 方法

#### 进化算法搜索

EA 搜索使用 Universal Structure Predictor: Evolutionary Xtallography（USPEX）程序 [13, 16, 47]。对于底层的 DFT 结构弛豫与焓计算，我们使用开源平面波赝势程序 Quantum ESPRESSO（QE）[48, 49]，按照补充表 I 中详细列出的流程，进行约束逐步收紧、参数逐步改善的多步弛豫。

在最初的模板生成阶段，我们针对所有可能的元素对及全部研究成分开展了定成分搜索，共 945 次搜索。搜索在 50 GPa 外压下进行，单胞最多含 $2N$ 个原子，其中 $N$ 是每个化学式单元的原子数。所有这些运行中，每代含 32 个个体，最多运行 20 代。多数情况下更早达到收敛，因此每个元素对平均分析约 200–250 个结构。各个体通过精度逐级提高的四步弛豫过程弛豫到局部极小值；相关参数汇总于补充表 I。

#### 密度泛函理论计算

DFT 计算采用 Pseudo-Dojo 发行版中优化的范德比尔特模守恒（ONCV）赝势 [52, 53]，以及 Perdew-Burke-Ernzerhof 交换关联泛函 [54]。Kohn-Sham 波函数采用平面波展开，动能截断值最高为 80 Ry（详见补充表 I）。倒易空间 $k$ 点积分采用均匀 Monkhorst-Pack 网格 [55] 和 Methfessel-Paxton 展宽 [56]（详见补充表 I）。

除结构预测搜索之外，我们还使用 Quantum ESPRESSO，采用相同的交换关联泛函和赝势，对结构模板进行结构弛豫。弛豫施加约束，使单胞的 Bravais 晶格及空间群不发生改变；结构持续弛豫，直到每个原子的受力低于 $10^{-3}$ Ry/Bohr。这些计算使用 80 Ry 的平面波展开动能截断、$0.2\,2\pi\times\mathrm{\AA}^{-1}$ 的 $k$ 点间距，以及 0.02 Ry 的 Marzari-Vanderbilt 展宽进行 Brillouin 区积分。

---

### 结论

原文没有独立的“结论”标题；以下完整翻译位于文末方法章节之前的“Discussion（讨论）”章节。

在本工作中，我们介绍了一种高效探索二元相图的方法：自动构造一组最小且可迁移的结构模板，并以其近似凸包。该方法不依赖先前的结构知识，而是利用数量有限的晶体结构预测运行生成候选基元，再通过数据驱动的筛选过程系统地精简它们。这定义了一套通用流程，可在任何外部条件下、不依赖已有信息地生成最小结构模板集。因此，进化模板方法结合了 EA 生成准确低能结构的能力与模板方法仅用有限计算获得形成能的效率。

本研究的一个核心成果是明确表明，化学空间可以用这样一组模板基组作紧凑的结构表示，这与文献中较早的观察一致 [40]。实际上，结果显示材料空间可以有效划分为键合趋势相近的若干区域，每一区域由少量代表性基元所覆盖。在这个意义上，模板集起到张成相关结构流形的基组的作用。通过结合排序向量与定量相似性度量，我们构建出一个最小模板池，能够广泛覆盖化学性质各异的体系。

系统性验证证实了我们最初的假设，也表明该方法有效且高效。对周期表前 15 种所选元素在 50 GPa 下的测试表明，进化模板方法能够准确复现计算成本高昂的进化算法（EA）搜索所预测的凸包。若以识别每个成分的最低焓结构所需的弛豫次数估计计算成本，那么在最终模板集建立后、将平均误差设为 0.1 eV/atom 时，该方法可使弛豫次数减少约 15 倍。

这一框架与数据驱动方法和传统模板策略互为补充。当可靠训练数据可用时，机器学习势与生成模型能够提供显著加速；本方法则设计用于此类数据稀少或难以验证的场景，例如高压环境。同时，与依赖既有结构数据库的常规模板方法不同，这里的模板集由无偏搜索即时构造，从而能够以不依赖已有数据的方式表示结构空间。

这一框架通过识别紧凑的结构基组，揭示了材料空间潜在的拓扑性质，并为按键合行为组织材料提供了新视角。归根结底，识别紧凑结构基组说明材料空间存在内在的拓扑结构，也提供了统一视角，使 Pettifor 图等传统分类方案能够自然地从中产生 [1-4, 51]。

本方法的一个自然应用是高通量材料筛选：成本高昂的结构搜索可以转化成可重复利用的模板，用于探索日益复杂的化学空间。向三元和多元体系扩展是自然的下一步，但仍需进一步验证。

---

## 结果与讨论子标题翻译

- 结果
    - 主要概念与定义
    - 算法描述
    - 进化模板方法的测试与验证
    - 多次运行模板预测所得凸包的准确性

---

## 图表题翻译

图 1：二元 A、B 体系的凸包构造。蓝色和红色符号分别表示稳定和亚稳成分。灰色箭头表示 A3B 相分解为更稳定成分（A + A3B2）的可能路径。

图 2：排序向量 $\vec{R}(T_j)$。对于单个模板 $T_j$，$\vec{R}(T_j)$ 中的元素为不同的元素对 $P_i$，按照形成焓从低到高排列。例如，在图示排序向量中，元素对 $P_1$ 在 $T_j$ 上的形成焓最低，$P_2$ 次之，依此类推。

图 3：模板生成流程图。图中展示了模板生成过程的三个步骤。步骤 1（准备）定义生成目标模板集所需的成分和其他参数。步骤 2（生成集合 1）从随机生成的元素对开始，通过进化算法（EA）搜索产生初始集合 SET1；重复此过程直至满足截止准则。步骤 3（缩减至集合 2）利用基于排序向量概念的缩减过程，将候选模板压缩为更紧凑的 SET2。至此，所选成分的模板生成结束。

图 4：仅使用 SET1 中的模板计算时，进化模板方法与 EA 所预测基态结构之间的焓差随 SET1 规模的变化。不同颜色对应不同成分。由于 EA 搜索得到的可用模板总数随成分而异，SET1 的最大规模也随之变化，见表 1。

图 5：使用 SET2 中保留的模板计算时，焓差随 SET2 规模的变化。图中展示 A3B 成分，其他成分呈现相似趋势。不同颜色对应图例标示的不同 SET1 规模，因此各曲线在横轴上达到的最大值不同。虚线表示使用 SET1 全部模板时的能量差，圆点则突出显示使用 SET2 模板时的变化趋势。

图 6：使用最终集合中的模板得到的焓差随试验元素对数目的变化；试验元素对数目直接决定排序向量的长度。不同颜色对应不同成分及不同 SET1、SET2 规模。各成分均呈现相同趋势：焓差迅速达到饱和。受对称性限制，A1B 的曲线在 105 个元素对处结束。

图 7：USPEX 和进化模板方法预测的凸包。红色实线表示进化模板方法预测的凸包，黑线表示 USPEX 所得凸包。灰点和红叉分别表示 USPEX 与进化模板方法在每个成分上找到的最低焓结构。红色虚线表示参考焓上下 ±0.1 eV/atom 的阈值；作者将其定义为调整超参数时允许的最大误差。作出这一选择的物理依据是：0.1 eV 远小于目标预测量——凸包——的典型深度。凸包两端点没有这种偏差，因为端点只取自 USPEX，并非由进化模板方法预测。

图 8：所有所分析元素对的凸包示意汇总。对每个元素对，图中给出元素名称、进化模板方法（T）与 EA 搜索（U）预测各成分是否位于凸包的图示、两方法之间的成分匹配度（CM）、进化模板方法预测的凸包深度（D），以及两方法所得凸包的面积差（AD）。顶部的分数表示 A 在 AB 元素对中的相对含量。[第一部分]

图 9：所有所分析元素对的凸包示意汇总。对每个元素对，图中给出元素名称、进化模板方法（T）与 EA 搜索（U）预测各成分是否位于凸包的图示、两方法之间的成分匹配度（CM）、进化模板方法预测的凸包深度（D），以及两方法所得凸包的面积差（AD）。顶部的分数表示 A 在 AB 元素对中的相对含量。[第二部分]

---

表 1：对每种成分，表中分别报告：（i）探索的元素对总数；（ii）从 EA 搜索选出的不同高对称性模板数（空间群编号 SG > 75）；（iii）EA 为识别基态结构而进行的结构弛豫总次数。原表的最后一行标为 A5B，与正文所述 A6B 不一致。

表 2：各元素在关键元素对中出现的比例。

表 3：模板方法相对于 EA 搜索的性能。元素对 I：考虑的全部 105 个二元组合。元素对 II：EA 凸包深度超过 0.1 eV/atom 的子集。准确率（Accuracy）：两种方法对成分是否属于凸包达成一致的比例。召回率（Recall）：模板方法精确复现的 EA 凸包成分比例。Recall+：与召回率相同，但也计入命中凸包上最邻近化学计量比的预测。优于 EA（Better than EA）：进化模板方法所预测凸包中，其结果优于 EA 的预测所占的比例。

File: 3-summaries-renamed/文献总结 - 用于预测无机材料弹性与延展性的可解释机器学习模型 - 2026.md
# 文献总结 - 用于预测无机材料弹性与延性的可解释机器学习模型 - 2026

## 一、文献信息

- 英文标题：Interpretable machine-learning models for predicting elasticity and ductility of inorganic materials
- 中文标题：用于预测无机材料弹性与延性的可解释机器学习模型
- DOI 链接：https://doi.org/10.1103/3c4b-phhy
- 作者：Yanmiao Han, Zheng Pan, Rundong Zhao
- 期刊：Physical Review Materials
- 投稿日期：2026 年 2 月 3 日
- 返修日期：原文未注明
- 接收日期：2026 年 6 月 22 日
- 在线发表日期：2026 年 7 月 7 日
- 数据与代码链接：https://github.com/hanym-gif/ESTACK

## 二、文献详细总结

### 1. 研究背景与目标

本文关注的是无机材料机械性能中的两个核心问题：如何高效预测弹性性质，以及如何区分材料更偏脆性还是更偏延性。作者指出，体积模量 $B$、剪切模量 $G$ 与 Pugh 比值 $B/G$ 是材料筛选中的低成本关键指标，其中 $G$ 常与硬度相关，$B$ 反映抗体积压缩能力，而 $B/G$ 常用来区分延性与脆性。

现有机器学习研究虽然已能预测多种材料性质，但在机械性能建模上仍面临两个限制：

- 预测精度与可解释性之间难以平衡；
- 机器学习筛选结果与量子力学层面的成键分析之间耦合不足。

因此，本文的目标不是仅仅构建一个高精度黑箱模型，而是建立一个兼具泛化性、可解释性与可落地筛选能力的框架，用于二元、三元，乃至部分四元无机化合物的弹性与延性预测。

### 2. 数据来源与研究对象

训练数据来自 Materials Project 数据库中的弹性模量数据，目标性质包括体积模量与剪切模量。作者对原始数据进行了筛选，去除了：

- 含第 18 族元素、氢、Tc 或原子序数大于 83 的元素体系，但保留 U 和 Th；
- 被标注为薄膜、箔或悬浮体的结构；
- 模量为负等非物理数据。

最终数据集包含 2303 个二元和三元无机化合物。数据库中的结果由 VASP 结合 PBE 泛函与 DFT+$U$ 方法获得，弹性常数通过密度泛函微扰理论计算，再经 Voigt-Reuss-Hill 近似换算得到弹性模量。

作者特别强调，该数据集包含超过 20 种结构原型，二元与三元化合物占比接近各半，因此适合作为“广化学空间”上的通用建模数据集，而不是只针对某一特定材料家族。

### 3. 机器学习框架与特征工程

本文的机器学习流程由特征工程和模型构建两部分组成。所有结构都通过 Matminer 工作流转化为描述符，覆盖 6 类信息：

- 密度特征：反映原子堆积效率与可压缩性；
- 元素属性特征：如电负性、价电子数、熔点等；
- 局域几何描述符：如配位环境、近邻键长与几何分布；
- 化学有序与结构复杂度特征；
- 键极性指标：如局域电负性差异与离子性；
- 晶体对称性特征。

在特征筛选上，作者先删除超过 90% 样本中取值相同的低信息量特征，再用机器学习模型评估重要性，选出前 30 个特征。随后通过 Pearson 相关系数去除强共线特征，阈值设为 0.58，保留更重要的那个特征。之后，作者对保留特征进行排列组合，寻找最优特征子集。

从附录可见，最终最优特征数分别为：

- 体积模量：12 个；
- 剪切模量：11 个；
- 延性/脆性分类：10 个。

作者指出，不同任务的关键特征重合度很低，说明体积模量、剪切模量与延性判别虽然都属于机械性质，但其所依赖的成键与结构信息侧重点明显不同。

### 4. 建模策略与性能

作者比较了多种模型：

- KNN；
- SVM / SVR；
- Random Forest；
- XGBoost；
- LightGBM；
- CatBoost。

在此基础上，作者进一步使用 stacking 集成学习，将 6 个一层模型的输出输入到二层元学习器中：

- 对 $B$ 与 $G$ 回归，二层模型为线性回归；
- 对延性/脆性分类，二层模型为逻辑回归。

数据集按 8:2 划分为训练集与测试集，一层模型通过五折交叉验证和网格搜索完成超参数优化，再生成 out-of-fold 预测供二层模型训练。

最终 stacking 模型在测试集上的性能为：

- 体积模量：$R^2 = 0.95$，RMSE = 15.51 GPa，MAE = 9.14 GPa；
- 剪切模量：$R^2 = 0.884$，RMSE = 14.06 GPa，MAE = 9.84 GPa；
- 延性/脆性分类：准确率 88.3%，AUC = 0.93。

作者强调，剪切模量比体积模量更难预测。这不是因为数据无规律，而是因为 $G$ 对方向性成键、弹性各向异性、局域滑移路径与非仿射变形模式更敏感，而这些信息无法完全被紧凑的成分与结构级描述符捕捉。

### 5. 可解释性分析

作者用 SHAP 对 stacking 模型进行解释，并强调 SHAP 给出的是对训练后模型输出的条件归因，不应直接视为因果关系证明。

对体积模量 $B$，最关键的趋势包括：

- 原子体积 VPA 越大，$B$ 越低；
- 平均熔点越高，$B$ 越高；
- 密度越高，$B$ 越高；
- 平均电负性有较弱正向贡献；
- 局域不对称或无序会降低 $B$。

这些趋势对应的物理图景是：体积压缩本质上受平均成键强度与原子堆积紧密度控制，原子间距增大、局域软区增多都会削弱抗压缩能力。

对剪切模量 $G$，主要趋势包括：

- VPA 依然是最强负向特征；
- 平均未占满价轨道数 mean_NUnfilled 增大时，$G$ 倾向升高；
- 最大熔点、最大堆积效率有正向作用；
- 最小熔点偏低会压低 $G$。

作者据此认为，较高的 $G$ 不仅需要紧密堆积，还需要更强的方向性杂化与更少的软弱局域变形通道。

在延性/脆性分类中，关键特征包括最大价电子数、平均 $d/p/s$ 价电子数、最小共价半径、过渡金属分数、Mendeleev 数范围等。整体上，作者认为延性与脆性取决于“离域金属键倾向”和“短程方向性共价键倾向”之间的竞争。

### 6. SISSO 符号回归与解析表达式

为了获得可直接使用的显式公式，作者在 stacking 模型筛出的关键特征基础上，进一步采用 SISSO 进行符号回归。SISSO 不是追求最高精度，而是追求低维、可解释、可移植的解析表达式。

作者将算符集合限制在加减乘除、幂、开方、指数、对数与绝对值等基本操作内，并通过限制最大 rung 为 6、描述符维度 $D = 2$ 来抑制过拟合。最终得到体积模量与剪切模量各自的二维解析表达式：

$$
B = c_1^B \frac{\sqrt{\rho}\sqrt[3]{T_m \cdot \chi}}{\mathrm{vpa}} + c_2^B e^{-\mathrm{vpa}\cdot Q_1}\frac{\chi}{\mathrm{vpa}} N_{\mathrm{unfilled}} + c_0^B
$$

$$
G = c_1^G \frac{\sqrt[3]{T_{m,\max}\cdot \eta_{\mathrm{pack}}}}{\mathrm{vpa}} + c_2^G \frac{(N_{\mathrm{unfilled}}\cdot N_{\mathrm{Mendeleev}})^3}{\mathrm{vpa}\cdot r_{\mathrm{cov,mode}}} + c_0^G
$$

其中：

- $c_0^B = -9.5068$，$c_1^B = 43.4788$，$c_2^B = 99.1466$；
- $c_0^G = -9.0861$，$c_1^G = 29.3941$，$c_2^G = 0.0014$。

作者把这些公式与 SHAP 结果对应起来，指出：

- 对 $B$，原子体积、熔点、电负性、密度与局域取向有序共同决定抗体积压缩能力；
- 对 $G$，紧密堆积与最强局域刚性成键网络更重要，电子结构因素更多表现为修正项。

SISSO 在训练数据上的性能为：

- 体积模量：RMSE = 22.0 GPa，$R^2 = 0.90$；
- 剪切模量：RMSE = 21.5 GPa，$R^2 = 0.71$。

作者明确指出，这一精度低于现代机器学习模型是预期之内的，因为 SISSO 重点在于解释性与快速筛选，而非追求极限精度。

### 7. 外部筛选、泛化与不确定性

作者将模型应用于约 4000 个从 Materials Project 中筛选出来的无机化合物，并特别指出其中包含大量未出现在训练集中的四元化合物，因此这是对模型跨化学体系泛化能力的检验。

从 4000 个预测对象中，作者随机选出 400 个材料做显式 DFT 验证。对这些真正未见样本，SISSO 的表现为：

- 体积模量：$R^2 = 0.88$，RMSE = 24.1 GPa；
- 剪切模量：$R^2 = 0.62$，RMSE = 26.2 GPa。

作者还引入了两类可靠性分析：

- 基于一层学习器分歧度的样本级不确定性信号；
- conformal prediction 预测区间。

对 stacking 模型：

- 体积模量的全局 90% conformal 区间半宽为 22.03 GPa，经验覆盖率为 0.900；
- 剪切模量的全局 90% conformal 区间半宽为 24.07 GPa，经验覆盖率为 0.924。

对 SISSO 公式，作者给出基于线性模型解析形式的 90% 预测区间，并指出：

- 体积模量经验覆盖率为 0.89；
- 剪切模量经验覆盖率为 0.86。

作者提醒，SISSO 的预测更适合作为趋势级筛选工具；对预测区间较宽、或处于边界位置的候选材料，应进一步进行 DFT 或实验验证。

### 8. 成键分析与物理解释

为了从电子结构层面验证可解释模型的合理性，作者对两个代表性材料进行了 COHP 分析：

- RuC：代表高体积模量材料；
- CrB2：代表高剪切模量材料。

结果显示：

- RuC 中最近邻 Ru-C 键具有较大的单键强度，体现为致密且近似各向同性的成键网络，对高体积模量有利；
- CrB2 中 Cr-B 键方向性更强，而面内 B-B 键具有非常大的 $|\mathrm{ICOHP}|$，构成类似蜂窝状共价骨架，能够显著抑制键角旋转与面内滑移，从而支撑高剪切模量。

因此，作者认为：

- 高体积模量更对应于致密、均匀的整体成键网络；
- 高剪切模量更依赖强方向性共价骨架。

这一点与 SHAP 趋势和 SISSO 公式的解释是一致的。

### 9. 文章结论与意义

本文提出了一个兼具泛化性、可解释性与应用性的无机材料机械性质预测框架，其主要意义包括：

- 可在大化学空间上预测体积模量、剪切模量与延性/脆性；
- 可通过 stacking 获得较高精度；
- 可通过 SHAP 与 SISSO 获得低维、透明、可直接计算的解析表达式；
- 可用于早期高通量筛选，尤其适合没有第一性原理计算条件的实验研究者。

作者也坦率指出，当前描述符体系仍无法完整编码所有方向性成键与弹性各向异性信息，这对剪切模量尤为关键。未来若加入方向分辨描述符和弹性各向异性度量，模型还有进一步提升空间。

## 三、摘要翻译

理解并预测弹性与延性等力学性质，对于结构材料设计至关重要。本文建立了一个具有良好泛化能力的机器学习框架，用于评估化学组成多样的无机化合物空间中的弹性性质以及脆性-延性倾向，其中既包括二元体系，也包括三元体系。通过整合 stacking 集成学习与符号回归，我们实现了较强的预测性能，例如体积模量的 $R^2 = 0.95$、剪切模量的 $R^2 = 0.88$，以及延性/脆性分类准确率为 88%，对于跨越多种化学体系的通用模型而言，这一表现尤其突出。我们还利用元素与结构描述符导出了简洁的闭式表达式，从而能够在实际应用中快速估算材料性质。最后，我们将模型应用到训练集之外的化合物，包括四元体系，并展示了其在真实应用中的有效性。这里所建立的具有物理可解释性的模型仅依赖少数几个关键基础描述符，因此对于快速筛选工作流程尤其有价值，特别适用于无法开展从头算模拟的实验研究者。

## 四、引言翻译

加速发现兼具高刚性、高硬度与高抗损伤能力的无机固体，仍然是材料科学中的一个核心挑战，并直接影响从防护涂层、切削工具到轻量化交通运输与能源系统等前沿应用。实际中，弹性模量可以作为机械性能的可靠且低成本代理指标：剪切模量 $G$ 与硬度相关，而体积模量 $B$ 则反映材料抵抗体积压缩的能力；它们的比值编码了经典的脆性-延性判据，即 Pugh 判据，可用于指导筛选更具抗损伤能力的候选材料 [1-4]。将这些基于物理的指标与现代数据资源和学习算法结合起来，可以在进行高成本计算或实验合成之前，对庞大的化学空间进行快速预筛选。

到目前为止，高通量密度泛函理论与开放数据库的结合，为这种数据驱动筛选奠定了基础。代表性数据库包括 Materials Project、AFLOW、OQMD、JARVIS 和 NOMAD，它们系统性地整理了结构和性质数据，尤其是数千种晶体的完整弹性张量，这为模量估算与衍生机械指标的建立提供了基础 [5-10]。与此同时，机器学习已经发展为一种从成分和结构预测材料性质的实用工具，并已在化学与材料科学中取得成功 [11,12]。相关模型从仅依赖成分的特征化方法，到能够直接从晶体图学习的结构感知图神经网络，后者在提高精度与迁移能力的同时，也保持了超越已知结构原型进行泛化的能力 [13-17]。特别是在机械性质方面，机器学习模型已经能够复现实验或理论弹性模量，并通过将 $B$ 和 $G$ 视为硬度替代指标，引导超不可压缩和超硬固体的实验发现 [18-22]。

尽管机器学习在材料科学中发展迅速，但仍有两个关键限制阻碍了其在设计流程中的广泛应用：第一，需要在预测精度与可解释性之间取得平衡，以便提炼出可操作的化学与成键规律；第二，基于机器学习的筛选与严格的量子力学成键分析之间耦合不足。这里的“可解释性”是指模型能够解释其为何作出某一预测。诸如特征归因方法和符号回归技术等手段 [23-25]，已被证明能够有效发现具有紧凑形式且具物理意义的描述符 [26,27]，并且这些描述符本身具有较强预测能力。

这些考虑使得可解释性不只是模型透明度问题，而是实际材料筛选中不可或缺的一部分。在本文中，这一术语是在物理上有依据且较为谨慎的意义下使用的：模型揭示出由具有明确材料物理含义的描述符所编码的趋势，这些趋势能够帮助解释预测结果并提示有前景的设计方向，但这些趋势更适合被看作有意义的相关性，而不是对直接因果机制的独立证明。这样的相关性可以把原子体积、未占满轨道数与堆积效率等因素同体积模量或剪切模量联系起来，同时也有助于识别由数据偏差或过拟合引起的潜在伪模式，从而提升模型的可靠性与可迁移性。除模型诊断之外，可解释描述符还能为后续第一性原理计算和实验验证提供可检验的假设。例如，与成键强度或堆积密度相关的描述符趋势，还可以结合 COHP / ICOHP 等成键分析方法进一步考察 [28]。近期已有研究将机器学习与晶体轨道哈密顿布居分析结合起来，把键强度与金属玻璃及晶体固体中的力学性能关联起来，表明从 COHP / ICOHP 提取的成键描述符能够同时提升结构-性质模型的预测精度与物理透明度 [29,30]。从这个意义上说，将可解释性嵌入机器学习驱动的发现流程，有望在保留物理透明设计指导的同时，加速高硬度、高延性无机材料的候选筛选。

在本研究中，我们建立了一个可解释且具有泛化能力的流程，用于预测和筛选无机材料的机械性质。我们基于 2303 个二元和三元化合物，采用 stacking 集成策略训练了多种回归与分类模型，以体积模量和剪切模量作为主要预测目标，并通过分类评估材料的延性-脆性行为。为了增强物理可解释性，我们使用 Shapley additive explanations (SHAP) 方法 [31] 分析结构描述符的作用，并使用 sure independence screening and sparsifying operator (SISSO) [23] 进行符号回归，导出把关键特征与弹性性质联系起来的紧凑解析表达式。我们还通过将模型应用于大量样本外材料，包括许多四元化合物，展示了模型的迁移能力。部分预测结果通过第一性原理 DFT 计算进行验证，并进一步借助电子结构层面的 COHP 分析进行解释。值得注意的是，尽管许多已有关于弹性的机器学习研究往往聚焦于特定材料类别，但本文框架被明确设计为适用于更广泛的无机化学空间，包括二元、三元，甚至四元体系。

总之，这里建立的模型在较高预测精度与物理可解释性之间实现了结合，为刚性高、延性好的无机材料的早期筛选与设计提供了轻量、可移植的工具，尤其适用于从头算计算不易开展的研究场景。

## 五、方法翻译

### 1. 数据收集

训练数据集由从 Materials Project 数据库 [5] 提取的弹性模量数据组成，包括体积模量和剪切模量。数据集包含二元和三元无机化合物，并施加了若干筛选条件以确保数据质量和物理相关性。具体而言，去除了包含第 18 族元素（稀有气体）、氢、锝（Tc）或原子序数 $Z > 83$ 元素的化合物，但铀和钍除外；还去除了被标注为薄膜、箔或悬浮体的晶体结构；同时也剔除了模量为负等非物理数据。数据库中的结果采用 Vienna Ab initio Simulation Package (VASP) [32] 计算，使用 PBE 交换-相关泛函 [33]，并对强关联体系采用 Hubbard DFT+$U$ 方法 [34]。弹性常数通过密度泛函微扰理论 [5] 计算，并结合 Voigt-Reuss-Hill 近似换算为弹性模量 [35]。

图 1(a) 给出了整个数据集中体积模量和剪切模量的散点图与分布直方图。依据 Pugh 判据，比值 $B/G$ 可作为区分延性与脆性的经验指标：当 $B/G > 1.75$ 时，材料被归类为延性材料（红色）；当 $B/G \le 1.75$ 时，则被视为脆性材料（蓝色）。从附带的饼图可以看出，二元与三元化合物各占数据集近一半，整体覆盖超过 20 种不同的结构原型。图 1(b) 和图 1(c) 进一步展示了结构多样性的分布，其中 AB 型和 ABC 型无机化合物占据主导。

### 2. 机器学习模型设计

在本研究中，我们的机器学习流程包含两个典型组成部分：特征工程和模型构建。所有晶体结构均取自数据库，并使用标准化的 Matminer 工作流 [36] 进行处理，以生成覆盖多个层级的数值描述符，包括成分、结构以及位点相关特征。为便于说明，正文与图中出现的全部缩写特征名称及其完整释义列于表 II。

最终特征向量整合了 6 个互补通道，每一个通道都捕捉了不同的物理或化学属性：第一，密度特征，用于量化原子堆积效率与体积压缩性，可视为各向同性力学阻力的代理；第二，元素属性特征（采用 Magpie [13] 预设），提供按化学计量加权的元素统计量，例如电负性、价电子数与熔点，这些性质会影响键强度与刚性；第三，局域几何描述符，通过 VoronoiNN、MinimumRelativeDistances 与 SiteStatsFingerprint 提取，用于刻画配位环境与键几何；第四，化学有序与结构复杂度，通过 ChemicalOrdering 和 StructuralComplexity 特征器计算，用于量化短程有序程度与 Wyckoff 位点多样性，反映晶格对称性与结构无序，这些量通常与构型复杂性有关；第五，键极性指标，包括 LocalPropertyDifference 与 IonicCharacter，用于衡量相邻位点之间的电负性差异，从而反映成键离子性与力学响应；第六，晶体学对称性特征，源自 StructureSymmetryFeatures，例如空间群编号与点群不变量，这些特征对弹性张量施加对称性约束，并影响特征-性质映射。

特征工程过程包括若干筛选步骤。首先，去除在超过 90% 样本中取值相同的特征，以删除信息量不足的属性。随后，采用机器学习模型（如 XGBoost）评估特征重要性，并选取前 30 个最重要的特征。为消除多重共线性，进一步通过 Pearson 相关性分析识别高度相关的特征对 [见式 (1)]，用于量化两个特征之间的线性依赖程度：

$$
r = \frac{\sum_i (x_i - \bar{x})(y_i - \bar{y})}{\sqrt{\sum_i (x_i - \bar{x})^2 \sum_i (y_i - \bar{y})^2}}
$$

其中，$\bar{x}$ 和 $\bar{y}$ 分别表示 $n$ 个样本上特征 $x_i$ 与 $y_i$ 的平均值，$r$ 为 Pearson 相关系数。$r$ 越大，表示两特征线性相关性越强。对于 Pearson 系数大于 0.58 的相关特征对，删除其中重要性排序较低的特征。最后，对筛选后的特征进行全排列组合，以识别最优特征组合。详细过程与结果见附录 A。

我们评估了几种常用机器学习算法的性能，包括 K 近邻（KNN）[37]、支持向量机 / 支持向量回归（SVM / SVR）[38]、随机森林（RF）[39]、XGBoost [40]、LightGBM [41] 和 CatBoost [42]。在本文中，SVR 指用于 $B$ 和 $G$ 预测的回归版本，SVM 指用于延性/脆性分类的分类版本。随后，我们使用 stacking（堆叠泛化）将这些互补学习器进行组合 [43]，如图 1(d) 所示。在第一层中，针对 $B$ 和 $G$ 的回归模型包括 KNN、RF、XGBoost、LightGBM、CatBoost 和 SVR；延性/脆性分类器则使用相应的分类版本，其中以 SVM 代替 SVR。第二层被有意设计得较为简单：模量回归采用普通线性回归作为元学习器，延性/脆性分类采用逻辑回归作为元学习器。

数据集首先按 8:2 比例划分为训练集与测试集。每个第一层学习器均在训练集上通过五折交叉验证和网格搜索进行优化。优化后的第一层学习器产生 out-of-fold 预测，这些预测被用作第二层元学习器的输入特征。原始描述符不会直接传入元学习器，因此第二层只学习如何组合第一层预测。对于一个新材料，6 个训练好的基学习器首先给出预测 $f_m(x)$，最终回归输出为：

$$
\hat{y} = \beta_0 + \sum_{m=1}^{6} \beta_m f_m(x)
$$

其中 $\beta_m$ 为线性元学习器学习得到的系数。对于分类任务，同样使用这 6 个第一层输出，通过逻辑回归映射到材料为延性或脆性的概率。为评估训练集与测试集相似性可能导致的性能膨胀，我们还额外进行了按化学体系分组的五折验证，其结果见附录 B。我们还按照附录 C 所述，利用集成分歧度与 conformal prediction 分析量化预测可靠性。stacking 模型还为后续 SHAP 分析与 SISSO 特征选择提供了稳定基础，因为它整合了具有不同归纳偏置的学习器所提取的特征信号。

在本研究中，回归模型采用 $R^2$ 作为评价指标，$R^2$ 越高表示拟合优度越好。其计算公式如式 (3) 所示，其中 $X_i$ 和 $Y_i$ 分别表示观测值的预测值和真实值，$m$ 为样本数，$\bar{Y}$ 为全部真实值的平均值：

$$
R^2 = 1 - \frac{\sum_{i=1}^{m}(X_i - Y_i)^2}{\sum_{i=1}^{m}(\bar{Y} - Y_i)^2}
$$

同时还采用均方根误差 RMSE 和平均绝对误差 MAE 作为辅助指标。MAE 反映预测误差平均幅度，RMSE 反映以因变量单位表示的平均误差大小，并且对大偏差更敏感：

$$
\mathrm{MAE} = \frac{1}{m}\sum_{i=1}^{m}|X_i - Y_i|
$$

$$
\mathrm{RMSE} = \sqrt{\frac{1}{m}\sum_{i=1}^{m}(X_i - Y_i)^2}
$$

对分类任务，则采用准确率、精确率与 ROC 曲线下面积 AUC 评价，其中 TP、FP、TN 和 FN 分别表示真正例、假正例、真负例与假负例：

$$
\mathrm{accuracy} = \frac{TP + TN}{TP + TN + FP + FN}
$$

$$
\mathrm{precision} = \frac{TP}{TP + FP}
$$

$$
\mathrm{AUC} = \int_0^1 \mathrm{TPR}\, d(\mathrm{FPR})
$$

### 3. 弹性模量的符号回归

为了提取结构描述符与力学性质之间具有物理可解释性的关系，我们采用 SISSO [23] 算法进行符号回归。SISSO 是一种强有力的方法，它通过系统搜索由原始输入特征生成的大规模符号特征空间，构建低维解析表达式。其目标是识别与目标性质（例如体积模量或剪切模量）强相关的紧凑非线性、且具有物理意义的描述符组合。

SISSO 框架包含两个主要阶段：第一，sure independence screening (SIS)；第二，sparsifying operator (SO)。在 SIS 阶段，通过对初始特征递归施加预定义数学算符，构造全部候选特征。在本工作中，我们采用的算符集合如下：

$$
\theta = \{+, -, \times, /, {}^{-1}, {}^2, {}^3, \sqrt{\phantom{x}}, \sqrt[3]{\phantom{x}}, \exp, \exp(-), \log, |\cdot|\}
$$

将这些算符与选定的初始特征（如原子体积、熔点、电负性等）相结合后，SISSO 会递归生成直到某一指定复杂度层级的符号表达式，该层级称为 rung $r$。随着 rung 增大，表达式深度扩展，允许出现更复杂的嵌套运算。对于包含 $N_{\psi}$ 个初始特征和 $N_{\theta}$ 个算符的特征空间，在 rung $r$ 时，候选描述符的数量会按组合方式迅速增长，因此当 $r \ge 3$ 时，候选空间容易达到 $10^{10} - 10^{15}$ 量级。

为了使搜索在计算上可处理，SIS 步骤会选出与目标性质线性相关性最强的前 $N_{\mathrm{SIS}}$ 个描述符，从而大幅压缩特征空间。随后，SO 步骤在这个缩减后的描述符池上施加稀疏线性回归，识别具有强预测能力且冗余最小的低维描述符子空间。这里通过偏好尽量少项数的稀疏模型来保证物理可解释性。

在本文中，我们将 SISSO 应用于第 II B 节得到的筛选后特征集。具体而言，选取由集成模型排序最靠前的 10 个特征；这些特征起初由物理直觉启发，再通过特征工程和多学习器重要性分析加以精炼。为缓解过拟合并确保可解释性，我们在 SISSO 中加入显式结构正则化，限制描述符复杂度（最大 rung $r = 6$）并强制使用低维描述符子空间（$D = 2$）。这些约束通过限制假设空间大小、防止产生对噪声拟合的过度复杂表达式来发挥正则化作用。超参数 $(r, d)$ 通过五折交叉验证选择，最终模型依据交叉验证误差选出，以在模型复杂度（可解释性）与泛化能力之间取得平衡。最终针对 $B$ 和 $G$ 的符号模型各由两个非线性表达式构成，并由 3 - 5 个基础特征组合而成，详见第 III B 节中的式 (11) 和式 (12)。

与集成学习方法相比，SISSO 的目的并不是最大化预测精度本身。相反，它优先强调可解释性与物理洞见，生成把结构和成分特征与弹性响应显式联系起来的闭式表达式。这类符号模型可以被快速评估，能够推广到分布外材料，并且可以直接从化学成键、堆积效率与电子结构趋势角度进行解释。因此，SISSO 作为一种具物理基础的回归方式，是本文机器学习框架的重要补充，它在统计建模与材料理解之间建立了桥梁。同时，所得表达式应被视为在稀疏性与交叉验证约束下选出的紧凑、具物理意义的相关关系，而不应被视为独立的因果定律。

### 4. 第一性原理验证与 COHP 成键分析

第一性原理计算采用 VASP 完成。电子-离子相互作用通过投影缀加波方法处理，交换-相关泛函使用 PBE 形式的广义梯度近似 [33]。平面波能量截断设为 520 eV。结构弛豫的总能收敛标准为每原子 $1 \times 10^{-6}$ eV，力阈值为 $0.005$ eV Å$^{-1}$。

为进一步分析化学成键特征，我们使用与 VASP 接口的 LOBSTER 软件包 [44] 计算 COHP。COHP 分析能够把能带结构能量分解为成键、非成键和反键贡献，从而为决定材料稳定性和力学性质的轨道相互作用提供定量认识。

## 六、结论翻译

在本工作中，我们建立了一个将 stacking 集成建模与符号回归算法结合起来的机器学习框架，用于预测无机固体的弹性性质以及延性-脆性行为。该方法同时引入元素和结构描述符，可适用于化学组成多样的二元和三元化合物，并实现了较高可信度的预测。考虑到数据集本身存在的内禀噪声，以及模型面向通用无机材料空间这一特点，本文获得的精度已经相当突出。更重要的是，基于 SISSO 的符号回归进一步给出了仅包含少数关键描述符的紧凑、物理可解释公式，从而提供了一种可用于快速材料筛选与分类的实用且可移植工具。

为了展示模型的适用性，我们对一组此前未见过的材料进行了大规模预测，其中包括训练域之外的四元体系，并识别出具有高或低机械性能的候选化合物。这些预测进一步通过第一性原理 DFT 计算加以验证，而额外的 COHP 分析则从电子结构层面解释了所观察到的机械趋势。

除精度指标之外，这些结果还体现出若干更广泛的意义。首先，与许多仅限于特定化合物家族的已有方法相比，这里建立的模型可以推广到更宽广的化学空间。第二，所导出的公式允许通过直观的显式方程估算弹性行为，尤其有利于无法使用复杂计算工具的实验研究者。第三，即使无法得到精确的模量值，这些模型仍能有效捕捉定性趋势，因此适合用于早期筛选与候选缩减。

与此同时，我们也认识到，紧凑的成分级与结构级描述符无法完整编码所有方向相关的成键信息。这一点对剪切模量尤其重要，因为相较体积模量，剪切模量对方向性成键、弹性各向异性、局域滑移路径和非仿射变形模式更加敏感。未来若能进一步引入方向分辨描述符和弹性各向异性度量，可能会在保持可解释性的同时改善对剪切模量的描述。

总体而言，这里得到的模型，尤其是闭式解析表达式，可望为高通量材料发现与实验设计提供快速、可解释且计算高效的工具。

## 七、结果 / 讨论章节子标题翻译

- A. 基于机器学习的弹性性质预测与延性-脆性分类
- B. 弹性性质解析表达式的推导
- C. 在材料筛选中的应用

## 八、图题翻译

- 图 1. 数据集信息与模型结构。(a) 体积模量与剪切模量的散点图及分布图，并按 Pugh 比值 $B/G$ 着色，以区分脆性材料（$B/G \le 1.75$）和延性材料（$B/G > 1.75$）；同时给出二元和三元化合物的比例。(b) 二元化合物中最常见的 6 种结构模式。(c) 三元化合物中最常见的 6 种结构模式。(d) 无机材料力学性质 stacking 模型流程图。棕色虚线框表示从材料中提取的特征信息，蓝色虚线框表示第一层模型（KNN、RF、XGBoost、LightGBM、CatBoost 和 SVM / SVR），黑色框表示整合其输出的元学习模型。
- 图 2. 6 种机器学习模型在体积模量与剪切模量预测中的性能指标。(a) 训练集上的体积模量；(b) 测试集上的体积模量；(c) 训练集上的剪切模量；(d) 测试集上的剪切模量。评价指标包括 RMSE、MAE 和 $R^2$。
- 图 3. stacking 模型的预测性能与特征重要性分析。(a) 体积模量预测值与 DFT 数值的 parity 图。(b) 体积模量前列描述符的 SHAP 汇总图。(c) 剪切模量预测值与 DFT 数值的 parity 图。(d) 剪切模量前列描述符的 SHAP 汇总图。(e) 延性分类任务的 ROC 曲线，以及 stacking 模型的混淆矩阵。(f) 延性分类的 SHAP 蜂群图，展示各特征贡献的分布。
- 图 4. SISSO 预测值与 DFT 计算值的比较：(a) 体积模量；(b) 剪切模量。二维模型对体积模量达到 RMSE = 22.0 GPa（$R^2 = 0.90$），对剪切模量达到 RMSE = 21.5 GPa（$R^2 = 0.71$）。
- 图 5. 对 400 个从筛选候选中随机选取的化合物，SISSO 预测的体积模量 (a) 和剪切模量 (b) 与 DFT 计算值的比较。紧凑的二维描述符能够以合理精度重现体积模量，并成功捕捉总体趋势。(c) RuC 中 Ru-C 键的 $-\mathrm{COHP}$ 曲线与 $-\mathrm{ICOHP}$ 值。(d) CrB2 中最近邻 Cr-B 键的 $-\mathrm{COHP}$ 曲线与 $-\mathrm{ICOHP}$ 值。(e) CrB2 中面内 B-B 键的 $-\mathrm{COHP}$ 曲线与 $-\mathrm{ICOHP}$ 值。对应的 $-\mathrm{ICOHP}$ 值标注于各子图中。
- 图 6. 前 30 个最重要特征（体积模量）的 Pearson 相关矩阵。

## 九、表题翻译

- 表 1. 若干高刚性和低刚性代表性化合物中，stacking 集成模型（ML）与 SISSO 公式预测的体积模量和剪切模量（单位：GPa）与 DFT 参考值的比较。
- 表 2. 回归与分类中涉及的全部特征。
