Repository: Bit-Part-Young/Codex-Papers-Summary

# Codex 文献总结与翻译 

保存 使用 Codex 进行文献总结与翻译的输出 '文献总结 - ' md 文档。

```bash
.codex/skills/                # 用于 Codex 文献总结与翻译的 SKILL.md 文档

1-papers/                     # 要翻译的文献 pdf 文件
2-summaries/                  # Codex 直接输出的 *.md 文档
3-summaries-renamed/          # 重命名后的 *.md 文档
```

File: 3-summaries-renamed/文献总结 - 电池材料的 MACE 微调 MLIP - 石墨烯上依赖缺陷的锂吸附与局域可迁移性 - 2027.md
# 文献总结 - 电池材料的机器学习原子间势：石墨烯上依赖缺陷的锂吸附与局域可迁移性 - 2027

---

## 文献基本信息

- **英文标题**：Machine-learning interatomic potentials for battery materials: Defect-dependent lithium adsorption and local transferability on graphene
- **DOI**：https://doi.org/10.1016/j.commatsci.2026.115133
- **作者**：Yuhan Sunᵃ；Xiao Huangᵇ（通讯作者，Xiao.huang@duke.edu）
- **作者单位**：
    - a：University of Waterloo, Waterloo, ON N2L 3G1, Canada。
    - b：Department of Chemistry, Duke University, Durham, NC 27708, USA。
- **期刊**：Computational Materials Science，276（2027），115133；文章类型为常规研究论文（Full length article）。
- **日期**：投稿 26 July 2026；返修 14 September 2026；接收 29 September 2026；在线发表 27 October 2026。卷期年份为 2027，故本文件按 2027 年命名。
- **数据与代码链接**：https://github.com/xiaohuang-6/Li-MACE-Battery-Machine-Learning-Li-DFT 。原文另说明随论文提供固定版本的可复现补充数据归档，可由 DOI 页面获取，PDF 未提供归档的独立下载链接。归档包括 273 帧 extxyz 数据、两套划分定义、五个作者训练的模型检查点、代码、输入及验证脚本、数值证据表、SHA256 清单和源代码提交标识。整理后的科学数据采用 CC BY 4.0，分析与工作流代码采用 MIT 许可。较大处理输出及原始运行文件可向通讯作者合理申请；VASP POTCAR、WAVECAR/CHGCAR 和完整原始 OUTCAR 不再分发。

---

## 论文内容详细总结

### 研究背景与目的

缺陷会改变石墨烯中 Li 的局域吸附环境：空位带来低配位 C 原子与局域重构，Stone–Wales 缺陷改变碳环拓扑，局域 Si 团簇则引入 Li–Si、Si–C 和 Si–Si 相互作用。本文在稀释单 Li 条件下比较这些环境，研究缺陷对吸附能的影响，并检验针对目标体系微调的机器学习原子间势（MLIPs）能否准确描述偏离训练构型后的原子力。

研究强调，接近训练数据的低平均误差不能直接证明模型对缺陷重构或大位移构型可靠。因此，将证据分成三层：DFT 吸附能确定所采样位点的结合趋势；模型预测之外独立选定的受控扰动检验局域力精度；有限温度大位移快照识别结构相关的外推失效。

---

### 研究方法

#### 模型与 DFT 数据

- 五类初始体系为完整、单空位、双空位、Stone–Wales 石墨烯和 Si₄–石墨烯，化学式依次为 C₅₀Li、C₄₉Li、C₄₈Li、C₅₀Li 和 C₅₀LiSi₄。采用晶格参数 2.46 Å 的 5 × 5 石墨烯超胞，晶胞高度 30.0 Å。Si₄ 模型是在完整 C₅₀ 上方放置四个非替位 Si 原子，并非完整复合负极结构。
- VASP 5.4.1、PAW、PBE、自旋极化，截断能 520 eV，3 × 3 × 1 Γ 中心网格；固定晶格、弛豫全部离子。五个弛豫结构最终最大原子力为 0.0183–0.0193 eV Å⁻¹。
- 训练数据为未加色散修正的 PBE 标签，共 273 帧，包括 194 帧弛豫轨迹与 79 帧固定几何位点／路径单点计算。图 2 中五类构型数量依次为 69、22、84、60 和 38，类别分布不均衡。
- 吸附能另外采用固定几何 PBE-D3(BJ) 加薄层偶极修正。每类从先前 PBE 排序中预选三个低能 Li 位置，共 15 个；同类比较共享相同基底坐标。参考为去除 Li 后保持坐标的基底与孤立 Li 原子，而非体相 Li。

#### 微调、数据划分与独立验证

- 基础模型为 MACE-MPA-0 medium：两层消息传递，6.0 Å 截断，隐藏特征为 `128x0e + 128x1o`，球谐函数最高阶数 3，各相互作用层相关阶数 3。
- 原始划分为 211／31／31 帧训练／验证／测试集。同一路径的相关图像跨集合分布，故结果用于插值基线。
- 分组留出将所有弛豫轨迹保留在训练集，同一路径全部图像保持同组；得到 263／5／5 帧，每个留出集每类仅一帧。该划分检查跨集合相关性影响，样本量不足以建立总体可迁移性。
- 为修正初始模型中较大的 Si₄ 能量偏移，对 263 帧分组训练数据进行基础模型辅助的元素能量偏移 $E_0$ 估计；Li、C、Si 的偏移依次为 −3.271318、−1.246324、−1.280346 eV。这些是模型偏移，不能作为孤立原子能。
- 独立局域力测试集共 25 帧，每类五帧，逐坐标高斯扰动标准差依次为 0.03、0.06、0.06、0.10、0.10 Å；去除平均位移，拒绝最小原子间距低于 1.15 Å 的构型。选样不使用模型预测能量、力或委员会分歧。
- 有限温度采样使用 LAMMPS、2 × 2 × 1 扩胞、196–220 个原子及四个 Li，400 K、1 fs 步长、10 ps Nosé–Hoover NVT 平衡。参考模型轨迹长 500 ps，委员会轨迹长 200 ps。对三帧单空位和六帧 Si₄ 大位移快照进行直接 DFT 力比较，另有七帧 Si₄ 的收敛 DFT 检查。所有快照标签均未用于本次模型再训练。

---

### 主要结果

#### 缺陷增强所采样位点的 Li 吸附

15 个 PBE-D3(BJ) 吸附能介于 −2.967 与 −0.875 eV/Li。各类最佳采样值及三个预选位点的能量如下，按原文 PBE 位点排名排列：

- 完整石墨烯：−0.918、−0.888、−0.875 eV/Li，分别对应 C₃ 空心位、晶胞中心和先前 Li 位置。
- 单空位：−2.967、−2.623、−2.061 eV/Li，分别对应先前 Li 位置、C–C 桥位和 C 顶位。
- 双空位：−2.301、−2.220、−1.899 eV/Li，分别对应先前 Li 位置、C₃ 空心位和 C–C 桥位。
- Stone–Wales：−1.587、−1.548、−1.474 eV/Li，分别对应 C 顶位、C₃ 空心位和晶胞中心。
- Si₄–石墨烯：−2.465、−2.019、−1.901 eV/Li，分别对应先前 Li 位置、C₃ 空心位和 C–C 桥位。

全部 12 个非完整结构位置的结合均强于全部三个完整石墨烯位置。最佳采样结合强度依次为单空位、Si₄、双空位、Stone–Wales、完整石墨烯。即使最不利的非完整位置（Stone–Wales，−1.474 eV）也比最佳完整位置有利，原文报告能量差为 0.555 eV。D3(BJ) 加偶极修正保持各类内部原先的 PBE 位点排序，但绝对结合强度仍明显依赖位点；单空位类内跨度为 0.906 eV，完整石墨烯原文报告为 0.044 eV。

#### 固定基底路径的能量变化

十条路径采用 Li 端点之间的笛卡尔线性插值，基底不动。能量跨度最小为 Stone–Wales 初始位置至空心位的 0.020 eV，最大为双空位顶位至空心位的 0.680 eV。完整石墨烯初始位置至空心位仅为 0.040 eV，而两个类顶位之间为 0.416 eV。它们反映局域势能曲面的方向相关性；原文明确指出，这些跨度不是经弛豫最小能量路径或爬山图像 NEB 得到的迁移能垒。

#### 相关划分的低误差与独立扰动误差相差明显

原始相关测试集上，基础模型力均方根误差（RMSE）为 285.2 meV Å⁻¹，首次微调后为 20.1 meV Å⁻¹，下降 92.9%。微调模型训练／验证／测试能量 RMSE 为 41.2／39.2／39.1 meV atom⁻¹，力 RMSE 为 10.3／39.0／20.1 meV Å⁻¹。Si₄ 测试能量误差为 108.3 meV atom⁻¹，尽管其力误差仅 6.8 meV Å⁻¹，提示能量偏移与力误差必须分别检查。

分组 $E_0$ 第一阶段模型对五个单帧测试样本的力 RMSE 依次为 19.6、10.9、13.7、42.9、9.2 meV Å⁻¹。三个额外微调种子的内部验证力指标为 96.4、107.2、48.4 meV Å⁻¹；这些指标采用训练评估器，与表 4 外部逐帧均方根统计分开报告。

在独立 25 帧受控扰动基准上，基础模型 → 分组 $E_0$ 微调模型的力 RMSE 为：

- 完整石墨烯：484.7 → 275.4 meV Å⁻¹，下降 43.2%。
- 单空位：449.7 → 256.3 meV Å⁻¹，下降 43.0%。
- 双空位：381.3 → 246.3 meV Å⁻¹，下降 35.4%。
- Stone–Wales：496.3 → 297.5 meV Å⁻¹，下降 40.1%。
- Si₄–石墨烯：427.5 → 258.5 meV Å⁻¹，下降 39.5%。
- 全部 25 帧合并：450.0 → 267.5 meV Å⁻¹，下降 40.6%；25 帧中 23 帧得到改善，微调后最大逐帧误差为 484 meV Å⁻¹。

按元素分解，Li 力误差由 992.6 降至 65.1 meV Å⁻¹，基底力误差由 432.3 降至 269.9 meV Å⁻¹，残余误差主要来自基底原子网络。能量 RMSE 同时由 26.6 降至 4.6 meV atom⁻¹。

按扰动标准差 0.03、0.06、0.10 Å 分解，基础模型力误差依次为 475.8、435.6、450.8 meV Å⁻¹，微调后为 79.2、190.1、373.6 meV Å⁻¹。改善幅度随位移增加而缩小，从最小扰动的 83.4% 降至最大扰动的 17.1%，显示微调收益主要集中在弛豫结构附近。

#### 大位移快照揭示结构依赖的失效

- 六帧 Si₄ 快照：力 RMSE 从 310 降至 113 meV Å⁻¹，降低 63%。
- 三帧单空位快照：从 1133 变为 1097 meV Å⁻¹，仅降低约 3%。
- 九帧合计：从 701 变为 640 meV Å⁻¹。

单空位快照中最短 C–C 距离为 1.204–1.217 Å；Si₄ 快照的最短 C–C 距离约为 1.36 Å，同时包含低至 1.994 Å 的 Si–Si 接触。原文据力误差与接触距离的对应关系，将单空位的大误差定位到高度应变的局域碳重构环境。

400 K 轨迹对初始速度与模型种子均敏感。例如 500 ps Si₄ 轨迹的终态面内均方位移（MSD）为 13.6–2436.1 Å²，完整石墨烯为 64.5–126.0 Å²。这一 MSD 去除了四个 Li 组成的原子组的质心运动，衡量相对展宽；作者仅用它表征快照构型多样性，没有提取扩散系数。

---

### 讨论与结论

本文的主要方法贡献是把模型验证对应到具体局域结构与可以支持的物理结论：DFT 吸附能支撑采样环境的结合趋势，均衡独立扰动检验微调后的局域力准确性，有限温度快照则暴露应变碳重构的薄弱区域。

原文对适用范围作出明确限定：

- 吸附能比较限于每类三个预选位置、固定基底及孤立原子 Li 参考；不能直接替代以体相 Li 化学势定义的嵌锂电压。
- Si₄ 模型用于隔离局域 Si 相互作用，没有描述真实复合负极中的合金化、体积膨胀与非均匀微结构。
- 分组测试集每类只有一帧，主要检查相关性与能量偏移问题；独立扰动测试覆盖指定振幅附近的局域范围。
- 三模型委员会只是种子敏感性诊断，没有校准成不确定性估计器，也没有设置定量分歧选样阈值。
- MD 数值稳定与力准确性是两件事；大位移误差结论来自九个已选快照，仍需更多类别均衡的位移构型检验。
- 本文未将新增 DFT 快照回填再训练，属于验证驱动的诊断流程，没有完成并发学习的迭代闭环。

后续训练应在保持结构类别均衡的同时，定向加入单空位附近应变 C–C 重构与 Li 配位的 DFT 构型。低插值误差不能取代对这些结构的直接验证。

---

## 章节翻译

### 摘要

缺陷工程提供了一条调控石墨烯基电池材料中锂结合的途径。使用机器学习原子间势（MLIPs）描述这些化学上多样的环境，需要理解局域结构如何同时影响吸附能量学与原子力。在此，我们将密度泛函理论（DFT）与经微调的消息传递原子簇展开（MACE）模型相结合，研究完整石墨烯、含空位石墨烯、Stone–Wales 石墨烯以及局域 Si₄–石墨烯结构单元。该工作流将 DFT 吸附参考与针对受控结构扰动及有限温度构型的独立力测试联系起来。在所评估的位点中，相比完整石墨烯，缺陷与 Si₄ 结构单元均增强了 Li 吸附，其中单空位提供最强的结合。微调改善了全部五类结构的力预测，使独立扰动基准上的合并误差降低了 40.6%。有限温度比较揭示出明显的结构依赖性：所选含 Si 构型的误差降低了 63%，而单空位的大误差则与重构缺陷附近的短 C–C 接触相对应。这些发现确立了依赖缺陷的吸附趋势，并识别出决定目标领域微调有效性的局域结构。通过将能量与力的验证联系到具体原子环境，本研究为开发适用于石墨烯基电池结构单元的 MLIPs，以及将新的 DFT 采样导向应变空位结构提供了实际依据。

---

### 1. 引言

石墨化碳中的缺陷会为 Li 创造化学上不同的吸附环境，并可显著改变其相对于完整石墨烯的局域结合 [1–3]。空位暴露出低配位碳原子并允许局域重构，而 Stone–Wales 缺陷则在不移除碳原子的情况下改变环拓扑。硅引入另一种成键环境，并被广泛用于复合负极研究，尽管真实含 Si 电极还涉及合金化、体积变化及非均匀微结构 [4–6]。在稀释单 Li 水平上的比较可以分辨这些局域化学环境之间的吸附能差异。

基于物理信息的计算与机器学习方法日益被用于研究复杂分子和材料体系，包括多态电荷转移网络的设计与动力学分析 [7]。在材料建模中，机器学习原子间势（MLIPs）可以将第一性原理模型扩展至更大的构型空间与有限温度采样 [8]。MACE 通过等变消息传递表示高阶原子关联 [9]，而 MACE-MPA-0 基础模型为材料化学提供了广泛的起点 [10]。微调可以提高目标领域内的准确性 [11]，但是，与训练数据相似的构型上的平均误差不能确立缺陷重构或大原子位移之后的可靠性。近期研究表明，训练集组成、基础模型偏差与势能曲面软化可能导致具有化学特异性的外推失效 [12–14]。

MLIP 开发通常交替进行采样和新的 DFT 计算。例如，DeePMD-kit 和 DP-GEN 并发学习框架将模型训练、构型空间探索、基于模型集成偏差的筛选、第一性原理标注及迭代再训练相结合 [15,16]。本研究同样使用机器学习驱动的探索，随后进行第一性原理标注。其重点是验证证据与后续科学论断之间的关系：直接 DFT 计算确立吸附趋势，而对位移结构的测试确定力预测所能得到支持的范围。这种将 DFT 用作诊断的方法识别了训练数据的目标，而没有完成并发学习的迭代数据集生成循环。

对于缺陷石墨烯，跨多个结构求得的平均误差可能掩盖某一类缺陷附近的不良预测。Li 吸附能描述所采样放置位置的相对稳定性，而力比较检验势函数能否描述这些环境中发生位移的原子。评估一个拟用于有限温度采样的模型，需要同时进行这两类比较。

在此，我们针对完整、单空位、双空位和 Stone–Wales 石墨烯，以及一个最小 Si₄–石墨烯结构单元研究这一问题。我们建立带薄层偶极修正的 PBE-D3(BJ) 吸附能参考，并对每类结构中按 PBE 排序的三个 Li 放置位置测试位点敏感性。随后，我们以覆盖全部五类结构的独立定义 DFT 力基准，以及所选大位移单空位和 Si₄–石墨烯快照为依据，比较 MACE-MPA-0 基础模型与目标领域微调模型。将这些分析结合起来，可以识别哪些局域结构从微调中受益，哪些需要额外的 DFT 训练构型。

---

### 2. 计算方法

#### 2.1. 模型体系

使用原子模拟环境（ASE）[17] 构建了五种模型体系：完整石墨烯、单空位石墨烯、双空位石墨烯、Stone–Wales 石墨烯和 Si₄–石墨烯结构单元。采用 2.46 Å 的石墨烯晶格参数和 5 × 5 超胞得到完整的 C₅₀ 片层。30.0 Å 的晶胞高度使初始石墨烯平面两侧各有 15.0 Å 的真空。通过移除一个中心 C 原子生成单空位，通过移除一对最近邻 C–C 原子生成双空位。通过旋转一条中心 C–C 键生成 Stone–Wales 初始几何结构。得到的初始化学式依次为 C₅₀Li、C₄₉Li、C₄₈Li、C₅₀Li 和 C₅₀LiSi₄。

含 Si 体系在完整 C₅₀ 片层上方放置四个非替位 Si 原子。这个最小 Si₄–石墨烯结构单元引入了 Si–Si 成键以及局域 Li–Si／Si–C 环境。它将这些局域相互作用与复合负极中的合金化、体积膨胀和非均匀微结构分离开来 [4,5]。在 DFT 弛豫前，将一个 Li 原子放置于每个结构的中心吸附区域附近。图 1 定义了这些模型类别。

#### 2.2. DFT 标注

DFT 计算使用 VASP 5.4.1 [18,19]，采用投影缀加波（PAW）势 [20,21] 与 PBE 交换关联泛函 [22]。PAW_PBE 数据集分别为 C（08Apr2002）、Li_sv（10Sep2004）和 Si（05Jan2001）。计算采用自旋极化、ENCUT = 520 eV、以 Γ 为中心的 3 × 3 × 1 $k$ 点网格，以及 ISMEAR = 0、SIGMA = 0.05 eV 的高斯展宽；其余设置为 PREC = Accurate、LREAL = Auto、ALGO = Normal、NELM = 120、LASPH = .TRUE.、ADDGRID = .TRUE. 和 ISYM = 0。C 与 Si 上的初始磁矩为 0.1 $\mu_B$，Li 上为 1.0 $\mu_B$。弛豫后完整、单空位、双空位、Stone–Wales 和 Si₄–石墨烯结构的最终总磁矩依次为 0.000、0.814、0.000、0.300 和 0.561 $\mu_B$。固定晶格矢量，采用 IBRION = 2、ISIF = 2、NSW = 100、EDIFF = 10⁻⁵ eV 和 EDIFFG = −0.02 eV Å⁻¹，在不施加选择性动力学约束的条件下弛豫全部离子坐标。五个弛豫结构的最终最大原子力范数介于 0.0183–0.0193 eV Å⁻¹。位点与路径扫描的单点标签使用 IBRION = −1、NSW = 0 和 EDIFF = 10⁻⁶ eV。MACE 标签使用未修正的 PBE。为评估吸附能对色散及单面薄层静电效应的敏感性，另外进行了同时包含色散修正和薄层偶极修正的计算 [23]。

因此，附加吸附计算针对当前 Li＋基底几何及去除 Li 后的基底几何进行固定几何单点计算，采用 IBRION = −1、NSW = 0、EDIFF = 10⁻⁶ eV、LREAL = .FALSE.，并使用相同的 3 × 3 × 1 薄层 $k$ 点网格。每次薄层计算使用两阶段电子计算方案。PBE-D3(BJ) 预处理阶段（IVDW = 12）采用 ALGO = Normal、NELM = 180，不加偶极修正。随后，从收敛的波函数与电荷密度重新启动，采用 ALGO = All、TIME = 0.4、NELM = 240，并加入薄层偶极修正（LDIPOL = .TRUE.、IDIPOL = 3）。最终 PBE-D3(BJ) 计算的电子收敛要求计算正常结束，且最后电子迭代次数低于 NELM [23,24]。另外计算孤立 Li 原子参考，使用边长 20 Å 的立方晶胞、仅 Γ 点的 1 × 1 × 1 网格以及 EDIFF = 10⁻⁷ eV。吸附能按下式报告：

$$
E_{\mathrm{ads}}=E(\mathrm{Li}+\mathrm{substrate})-E(\mathrm{substrate})-n_{\mathrm{Li}}E(\mathrm{Li\ atom}).\qquad (1)
$$

这里 $n_{\mathrm{Li}}=1$，基底参考保留对应含 Li 几何结构中的坐标。

在不改变这一热力学范围的情况下考察位点敏感性。对每类结构，在新计算前从此前的 PBE 固定几何位点扫描中选出能量最低的三个放置位置，再使用相同的 PBE-D3(BJ) 加偶极修正单点计算方案重新评估。同一类别所选位置之间的基底坐标完全相同，因此其吸附能使用一个共同的基底参考。这一比较分辨了固定基底几何下的位点敏感性。孤立原子参考定义相对于原子 Li 的结合，而嵌锂电压则使用体相 Li 的化学势。

最终 MACE 数据集包含 273 帧：194 帧来自离子弛豫轨迹，79 帧来自固定几何位点／路径单点计算。位点标签采样初始 Li 位置、类空心位、类桥位、类顶位及与 Si₄ 相关的位置。路径标签为两个采样端点之间的线性笛卡尔插值图像。这一紧凑数据集覆盖五类局域化学环境及选定的位移坐标。对位移构型开展独立力比较，以评估模型预测能够在多大程度上超出这一覆盖范围。

全部 273 个 DFT 标签均满足电子收敛标准，最后电子迭代次数低于 NELM。补充数据提供了逐帧收敛记录。

路径扫描描述量为沿固定基底笛卡尔插值的最大与最小能量之差，以及端点能量差。它们不同于使用爬山图像 NEB 从经弛豫的最小能量路径获得的迁移能垒 [25]。

图 2 给出各类结构的构型数量。弛豫帧沿优化轨迹采样相邻几何结构，而位点和路径计算在固定基底下改变 Li 位置。这些来源提供互补的局域覆盖，但也引入了在划分数据时必须考虑的相关性。

#### 2.3. 势函数开发工作流

将 DFT 标注结构转换为扩展 XYZ 文件，并在两种划分方案下进行评估。原始划分为 211 帧训练、31 帧验证和 31 帧测试，由于单条路径中的相关图像出现在多个数据分区中，因此该划分作为插值基线。分组留出方案将每条弛豫轨迹都保留在训练集中，并将固定路径的全部图像归为一组。剩余位点／路径组在每类结构内部排序，并按确定性的 8:1:1 训练／验证／测试循环分配。这得到 263 帧训练、5 帧验证和 5 帧测试，两个留出集中每类各有一个构型。这些小型集合评估的是对跨分区相关性的敏感性，而非总体层面的可迁移性。

从检查点 `mace-mpa-0-medium.model` 微调 MACE-MPA-0 medium 基础模型 [10]。保留了基础模型的架构，包括两层消息传递和 6.0 Å 径向截断。隐藏特征包含 128 个偶宇称标量通道和 128 个奇宇称矢量通道，对应模型配置中的 `128x0e + 128x1o`。角向基包含最高至 $\ell=3$ 的球谐函数，每个相互作用层使用相关阶数 3。使用 MACE 0.3.15、种子 20260427 训练的参考模型用于原始插值误差比较和 500 ps 轨迹。训练采用双精度、批量大小 2、300 个训练轮次、初始学习率 5 × 10⁻⁴，使用权重衰减 5 × 10⁻⁷ 的 Adam/AMSGrad 优化，指数移动平均衰减系数为 0.99，并从第 225 轮开始进行随机权重平均。第一阶段能量和力权重为 1.0 和 100.0；第二阶段权重为 1000.0 和 100.0。三种子委员会与分组 $E_0$ 模型使用 MACE 0.3.16、批量大小 4、300 个训练轮次、初始学习率 10⁻³，并采用相同的第 225 轮随机权重平均切换。委员会模型使用单精度，而分组 $E_0$ 模型使用双精度。冻结嵌入块和相互作用块，乘积块与读出块保持可训练。依据验证指标，分别使用第 224 轮和第 298 轮进行第一与第二阶段评估。为修正初始模型中较大的 Si₄–石墨烯能量偏移，在全部 263 个分组训练构型上进行了基础模型辅助的 $E_0$ 估计。该确定性线性求解具有完整的元素秩（3/3），得到 Li、C 和 Si 的基线偏移分别为 −3.271318、−1.246324 和 −1.280346 eV。接受条件为系数有限且元素满秩；该求解没有迭代收敛阈值。这些量是模型能量偏移，而非孤立原子能量。完整训练命令与模型记录见补充数据。

我们将原始相关划分误差作为插值基线报告，并使用分组划分及经 $E_0$ 修正的模型进行大位移力比较。与未经微调的 MACE-MPA-0 基础模型直接比较，可以确定目标领域微调是否改善了每个选定局域环境。三个额外随机种子模型用于量化训练敏感性；其验证指标见第 3.3 节。三成员委员会是一种定性的种子敏感性诊断，而非经过校准的不确定性估计器。DFT 构型选择依据位移和结构检查，不使用数值化的委员会分歧或力偏差阈值。

表 1 概括了与 DP-GEN 的关系。本研究将 DFT 标注的 MD 快照保留为测试构型；若将其加入训练，则需要新的独立测试集。

在模型训练后定义了额外的力基准，构型选择不使用预测能量、力或委员会分歧。从各类收敛 DFT 几何出发，生成五个确定性笛卡尔扰动，各坐标的高斯标准差分别为 0.03、0.06、0.06、0.10 和 0.10 Å。从每个构型中去除平均位移，并通过确定性重新采样，拒绝任何最小原子间距低于 1.15 Å 的几何结构。得到的均衡集合包含 25 个构型，每类五个。自旋极化 PBE 单点计算采用 520 eV 截断能、3 × 3 × 1 网格、LREAL = .FALSE. 和 10⁻⁶ eV 的电子收敛阈值。这一预定义集合在规定的位移振幅范围内测试全部五个收敛结构附近的局域力稳健性。全部 25 次 DFT 计算均达到电子收敛，最终迭代次数低于 NELM，并得到有限的能量与力。

对于每个构型，力 RMSE 是对全部笛卡尔力分量的 MACE–DFT 差值求均方后再开平方。均衡基准将这些分量跨构型合并。相关划分和 MD 快照的汇总则对构型级 RMSE 求均方根，给予各构型相同权重。两种定义在原子数固定的同一类别内一致，但在合并不同类别时可能不同。

#### 2.4. 有限温度快照生成

LAMMPS（10 September 2025）[26] 模拟使用转换后的 MACE 模型和 MACE pair style。将五个结构复制为 2 × 2 × 1，得到每个晶胞含 196–220 个原子及四个 Li 原子的体系，相当于每个原始 5 × 5 石墨烯超胞一个 Li，或面密度 7.63 × 10¹³ cm⁻²。在 10 ps Nosé–Hoover NVT 平衡后，以 1 fs 时间步长在 400 K 下对体系采样；恒温器阻尼时间为 0.1 ps。这些有限温度轨迹生成了用于直接 DFT 力比较的位移构型。

对九个选定的大位移快照（三个单空位和六个 Si₄–石墨烯）直接采用自旋极化 DFT 和仅 Γ 点采样进行评估。五个最终输出使用 ALGO = Normal、EDIFF = 10⁻⁶ eV 和 NELM = 160；四个最终输出使用 TIME = 0.2 的两阶段 ALGO = All 计算：先进行 EDIFF = 10⁻⁴ eV、NELM = 180 的预处理阶段，再以 EDIFF = 10⁻⁶ eV 和 NELM = 240 重新启动。用于力比较的全部九次计算均达到电子收敛，并得到有限的力。分别以 MACE-MPA-0 和分组 $E_0$ 微调模型计算相对于 DFT 的逐帧力 RMSE。来自更长轨迹的另外七个 Si₄–石墨烯快照也进行了收敛的 DFT 单点计算。表 7 和表 8 总计汇总了 16 次达到电子收敛的 DFT 快照计算。力误差比较使用最初九个快照。所有快照标签都保留用于验证与后续数据集扩展；所评估模型没有在这些标签上进行再训练。

平衡之后，对四个 Li 原子重新设置 LAMMPS 的 `compute msd` 计算，并使用 `com yes`。面内位移为：

$$
M_{xy}(t)=\left(1/N_{\mathrm{Li}}\right)\sum_{i=1}^{N_{\mathrm{Li}}}\left\|\Delta\mathbf{r}_{i,xy}(t)-\left(1/N_{\mathrm{Li}}\right)\sum_{j=1}^{N_{\mathrm{Li}}}\Delta\mathbf{r}_{j,xy}(t)\right\|^2,\qquad (2)
$$

其中 $N_{\mathrm{Li}}=4$，每个位移均使用展开坐标、相对于生产阶段开始时计算。移除 Li 原子组的质心运动，使该量成为四个 Li 原子相对展宽的度量。我们用它描述有限时间窗口内采样的构型，不提取扩散系数。

---

### 4. 结论

在本文研究的石墨烯基环境中，缺陷化学同时改变了 Li 吸附与 MLIP 可靠性。在每类评估的三个放置位置中，全部 12 个非完整几何结构对 Li 的结合都强于全部三个完整几何结构，最强的采样结合出现在单空位处。每类结构均保留了先前的 PBE 位点排序。在预定义的 25 构型力基准上，针对目标领域的 MACE 微调将合并力 RMSE 从 450.0 降至 267.5 meV Å⁻¹，并降低了全部五种环境的分类误差。有限温度比较分辨出一种依赖化学环境的响应：微调将所选 Si₄ 大位移构型的力 RMSE 从 310 降至 113 meV Å⁻¹，而重构单空位快照的误差为 1097 meV Å⁻¹。

按元素分解的力与快照几何结构将主要残余差异定位于基底网络，尤其是单空位附近的短 C–C 接触。因此，结合吸附参考、受控扰动和有限温度力测试，可以将汇总模型误差转化为针对具体构型的 MLIP 性能描述。对于石墨烯基电池结构单元，由此得到的开发策略将类别均衡的局域训练，与针对空位附近应变碳重构和 Li 配位的定向 DFT 标注相结合。

---

## 结果与讨论子标题翻译

- 3.1. 依赖缺陷的 Li 吸附
- 3.2. 沿所采样 Li 路径的能量变化
- 3.3. 插值误差与分组划分
- 3.4. 弛豫结构附近的力准确性
- 3.5. 有限温度采样与力准确性
- 3.6. 对势函数开发的启示

---

## 图表题翻译

图 1：用于 MACE 标注与分析的 DFT 弛豫后局域结构类别：完整石墨烯、单空位石墨烯、双空位石墨烯、Stone–Wales 石墨烯，以及 Si₄–石墨烯结构单元。碳、锂和硅原子分别以灰色、绿色和蓝色表示。每个子图中最终的最大力范数均低于 0.02 eV Å⁻¹。

图 2：各类结构中经 DFT 标注的构型数量。

图 3：Li 吸附与 MLIP 可迁移性对局域环境的依赖。（a）每类三个按 PBE 排序预选位点的固定几何 PBE-D3(BJ) 吸附能，包含薄层偶极修正。数值越负，表示相对于孤立 Li 原子的吸附越强。（b）每类五个预定义扰动相对于 DFT 的合并力 RMSE；点表示逐帧力 RMSE。（c）按扰动振幅分解的合并力 RMSE。（d）所选大位移单空位（三帧）和 Si₄–石墨烯（六帧）快照的类别级力 RMSE 柱及逐帧数值。

图 4：固定几何下的 DFT Li 位点能量扫描。每一行均以同一结构类别中能量最低的采样位点为参考。

图 5：固定几何下的 DFT 线性插值路径。能量以各路径的第一个图像为参考，每条插值路径全程固定基底坐标。

图 6：400 K 下基于展开坐标的 Li 面内 MSD 曲线。左图为 500 ps 的参考模型轨迹，右图为 200 ps 的委员会模型轨迹。标签 v27–v29 和 m27–m29 分别标识速度种子与模型种子。

---

表 1：一种代表性并发学习工作流与本文采用的验证驱动流程之间的关系。

表 2：每类结构中按 PBE 排序预选的三个放置位置的固定几何 PBE-D3(BJ) 吸附能。数值越负，表示相对于孤立 Li 原子的吸附越强。

表 3：固定几何路径描述量。路径跨度为所采样插值图像中的最大与最小单点能量之差。

表 4：原始相关划分上的外部评估器结果。能量 RMSE 单位为 meV atom⁻¹，力 RMSE 为逐帧力误差的均方根，单位为 meV Å⁻¹。

表 5：对每类五个预定义扰动开展的直接 DFT 力基准。力 RMSE 单位为 meV Å⁻¹，降低幅度以 MACE-MPA-0 为参考。

表 6：扩展轨迹的覆盖范围与最终面内 MSD 范围。

表 7：用于直接 MACE–DFT 力比较的最初大位移快照。能量为不含熵项的 VASP 最终能量，用作各快照的可追溯数值。

表 8：来自扩展 Si₄–石墨烯轨迹的额外收敛 DFT 检查。这七行不包含在九帧力 RMSE 比较中。能量为不含熵项的 VASP 最终能量。

File: 3-summaries-renamed/文献总结 - 综述 HEAs 中的强化机制 - 2022.md
# 文献总结 - 高熵合金中的强化机制：综述 - 2022

---

## 文献基本信息

- **英文标题**：Strengthening mechanisms in high entropy alloys: A review
- **DOI**：https://doi.org/10.1016/j.mtcomm.2022.104686
- **作者**：Naqash Ali、Liqiang Zhang、Dongming Liu、Hongwei Zhou、Kiran Sanaullah、Chaojie Zhang、Jianhua Chu、Yi Nian、Jinjun Cheng
- **作者单位**：
    - a School of Materials Science and Engineering, Anhui University of Technology, Ma’anshan 243002, China
    - b School of Metallurgical Engineering, Anhui University of Technology, Ma’anshan 243002, China
    - c State Key Laboratory of Refractories and Metallurgy, Wuhan University of Science and Technology, China
    - d Department of Chemistry, Govt. College University Faisalabad (GCUF), Punjab 38000, Pakistan
- **期刊**：Materials Today Communications，33（2022），104686；文章类型：综述
- **日期**：投稿 26 July 2022；返修 30 September 2022；接收 12 October 2022；在线发表 17 October 2022
- **数据与代码链接**：原文未提供

---

## 论文内容详细总结

### 研究背景与目的

- 高熵合金（HEAs）由多主元组成，可在低温、室温及高温表现出良好力学性能，但强度提升通常伴随延性降低。本文关注通过成分与组织设计缓解这一强度—延性权衡。
- 作者先讨论相形成，再梳理置换与间隙固溶强化、晶界强化、析出强化及相变强化，重点是这些机制如何与层级、异质组织以及加工条件协同作用。
- 作者区分成分定义（通常至少 5 种主元素，各为 5–35 at%）与熵定义（组态熵不低于 $1.5R$），并强调高组态熵本身不足以保证单相固溶体稳定。

---

### 相形成与判据

- HEAs 可形成 FCC、BCC、HCP 固溶相，也可形成 Laves、B2、L12、L21、μ、σ、χ 等金属间相。作者指出金属间相并非一概有害，受控形成也可改善性能。
- 混合自由能由混合焓和熵共同决定：$\Delta G_{mix}=\Delta H_{mix}-T\Delta S_{mix}$。热力学参数 $\Omega=T_m\Delta S_{mix}/|\Delta H_{mix}|$ 联合考虑熔点、焓和熵；文中给出的经验单相固溶体条件为 $-15<\Delta H_{mix}<5$ kJ mol$^{-1}$、$\Omega\geq1.1$、原子尺寸失配 $\delta\leq6.6\%$。$\Omega>1$ 倾向固溶相，$\Omega<1$ 则较易形成金属间相。
- 价电子浓度（VEC）判据：VEC > 8 时 FCC 稳定，VEC < 6.87 时 BCC 稳定，6.87 < VEC < 8 时两相共存；σ 相可能出现在 6.88 < VEC < 7.84。作者指出 VEC < 5 的基态、尤其轻元素含量高的组成不适合直接套用该判据，建议同时比较 FCC 与 BCC 的形成焓差。

---

### 主要强化机制

#### 置换固溶强化

- 稀固溶体的 Fleischer 模型把孤立溶质视为强钉扎点，强化增量随浓度的 $1/2$ 次方变化；以中等浓度为对象的 Labusch 模型把溶质视为弱钉扎点，强化增量随浓度的 $2/3$ 次方变化。多数 HEAs 为浓固溶体，局部晶格畸变和化学无序使直接使用稀溶体模型产生偏差。
- 作者讨论了将原子尺寸与模量失配并入 Labusch 类型模型的做法；Varvenne 等的弹性理论可关联 FCC HEAs 的实验屈服强度与成分、温度和材料参数。BCC HEAs 中，较大的原子尺寸失配通常加强由刃位错控制的固溶强化。

#### 间隙固溶强化

- N、C、B 等间隙原子与位错强烈相互作用，也通过晶格畸变、层错能改变、孪生或析出影响强度与延性。文中 B 掺杂 Fe40Mn40Co10Cr10 TWIP-HEA 的屈服强度提高约 32%，达到 1.1 GPa；但过量 C 可在晶内及晶界形成碳化物。
- 大量间隙原子固溶策略在 TiNbZr-O-C-N 中获得约 4.2 GPa 的屈服强度和室温 65% 的可变形性；作者将其与常见少量间隙掺杂区分。多间隙 B/C/O 掺杂的 Fe53Mn25Co10Cr10B1.4O0.3C0.3 达到 2.55 GPa 屈服强度与 26% 延性，并伴随相稳定性调节与应变分配。

#### 晶界强化

- 晶界阻碍位错运动，也可在低温下触发新滑移系、部分位错和纳米孪晶。晶粒细化遵循文中所用 Hall–Petch 关系 $\sigma_y=\sigma_0+k_sd^{-1/2}$；但极细晶粒（文中指出 $\leq50$ nm）时位错塞积机制可能失效。
- 文中举例：超细晶 HEAs 可达约 1.05 GPa 强度与 20% 延性；Cantor 合金的 $k_s$ 从 873 K 时的 421 MPa·μm$^{0.5}$ 增至 77 K 时的 538 MPa·μm$^{0.5}$。层错能、预加工硬化及晶界附近的组织都影响晶界强化程度。

#### 析出强化

- 有利析出物包括有序 L12、B2、σ、Laves 相及碳化物。细小析出物可由位错切过，大颗粒可通过 Orowan 绕过机制强化；共格界面、尺寸、体积分数及相间成分差异决定强化与塑性协调。
- 文中添加 0.8 at% Nb 与 C 的 Cantor 合金因碳化物析出达到 732 MPa 屈服强度和约 32% 伸长率。有序 L12 与 B2 析出物可促进层错和孪生，提高加工硬化，但高温长时效会使 L12 粗化或溶解，并可能出现晶界脆性析出物。文中一组样品在 800–1000 °C 时效 720 h 后，L12 平均尺寸依次为 93.7、308.3、780.4 nm，体积分数约从 37% 降至 17%。
- 作者指出通过调节 Al/Ti 比例和时效条件，可减少晶界脆化并维持较好的强度—延性配合。

#### 相变强化

- 改变成分使母相 FCC 亚稳，可在变形中触发 FCC → HCP 或 FCC → BCC 相变。TRIP 与 TWIP、层错及滑移共同延缓塑性耗尽，形成层级板条、增大相界密度并持续加工硬化。
- 文中 TRIP 双相 HEA 初始约含 72% FCC 与 28% HCP，变形时发生正向及逆向 FCC/HCP 马氏体转变。另一 Fe-Mn-Co-Cr-C 合金中，双峰组织的屈服强度为 1.3 GPa；由双峰改为三峰组织后，延性从 14% 提高到 60%。Fe42Mn28Co10Cr15Si5 的强度约为 1.15 GPa。
- 设计要点是控制母相亚稳性和相比例，而非只追求稳定单相；不同相之间的应变分配及异质界面也是强化来源。

---

### 讨论与结论

- 作者认为，HEAs 中的固溶强化比稀合金复杂，须考虑多组元、局部晶格畸变、元素失配与位错性质；晶界、析出和相变的经典模型仍有参考价值，但要结合具体组织。
- 缓解强度—延性权衡的共同途径是保持加工硬化能力：调节层错能，促进孪生与形变诱导相变，构筑析出物、相界、细晶和层级异质组织。结论还提出组合多主元成分改变与晶粒细化，协同激活不同强化机制。

---

## 章节翻译

### 摘要

高熵合金（HEAs）是一类具有多组元体系的新一代合金。由于其在低温、室温和高温下具有优异的力学性能，它们已成为潜在的工业应用材料。由微观组织异质性引起的化学环境变化，使 HEAs 的强度相较于传统固溶体显著提高。然而，强度提高往往与延性损失相关，反之亦然，这被称为强度—延性权衡。因此，需要对传统强化机制加以调整，以克服这一困境。材料科学家重新审视并修正了传统强化机制，通过调节多组元体系的层错能、孪晶形成和相变来打破这种权衡。本文系统综述了包括固溶强化、晶界强化、析出强化和相变强化在内的不同强化机制，着重讨论它们如何克服 HEAs 中的强度—延性权衡。

---

### 1. 引言

高熵合金（HEAs）作为金属与合金领域的新一代合金出现，改变了传统合金的设计规则。传统合金通常以一两种基体元素加入微量其他元素来获得特定性能，并由此形成了超合金和超高强钢等优异结构材料。然而，Ni 基合金的力学性能受到高加工硬化和低热导率的限制 [1]，而这类合金的强度提高往往使延性降低，反之亦然 [2,3]。

Cantor 等 [4] 和 Yeh 等 [5] 于 2004 年首次报道 HEAs，这为材料科学家发现具有优异力学性能的新型 HEAs 指明了重要方向。不同于传统合金化策略，HEAs 含有 5 种或更多主元素，每种元素的原子百分比（at%）介于 5 与 35 之间 [6,7]；这是基于成分的 HEAs 定义。因此，HEAs 有不同的成分设计方式：（i）按等摩尔比例混合元素；（ii）按非等摩尔比例混合多种元素；（iii）在主元素中加入少量（< 5 at%）或大量（> 5 at%）间隙原子而得到成分。另一种定义基于熵，它描述晶格中的原子分布及由此产生的可能构型。从熵定义看，在随机固溶状态的单相或多相中，HEAs 的组态熵等于或大于 $1.5R$。由 $n$ 种组元构成的随机固溶体每摩尔的组态熵（$\Delta S_{conf}$）可表示如下 [8,9]：

$$
\Delta S_{conf}=-R\sum_{i=1}^{n}C_i\ln C_i \tag{1}
$$

其中，$C_i$ 是第 $i$ 种组元的摩尔分数，$R$ 为气体常数。

基于熵的 HEAs 定义可写为：

$$
\Delta S_{conf}\geq1.5 \tag{2}
$$

原文式（2）如此排印；其相邻正文所述阈值为 $1.5R$。按照 $\Delta S_{conf}$ 数值，$1.0R\leq\Delta S_{conf}<1.5R$ 的合金归类为中熵合金（MEAs），而 $\Delta S_{conf}<1R$ 的合金称为低熵合金（LEAs），包括仅有一两种主元素的传统合金。接近上述成分定义或熵定义的合金被视为 HEAs [9]。值得注意的是，$\Delta S_{conf}$ 只是一个随组元数量增加而增大的热力学性质，因此多主元合金被称为 HEAs。高熵是否足以解释固溶体（SS）状态的稳定性，以及 HEAs 的多组元体系如何稳定为 SS 状态，仍需考虑。由 4 种等摩尔元素组成的体系具有 $\Delta S_{conf}=1.386R$，并不满足 HEAs 的上述两种定义 [8]。因此，即使增加主元素数目及 $\Delta S_{conf}$，也未必能确定 SS 合金的稳定性。另一方面，若干 HEAs 即使具有较高 $\Delta S_{conf}$，仍存在多相，并可能含有由两种组元形成的金属间相（IM）。Otto 等 [10] 研究了焓与熵对 5 元等摩尔合金相形成的影响。他们以单相 SS 的 CoCrFeMnNi Cantor HEA 为基体，研究 Ti、Mo、V 和 Cu 元素对相稳定性的影响，并指出这些元素具有相同的电负性数值。除 Cantor 合金外，其他合金均由多个固溶相或 IM 相构成。他们还指出，焓在降低吉布斯自由能方面具有重要作用。吉布斯自由能可表示为：

$$
\Delta G_{mix}=\Delta H_{mix}-T\Delta S_{mix} \tag{3}
$$

其中，$\Delta G_{mix}$ 为吉布斯自由能，$\Delta H_{mix}$ 和 $\Delta S_{mix}$ 分别表示混合焓与混合熵，$T$ 是以开尔文为单位的温度。

在 $\Delta H_{mix}$ 恒定时，较高的 $\Delta S_{mix}$ 可降低 $\Delta G_{mix}$，使 HEAs 稳定。HEAs 的最终微观组织与相稳定性取决于所选元素的 $\Delta S_{mix}$ 和 $\Delta H_{mix}$ [11]。总混合熵（$\Delta S_{mix}$）由组态熵（$\Delta S_{conf}$）、振动熵（$\Delta S_{vib}$）、电子无序熵（$\Delta S_{elec}$）和磁偶极熵（$\Delta S_{mag}$）组成 [7]。值得注意的是，$\Delta S_{conf}$ 的影响比其他熵项更显著，因此为避免复杂计算，常以 $\Delta S_{conf}$ 代表合金体系的 $\Delta S_{mix}$ [12]。HEAs 的有序程度随温度升高而降低，这使 IM 相稳定 [13]。当合金的焓效应超过熵效应时，IM 相在高温下仍将稳定；当熵效应超过焓效应时，则会形成面心立方（FCC）、体心立方（BCC）和密排六方（HCP）等晶体结构 [14]。由于性能优异，这些晶体结构通常被认为是 HEAs 中的理想相。IM 相同样有利于提升 HEAs 的强度和延性，后文将进一步讨论。总体而言，一些研究者还使用多组元合金（MCAs）、多主元合金（MPEAs）和复杂浓缩合金（CCAs）等名称代替 HEAs；作者认为这是一场无益的术语争论，可能妨碍这些新兴成分体系发挥实际与科学价值 [6,15]。

金属与合金的强度提高通常与延性损失相关 [2,16]；对材料工程而言，设计兼具优异强度与延性的金属和合金是一项重大难题 [17,18]。传统强化机制通常以牺牲延性换取强度，因此重新审视和修正这些强化机制，以克服这一困境，是材料科学家的长期研究主题 [19,20]。已有许多成功制备兼具优异强度与延性的多组元体系的实例 [21-24]。HEAs 表现出优异的强度与延性组合 [25-28]、较高的耐腐蚀性 [29,30]、低温下理想的抗断裂性能 [31] 及优异的磁性能 [32]。这些突出性能主要与多相类型、IM 相和细化组织等微观组织特征相关 [33]。此外，大部分 HEAs 是为高温应用而设计。优化合金成分是改善强度—延性权衡的有效方法 [34,35]。层级与异质微观组织可以带来优异的强度—延性组合 [18]，而这种组织主要取决于加工参数 [36]。因此，本文考虑 HEAs 的不同成分，聚焦其强化机制：先概述多相及 IM 相的形成，再简要阐述固溶强化、晶界强化、析出强化和相变强化如何缓解强度—延性权衡。

---

### 4. 总结与展望

本文系统阐述了 HEAs 的相稳定性与强化机制，以期改善强度—延性权衡。就相稳定性而言，过去使用的 VEC 判据需要针对 VEC < 5 的基态成分重新审视，例如轻质元素含量较高的 HEAs。不过，同时考虑 VEC 与 FCC、BCC 相的混合焓差，即 $(\Delta H_f)_{FCC}-(\Delta H_f)_{BCC}$，是预测 HEAs 相组成的有效方法。

与传统金属和合金相比，浓固溶 HEAs 的多组元体系和严重晶格畸变使其固溶强化机制复杂得多。Fleischer 模型适用于稀浓度 HEAs，而大量 HEAs 是浓固溶体；Labusch 模型适用于等原子比或近等原子比 HEAs 的中等浓度区间，它以 $2/3$ 次方描述固溶强化效应。不过，经过充分修正的 Labusch 模型仍可较好地近似 HEAs 的固溶强化。例如，Varvenne 等 [74] 提出的 Labusch 类型弹性理论，在考虑成分、温度和材料参数时，与 FCC HEAs 的实验屈服强度有较好的对应关系。对浓固溶 BCC HEAs，可将失配参数应用于 Labusch 模型来估算固溶强化程度；原子尺寸失配（$\delta$）增加，可更好地近似由刃位错促进的固溶强化。

关于间隙固溶强化，在 HEAs 中加入少量（< 5%）间隙原子可显著打破强度—延性权衡，但达到理论屈服强度仍具有挑战性。为此，可从少量间隙原子转向大量间隙原子（> 5%）、共同掺杂和多间隙原子策略。

HEAs 中的其他强化机制，包括晶界强化、析出强化和相变强化，在某些方面与稀合金中的机制相似，因此可使用经典模型预测。通过在单相固溶体中形成异质微观组织，提高应变硬化能力，可以避免强度—延性权衡；这可以通过改变化学组成，即合金化，或通过拉伸变形时的应变分配实现。异质微观组织包括析出物和变形诱导的马氏体，因此可从异质微观组织的角度理解析出强化及相变强化。

由于有序 L12 和 B2 析出物的存在，析出强化 HEAs 在低温、室温及高温范围内具有优异的强度—延性平衡，这些析出物促进层错与孪生。它们通过容纳塑性变形和释放应力集中，提高应变硬化能力 [31]。此外，有序析出物与基体之间的成分差异及其共格界面改善了高温下的强度—延性权衡。L12 强化 HEAs 在高温下仍有局限：析出物会溶入基体，随后晶界处可能形成脆性析出物，损害强度—延性协同。然而，通过调节 Al 和 Ti 成分、改变化学组成并考虑不同的时效条件，可以缓解晶界脆化。

通过提高母相 FCC 的亚稳性，将单相 HEAs 转变为双相 HEAs（DP-HEAs），可显著改善强度—延性权衡；也可以将 HEAs 设计为 FCC 相高度亚稳的状态。与仅考虑相稳定和单相形成相比，考虑相亚稳性的设计策略可用于制备兼具优异强度与延性的新型 HEAs [44]。此外，同时改变多组元化学组成并细化晶粒，以设计新的层级微观组织，可在新一代 HEAs 中激活不同强化机制。

---

## 结果与讨论子标题翻译

- 2. 相形成
    - 2.1. 热力学判据
    - 2.2. VEC 判据
- 3. HEAs 中的强化机制
    - 3.1. 固溶强化
        - 3.1.1. 置换固溶强化（$\Delta\sigma_{SSS}$）
        - 3.1.2. 间隙固溶强化（$\Delta\sigma_{iSS}$）
    - 3.2. 晶界（GB）强化
    - 3.3. 析出强化
    - 3.4. 相变强化

---

## 图表题翻译

图 1：用于划分各相区的经验关联（依据 [8,42] 重绘）。

图 2：700 °C 时效 20 h 后，AlxCrFe1.5MnNi0.5 及测试合金的 VEC 与 σ 相形成之间的关系（依据文献 [48] 重绘）。

图 3：过渡金属及低密度金属中，FCC 与 BCC 相之间的 $\Delta H_f$ 与相应 VEC 数值的关系（依据文献 [49,54] 重绘）。

图 4：等原子比及非等原子比 HEAs 中，固溶强化随 $\delta$ 增大而增强的趋势（依据文献 [73] 重绘）。

图 5：位错在随机溶质场中运动、与溶质粒子碰撞时，由直线构型转变为低能量波状构型的示意图。关键量是长度为 $\zeta$ 的直线段穿过随机溶质场移动距离 $w$ 时的能量变化。位错总能量随 $\zeta$ 和 $w$ 降低，最终得到起控制作用的特征段长 $\zeta_c$ 和振幅 $w_c$ [74]。

图 6：分子动力学模拟中 FCC 基体内的位错运动行为，白色箭头表示位错运动方向：（a）FCC-NiCoCr MEA 随机固溶体中位错线的波状构型；（b）FCC-Cu 金属中笔直的位错线 [78]。

图 7：屈服强度的温度依赖性变化：（a）CrFeCoNi；（b）CrMnFeCoNi；（c）不同等原子比 HEAs 实验与理论屈服强度的比较 [55,80]。

图 8：单一间隙元素 N、C 或 B 掺杂的 HEAs [22,86,87,93,95,96,104,107-111]、多间隙元素掺杂的 HEAs [106] 及共同掺杂 HEAs [105,110] 的屈服强度与伸长率关系。

图 9：93 K 下 CrFeCoNiPd HEA 中晶界与位错的相互作用：（a）TEM 图像显示一个晶界处多个滑移系的激活；（b）同一晶界在相邻晶粒中形成多个纳米孪晶 [113]。

图 10：成分变化条件下单相 HEAs、MEAs 和传统纳米晶合金的强度—延性协同 [31,119]。

图 11：Cantor 合金在不同温度下的 Hall–Petch 关系 [129]。

图 12：（a）Cantor 合金的 Hall–Petch 斜率对温度的依赖性 [129]；（b）Cantor 衍生 HEA 及其他 FCC 金属的 Hall–Petch 斜率对层错能的依赖性 [132]。

图 13：HEAs、传统金属与合金的 Hall–Petch 常数（$k_s$）和摩擦应力 $\sigma_0$ 的比较 [56,128,139,144-153]。

图 14：（a）200–1100 °C 下采集的 Al0.5Cr0.9FeNi2.5V0.2 HEA 高能 X 射线衍射（HEXRD）谱，显示相演化；（b）显示不同温度范围内相变的峰强度差 [175]。

图 15：800–1000 °C 下，随时效时间延长，Ni-30Co-13Fe-15Cr-6Al-6Ti-0.1B 中 L12 析出物依次变化的 SEM 图像 [155]。

图 16：Ti、Al 添加及不同的时效条件对 CrFeCoNi 衍生 HEA 析出行为的影响示意图 [199]。

图 17：（a）不同的时效条件下 Ni30Co30Fe13Cr15Al6Ti6B0.1 HEA 的拉伸曲线，并示出析出物演化；（b）700 °C 下 HEAs 的断口表面分析 [187]。

图 18：固溶体（SS）HEAs 与析出强化（PS）HEAs 的拉伸性能比较：（a、b）室温；（c、d）低温 [59]。

图 19：从 FCC 向 HCP 相变的 3 条路径的能量变化 [240]。

图 20：不同应变下 TRIP-DP-HEA 相变的 EBSD 图像（红、黄、浅蓝绿和浅绿分别表示 FCC、NiAl、HCP 和孪晶界）：（a–f）分别显示应变为 0、10%、20%、30%、40% 和 > 50% 时的变形组织；（g）TRIP-DP-HEA 变形过程中的相变示意图 [154]。

---

表 1：晶粒尺寸对单相 HEAs 强度—延性协同的影响。

表 2：HEAs 的 Hall–Petch 系数（$k_s$）和摩擦应力（$\sigma_0$）数值。

表 3：析出强化 HEAs 在室温下的强度—延性协同。

File: 3-summaries-renamed/文献总结 - 综述 HEAs 分子建模 - 从量子到原子尺度及 ML - 2026.md (part 1 of 2)
# 文献总结 - 高熵合金分子建模：从量子到原子尺度及机器学习 - 2026

---

## 文献基本信息

- **英文标题**：Molecular modelling of high-entropy alloys: from quantum to atomistic, and machine learning
- **DOI**：https://doi.org/10.1038/s41524-026-02319-z
- **作者**：Michele Pellegrino、Mokhtar Ganjali Koli、Fabiano Tarulli、Joseph E. Arnold、Dumitru Mitrica、Luca Bergamasco、Gonzalo García Fuentes、Radu Piticescu、Beñat Gurrutxaga-Lerma、Matteo Fasano。Michele Pellegrino 与 Mokhtar Ganjali Koli 贡献相同。
- **作者单位**：
    - 1 Department of Energy, Politecnico di Torino, Torino, Italy.
    - 2 School of Metallurgy and Materials, University of Birmingham, Birmingham, UK.
    - 3 National Research and Development Institute for Nonferrous and Rare Metals—IMNR, Pantelimon, Romania.
    - 4 Tecnologias de Superficies y Materiales Avanzados, Asociacion de la Industria Navarra, Pamplona, Spain.
    - 5 These authors contributed equally: Michele Pellegrino, Mokhtar Ganjali Koli.
- **期刊**：npj Computational Materials；Review；PDF 标注 Article in Press。
- **日期**：投稿 15 May 2026；返修 原文未提供；接收 2 September 2026；在线发表 原文未提供。
- **数据与代码链接**：原文未提供。Data availability 声明本研究未生成或分析数据集。

---

## 论文内容详细总结

### 研究背景与目的

- 高熵材料（HEMs）以多个主元使构型熵参与相形成与功能调控，范围包括金属合金及陶瓷、氧化物、聚合物和电极材料。作者强调，高熵并不保证单相稳定；焓、熵、动力学、局域化学有序和加工形成的缺陷层级共同决定性能。
- 高熵合金（HEAs）的平均结构可能仍是 FCC、BCC 或 HCP，但局域化学波动及短程有序（SRO）会改变层错能、空位形成能、晶格摩擦和散射。成分空间巨大、亚稳态常见、热力学及动力学量难以直接测量，因此需要跨尺度预测。
- 本文是综述，按可测性能组织模型应用：相稳定与结构、热传递、润湿及界面、力学响应、电子与磁性；同时讨论模型验证、迁移性、不确定度和实验衔接。本文未报告新生成的数据集。

---

### 计算方法与适用范围

#### 热力学描述与 CALPHAD

- 平衡相选择取决于混合 Gibbs 自由能 $\Delta G_{\mathrm{mix}}=\Delta H_{\mathrm{mix}}-T\Delta S_{\mathrm{mix}}$。常用操作性定义包括至少 5 种元素、各占 5%–35%，或 $\Delta S_{\mathrm{mix}}>1.5R$；1–1.5$R$ 常用于中熵合金分类。等原子比 5、6、7 元体系的理想构型熵分别为 1.61$R$、1.79$R$、1.95$R$。作者明确指出这些阈值是分类与初筛工具，而非相稳定的普适定律。
- 文章介绍混合焓、原子尺寸差、负电性差、价电子浓度、$\Omega$ 与 $\Lambda$ 等半经验描述符。例如有研究使用 $\delta<6.6\%$ 作为以固溶体为主的经验条件，用 $\delta<3\%$ 作为单相固溶体条件；这些量没有显式处理 SRO、振动与磁熵或加工动力学。
- CALPHAD 可迅速计算平衡相分数、化学势和驱动力，结合迁移率描述可处理扩散控制的动力学。但高元体系依赖低元数据库向外推，未评估的高阶相互作用和亚稳态会带来不确定性。作者讨论数据库完善、贝叶斯热力学评估、高通量界面和贝叶斯优化的用途。

#### 第一性原理与无序表示

- 密度泛函理论（DFT）提供形成焓、弹性常数、缺陷能和电子结构。虚拟晶格近似（VLA）把组分平均成周期势，计算高效，却在起点去除了占位涨落。相干势近似（CPA）以自洽有效散射介质表示随机无序，可研究平均电子结构；单站点形式不直接表示具体局域环境、弛豫和 SRO。
- KKR-CPA 将多重散射与 CPA 结合，可通过线性响应分析优选有序波矢、Warren–Cowley SRO 和有效对相互作用。特殊准随机结构（SQS）用显式有限超胞匹配目标相关函数，允许局域弛豫及化学特异性，但有胞尺寸、构型选择和采样误差。文章以图 2 并列比较三种表示。

#### 原子模拟、机器学习势与 Monte Carlo

- 分子动力学（MD）以较低计算成本处理温度、时间演化、扩散、缺陷、界面和形变；准确性受 EAM、MEAM 等势函数对多元化学与结构状态的可迁移性限制。反应性势及界面相互作用的构建更困难。
- 机器学习原子间势（MLIPs）由局域环境描述符及能量模型组成，文中讨论 SOAP、ACE、低秩势、ALIGNN、MACE 和其他神经网络势。训练集须覆盖足够大的化学与热力学空间，可能需要约 $10^5$–$10^6$ 次单点 DFT 计算。文章也讨论主动学习、元素空间压缩、模型计算成本及长程相互作用缺失的问题。
- 平衡 Monte Carlo（MC）按热力学权重采样构型，但其步骤没有物理时间；动力学 Monte Carlo 可描述事件速率及较慢的过程。MC 与 MD 结合可帮助探索化学有序和相稳定。

---

### 结构与性能方面的主要结论

#### 相稳定、局域化学有序及缺陷

- CALPHAD 提供相图与驱动力，MD 和 MC/MD 可揭示不同冷却或形核条件得到的局域结构。图 5 所述 FCC/HCP 的第一近邻化学短程有序（CSRO）并非随机，且与竞争结构的能量稳定化相关；图 6 将冷却过程相分数、晶格常数与层错能的成分效应并列呈现。
- 作者强调，即使平均晶格或平均弹性模量变化平滑，空位形成与迁移能、溶质相互作用、Peierls 势垒和位错芯结构仍应视为随局域环境变化的分布，而非单个常数。

#### 热传递

- 文中比较平衡 MD 的 Green–Kubo 热流自相关方法和非平衡 MD 的温度梯度方法；二者分别面临统计收敛、有限尺寸、边界及线性响应等问题。
- 所综述的实验与模拟指出，质量差、晶格畸变、化学无序、非谐性及电子散射共同影响热输运。举例而言，NbMoTaW 中提高 Mo 含量使所报告晶格热导率从 1.72 增至 2.16 W m$^{-1}$ K$^{-1}$（25.6%）；另有 Ni 至 NiCoFeCrMn 的比较显示热导率在室温下降，作者将主要降幅归于电子项。文章提醒分别考察晶格与电子贡献。

#### 润湿与界面

- 接触角和界面能表征平衡润湿，动力学还需液体黏度、液固摩擦、接触线摩擦及界面热阻。文章比较利用平衡涨落关联与非平衡驱动提取这些系数的方法，强调界面化学、晶面取向和液体成分均会改变液滴铺展。
- 作者认为 HEA 催化及析氢/析氧相关反应界面的原子级建模明显不足，能够处理异质、反应性体系的神经网络势是一个待验证的方向。

#### 力学、断裂及电子性质

- 力学性能依赖位错、层错、孪晶、局域化学状态及裂纹/孔隙等组织变量。文章所举模拟比较温度、NVT/NPT 系综、裂纹有无和不同成分下的屈服与裂纹传播。常规 MD 的应变率往往约为 $10^8$–$10^{10}$ s$^{-1}$，与实验对照须说明速率及组织差异；文中同时引用通过慢变量时间平均而达到 $10^{-4}$–$10^{-3}$ s$^{-1}$ 的原子级模拟。
- 对 Al–Co–Cr–Fe–Ni 等体系，DFT 及输运模型表明成分和相结构可同时改变态密度、费米能级附近电子散射和磁响应。文中给出的残余电阻率理论范围在 0 K 时约为 FCC 的 84 μΩ cm、BCC 的 135 μΩ cm；换算至室温约为 100–164 μΩ cm，落入所引实验约 100–200 μΩ cm 的范围。CoFeMnNiAl 的饱和磁化强度实例达到 147.86 A m$^2$ kg$^{-1}$。

---

### 讨论与结论

- 当前大部分半经验原子势聚焦 Co、Fe、Ni、Cu 相关 Cantor 类合金；Al、Ti、W、Mo 带来的尺寸失配和晶格畸变，使难熔等其他 HEA 体系更难用 EAM/MEAM 稳定描述。作者要求以完全来自第一性原理的数据集公平比较新一代神经网络势，并建立可直接融入训练的主动学习流程。
- 平均介质会丢失对某些性质关键的方差。作者举位错阻力对无序呈二次依赖为例，指出“平均的平方”不能替代“平方的平均”；Green–Kubo 输运量同样由涨落关联决定。因此，各模型应报告所保留的局域环境统计量及平均近似成立的条件。
- 所综述模型多采用 Born–Oppenheimer 分离和经典原子核，不能直接覆盖非平衡电子–声子耦合、位错电子阻尼或级联过程中的电子阻止。跨尺度链条从 DFT、团簇展开及 MLIP 到 MC/MD 和连续介质模型时，尚缺少系统误差传播与校准分布。
- 作者主张把缺陷能量与迁移率分布、界面/表面能及有效反应和输运参数传给晶体塑性有限元、有限元与扩展有限元、计算流体力学等模型，再用受控实验检验。开放数据、协议、工作流及计算实验协作，是将模拟由事后解释推进到合成前筛选的必要条件。

---

## 章节翻译

### 摘要

以复杂多元素组成为特征的高熵合金（HEAs），为调节力学、耐腐蚀、热学、润湿及功能性质提供了广阔机会；与此同时，其巨大的构型空间使分子建模不可或缺。本文综述计算热力学、密度泛函理论、原子模拟及机器学习方法的进展，重点讨论多尺度整合、方法学进展、当前挑战、验证需求，以及在工业应用和工程实践中实现高熵合金预测性建模与材料设计的未来方向。

---

### 引言

高熵材料（HEMs）代表一种材料设计范式：将多个主元结合，使构型熵成为调控相形成和功能的明确手段。这一概念最初针对金属合金提出，如今已扩展至陶瓷、氧化物/硫属化合物、聚合物及电极材料。在这些材料中，化学复杂的亚晶格可以稳定无序单相、抑制常规有序化，并产生局域多样的键合环境，从而有利于能源、电子和电化学应用 [1-4]。从这一更广泛的角度看，“高熵”并不保证单相稳定；它意味着熵、焓与动力学贡献可能相当，而无序本身可以是一种功能特征。

在金属高熵材料中，高熵合金（HEAs）源自 Yeh 等人与 Cantor 等人于 2004 年发表的奠基性研究。他们表明，尽管没有单一占主导地位的元素，多组分金属体系仍可形成相对简单的母体晶格（FCC/BCC/HCP）[5, 6]。后续研究确立了等原子比并非必要条件：许多有用的成分是不等原子比复杂浓集合金，它们在保持较高混合熵的同时，允许有目的地开展微观组织设计，例如沉淀强化或双相结构 [7, 8]。目前，人们正在开发用于极端环境中结构承载的高熵合金，包括高温、低温、磨损、辐照及腐蚀条件；也在开发利用无序所调节的表面和输运特性的功能材料，例如保护涂层及催化材料 [9-11]。

高熵合金的核心优势，是能够通过化学组成调节多种强化机制和功能机制，同时通常仍保持有限的几种常见晶体结构。即使平均晶格仍为 FCC 或 BCC，局域化学波动及短程有序（SRO）也会显著调节缺陷能量，例如层错能和空位形成能，以及晶格摩擦和散射过程，由此形成在稀合金中难以实现的设计路径 [7, 12]。高熵效应、晶格畸变、迟滞扩散及鸡尾酒效应仍可作为有用的定性启发 [13]；但当前证据强调，真正控制物理行为的变量往往是局域有序、局域应变，以及加工过程中产生的缺陷与界面层级。

高熵合金天然构成一个高维设计问题：相组成及偏聚倾向可能因成分的微小变化而发生急剧改变；合成路线通常产生亚稳态；在多组分空间中，实验难以直接获得化学势、界面能及扩散迁移率等热力学和动力学量。因此，需要预测性建模来筛选候选成分、阐释转变路径、将测得的性质与微观机制联系起来，并减少实验迭代 [14, 15]。与此同时，高熵合金建模也具有挑战性，因为它必须表示化学无序（通常借助有限超胞或平均场无序处理）、纳入有限温度效应（振动与磁性），并在成分空间及微观组织状态之间保持可迁移性。对于数据驱动模型和原子间势，这些约束尤其严苛，因为若没有考虑不确定度的验证，训练域以外的外推就可能难以识别。

组织计算方法图景的一个有用方式，是将各类方法对应到它们所能回答的问题。热力学框架，尤其是相图计算（CALPHAD），能够快速预测平衡相分数、化学势和驱动力；结合迁移率描述后，还能预测扩散控制的动力学。其可靠性取决于经过评估的数据库，以及向更高元体系进行受控外推 [16, 17]。第一性原理密度泛函理论（DFT）计算结合统计力学方法，以及特殊准随机结构（SQS）、相干势近似（CPA）等化学无序模型，可提供焓、弹性常数、缺陷能及有序化倾向，为机制解释和数据库改进奠定基础 [15, 18]。原子模拟能够研究有限温度动力学、扩散、变形机制及界面；其预测能力取决于原子间相互作用的准确性与可迁移性，这也推动了机器学习原子间势的迅速发展 [19]。介观模型（相场、动力学 Monte Carlo、晶体塑性）将热力学和动力学输入转化为微观组织演化及性能响应，并越来越多地用于连接 CALPHAD/原子尺度计算与加工尺度预测 [20]。最后，机器学习（ML）如今广泛用于高通量筛选和逆向设计，但其有效性依赖数据整理、不确定度表示，以及与基于物理的模拟和实验进行的稳健验证 [21, 22]。

近期综述已讨论高熵合金建模体系中的重要方面，包括化学复杂合金的热力学与统计描述 [14, 15]、CALPHAD 策略及数据库局限 [16, 17]、相稳定性与力学描述符的第一性原理基础 [18]、原子模拟前沿 [19]，以及结构–性能关联和考虑加工过程的设计之广义计算方法 [23, 24]。本文有两个不同之处。第一，本文按性质组织内容，将建模选择映射到可测量的量和模拟方案，其中包括在以方法为中心的综述中通常仅被简略讨论的输运与界面可观测量。第二，本文同等重视结构问题与功能问题：介绍关键计算技术之后，我们将其与相稳定性和结构、热传递、润湿、力学响应及电子性质联系起来，并明确指出验证、可迁移性及不确定度是高熵合金预测性建模的核心瓶颈。最终，本文希望通过梳理必要的工具与策略，支持未来的高熵合金计算建模研究，使建模认识转化为指导实验与工程实践的模型驱动准则。

---

### 讨论

本节提出高熵合金计算建模中尚未探索或尚未得到充分研究的方向。以下段落围绕我们认为尤其重要的三个方面展开：模型验证、不确定度量化，以及多尺度建模。

尽管原子模型潜力巨大，目前大多数模型仍无法充分覆盖高熵合金的全部成分，也缺少针对第一性原理方法的明确验证。几乎所有半经验模型都是为再现以 Co、Fe、Ni 和 Cu 为基础的“类 Cantor”合金的局域有序与力学性质而构建的。文献中几乎没有针对其他已被提出且可能适用于耐磨涂层的高熵合金成分建立原子模型的实例。Senkov 等人 [350] 或 Gorr 等人 [351] 提出的难熔合金就是例子。其原因可能在于 Al、Ti、W、Mo 等元素引入的较大原子尺寸失配及相应晶格畸变，而 EAM 或 MEAM 难以捕捉这些效应。

对于数据驱动方法，我们在文献中找到的少数 MLIP 比较研究并不完全令人满意。Gubaev 等人评估了用于 TaVCrW 的矩张量势（MTP）[352] 和 Gaussian moment 神经网络势（NNP）[353] 的训练效率与可迁移性；前者在思路上与低秩势（LRPs）类似。他们认为，前者具有更高的数据效率，后者在分布外构型上更准确。尽管这一结果有意义，但在比较“传统”机器学习方法与 NNP 时，它是可以预期的。Maxson 等人利用专门构建的材料数据集，对若干 MLIPs 进行了更全面的研究 [354]；他们认为，高熵合金是少数不同 MLIPs 之间结果差异显著的体系之一，而且等变 NNP 优于非等变方法。然而，高熵合金数据集由 EAM 模拟构建，这首先就削弱了采用 NNP 的目的。据我们所知，基本没有针对 MACE 或 DeePMD [355] 等最先进 NNP、并且完全使用第一性原理计算数据集训练的比较研究。主动学习方法已广泛使用，但目前仍没有成熟的自动化工作流或工具能够直接整合进 MLIP 的训练过程。

界面仍在很大程度上未被探索。尽管人们对高熵合金的催化应用以及析氢/析氧反应，特别是 CoFeNi 基合金，抱有相当大的兴趣，我们仍未发现相关研究。NNP 已被证明能够准确描述非均质反应性体系，同时对分布外构型保持较好的可迁移性，因此这是一个尤其有前景的应用领域。

本文所综述方法的一个共同特征，是它们面向构型平均。VLA 从一开始就去除占位涨落；CPA 用有效散射介质取而代之；SQS 或有限超胞只代表可及局域环境中的有限样本。对于平衡体积或平均弹性模量等随成分平滑变化的量，这些近似通常足够。然而，许多控制高熵合金行为的性质非线性地依赖局域化学组成和应变。因此，空位形成和迁移能、溶质相互作用能、Peierls 势垒、位错芯结构及局域弹性响应应是分布，而非单个材料常数。耗散性质与输运性质也面临同样的问题。Green–Kubo 系数由涨落的流、应力或力的自相关函数决定，因此通常不能从平均结构或平均相互作用推断其构型依赖性。近期关于耗散性位错运动的研究说明了这一点 [356]：高熵合金中的位错阻力与无序的平方成正比，因此平均介质会系统性低估它，因为平均值的平方舍弃了平方的平均值所保留的方差。由此，常被提及的“局域环境的作用”应以统计术语表述：确定进入各可观测量的矩、它们的自平均速率，以及平均值足够适用的范围之定量判据。

本文所综述的所有方法还有第二个共同特征：它们都采用绝热近似，建立在 Born–Oppenheimer 分离和经典原子核之上，因此电子仅通过基态能量进入模型。这排除了浓集无序合金中的电子–声子耦合、位错阻力与阻尼的电子贡献、位移级联中的电子阻止，以及电子和声子并未相互平衡的任何状态。前文综述的输运数据已经表明这些通道具有重要影响：从 Ni 到 NiCoFeCrMn 的热导率 $\kappa$ 的 Wiedemann–Franz 分解，将主要降幅归于电子项 [309]；CrFeCoNi 基固溶体中的电子–声子耦合因子随成分变化可达 2 倍 [306]。由于无序散射与电子–声子耦合作用在相当的尺度上，高熵合金是研究这些效应的天然试验平台；目前，对此类合金采用非平衡场论方法的研究基本尚未开展。

因此，不确定度量化是方法学的优先事项，不能事后补做。目前，从 DFT 经团簇展开和机器学习势，到动力学 Monte Carlo、分子动力学，再到计算流体力学（CFD）或晶体塑性等连续介质尺度建模的链条，尚未追踪基础能量中每原子几个 meV 的偏差如何传递至预测的屈服强度、有序化温度或扩散率；跨尺度桥接中的系统误差传播在很大程度上缺失。建立这种误差传播，并明确记录各阶段舍弃了多少构型信息，将使建模链条能够报告经过校准的分布，而不是孤立的均值。计算已经能够比实验更快地在成分空间采样性质；一旦围绕分布而非平均值重新构建工具，这一能力便可支撑向连续、加工尺度模型及计算指导实验的转变，下文将对此加以讨论。

这一计划的自然终点，是将原子级和构型信息传递给实验及材料设计方案。集成计算材料工程（ICME）方法 [357] 已用于高熵合金研究 [358-361]。然而，这些方法通常采用数据驱动模型快速筛选，采用经验热力学或力学模型评分，再进行实验验证。因此，它们在很大程度上绕过了依赖原子模型的合金第一性原理表征。

我们认为，实现有效多尺度建模的关键，是连接微观尺度模型与连续介质模型。晶体塑性有限元（CPFE）、有限元和扩展有限元（FEM/XFEM），以及计算流体力学（CFD）处理的长度尺度、温度梯度与力学载荷，在这些尺度上相对平滑；它们需要经过简化但统计上忠实的低尺度输入：用于力学响应的缺陷能量及迁移率分布，用于金属间化合物形成和焊接中反应性润湿等问题的界面能与表面能 [362, 363]，以及用于系统尺度催化模型的有效反应与输运参数。提供这些输入所需的工具目前已经存在。MLIPs 以分子动力学成本提供接近 DFT 的精度，使过去难以在成分空间常规获得的可观测量变得可及，其中包括层错能分布、位错芯结构与 Peierls 势垒、晶界能、Green–Kubo 热导率以及完整弹性张量。结合主动学习和经过微调的基础模型，这种能力已足以改变计算在合金开发中的作用：现在可以在合成之前，通过计算在成分空间筛选性质，让建模指导实验，而不是在事后解释实验。

高熵合金因其多元素的独特组合，以及由此产生的优异力学、热学和化学性质而备受关注。本文探讨了从量子尺度计算，到原子模拟，再到有助于理解和预测高熵合金行为的机器学习技术等多种建模方法。

尽管已有进展，仍存在若干挑战。高熵合金巨大的成分空间，使面向特定应用识别最佳组合十分困难。面对如此广泛的可能性，传统实验方法耗时且消耗大量资源。此外，要在不同成分之间准确预测相稳定性和力学性质，仍是一项复杂任务。

为解决这些问题，将机器学习与现有建模技术结合是一条有前景的途径。机器学习模型能够快速分析大规模数据集，识别规律并预测性质，从而缩小最值得开展实验验证的合金成分范围。此外，开发连接不同建模尺度的机器学习反应性力场，可提高模拟精度，为实验工作提供更可靠的指导。计算科学家与实验研究者之间的协作至关重要：建模可通过指出有前景的成分和加工条件来指导实验设计，实验结果则可反过来改进与验证计算模型。建立开放获取的实验和模拟数据、方案及工作流数据库，将进一步支持稳健机器学习模型的开发。

总之，高熵合金的成分多样性带来了复杂挑战；先进建模技术的整合，以及计算与实验领域之间的协作，是充分释放其潜力的关键。继续开展这一方向的研究，对于在各类技术领域高效发现并应用高熵合金十分必要。

---

## 结果与讨论子标题翻译

- 结构、功能性质与应用
    - 相稳定性与结构
        - CALPHAD 作为多组分平衡的框架
        - 数据库、验证与高通量 CALPHAD 工作流
        - 超越平衡的结构稳定性：有序化、形核与缺陷能量
        - 用贝叶斯优化改进 CALPHAD 预测
    - 热传递性质
        - 原子无序与声子散射
        - 声子–缺陷相互作用机制
        - 温度依赖的热传递
        - 成分与微观组织的影响
    - 界面性质
        - 静态与动态润湿性
        - Kapitza 热阻
    - 力学性质
        - 弹性与强度响应
        - 塑性与断裂机制
    - 电子性质

注：末尾的 Discussion 已在“章节翻译”中完整翻译，不重复列入此处。

---

## 图表题翻译

图 1：用于模拟高熵合金中化学无序的各种方法可达到的体系大小与时间尺度。对沿物理时间演化体系的方法（上图），以大小–时间包络表示；对没有内禀时间尺度的方法（下图，斜线阴影），仅显示可达到的体系大小；CPA 从一个晶胞出发，可扩展至任意大的合金。圆圈表示短程有序在平衡或动力学中得到解析（实心）、仅以初始趋势或外加相关形式表示（半实心），或完全无法表示（空心）。包络仅为示意，取决于化学体系、实现方式和硬件。图中缩写在“计算技术与理论基础”一节介绍并讨论。

图 2：CPA、KKR-CPA 与 SQS 的示意性区别。a 在 CPA 中，化学无序晶格被替换为相干有效介质；浓度为 $c_i$、散射矩阵为 $t_i(E)$ 的实际组元 $i$ 自洽地嵌入其中。b 在 KKR-CPA 线性响应中，以浓度波 $\delta c_i(q)$ 扰动该相干介质，得到优选有序波矢 $q^*$、Warren–Cowley SRO 参数及有效对相互作用。c 在 SQS 中，以显式周期超胞表示合金，优化其成对及多位点相关函数，使其匹配随机态或短程有序目标态；这种方法保留局域弛豫及化学特异的近邻环境，但付出有限尺寸和构型选择误差的代价。

图 3：机器学习力场示意图。局域化学环境依据原子坐标和原子序数编码为描述符，再将信息传递给机器学习模型（例如神经网络）以预测能量。力通过对原子坐标的反向求导计算，类似于物理信息神经网络中梯度的计算方式。训练通常最小化数据集中的能量或力与预测值之间的平方误差所定义的代价函数。图改编自文献 [185]（依据 APS 再利用与许可协议）和文献 [174]（依据 CC-BY-NC-ND 4.0）。

图 4：机器学习与神经网络势在高熵合金中的应用概览。a 仅用二元合金训练后，ALIGNN 对含至少 3 种元素的合金形成能预测值的对照图；插图为 ALIGNN 线图架构示意图（图改编自文献 [193]，Creative Commons CC BY，以及文献 [194]，依据 RSC 许可的 STM 指南再出版）。b MACE-MP0 基础模型的建模能力。c 利用 GPU 上的 MACE 模拟 Cantor 合金时的弱缩放曲线（b、c 图改编自文献 [198]，Creative Commons Attribution CC BY 4.0）。d 将 3 种元素压缩为 2 种伪元素的炼金式压缩示意，以及某些过渡金属基于该压缩的降维实例；不同颜色表示周期，连接的黑线表示族（图改编自文献 [199]，依据 APS 再利用与许可协议）。

图 5：高熵合金的结构稳定性。10 种初始随机构型在 MD（a、b）和 MC/MD（c、d）模拟后的势能与自由能。MC/MD 后得到的第一近邻 CSRO 值（e）显示 FCC 与 HCP 相中非随机且随相而异的局域化学偏好。这些 CSRO 模式说明，化学短程有序与竞争晶体结构的能量稳定化相关，而不仅是结构描述符。a–d 图利用文献 [240] 的图 3 和图 5 的数据重绘；e 图转载自文献 [240] 的图 4，https://doi.org/10.1088/1361-651X/ac860d。ⓒ IOP Publishing，经许可转载，保留所有权利。

图 6：异质形核条件下冷却过程中的相演化。插图显示在 900 K 退火期间的相分数。折线图中符号颜色和样品插图中原子颜色遵循 a 图中的图例。b 由分子动力学模拟得到的晶格参数随合金元素浓度的变化，并与 Wang 等人报告的实验数据比较。c、d 由分子动力学模拟得到的层错能（SFE）随合金元素浓度的变化。a 图转载自文献 [241]；b–d 图转载自文献 [242]，经 Elsevier 许可。

图 7：高熵合金的热学性质。a AlCoCrFeNi 高熵合金各组元（Al、Co、Cr、Fe、Ni）的部分声子态密度 $D_p$。b 在考虑和不考虑 Al 质量失配时，通过非平衡 MD 计算的晶格热导率 $k_L$ 随 Al 含量 $x_{Al}$ 的变化。c FCC（$x_{Al}=0.5$）和 BCC（$x_{Al}=2.0$）情形下，晶格热导率 $k_L$ 随温度的变化。d 在考虑 Al 质量失配时，MD 模拟所得 AlxCoCrFeNi（$x_{Al}=0.3、0.5、1、2$）于 300 K 的 $D_p$；e 为不考虑 Al 质量失配的结果。转载自文献 [299]，经 Elsevier 许可。

图 8：高熵合金的力学响应。在 a NVT 和 b NPT 系综下，无裂纹与有裂纹模型拉伸变形时的应力–应变曲线；在 c NVT 和 d NPT 系综下，两种模型的屈服应力随温度的变化。转载自文献 [339]，经 Elsevier 许可。

图 9：模拟力学测试过程中的晶格变化。a 单轴拉伸过程中不同晶格结构原子的比例。b–f FeNiCrCoCu1.0 在应变分别为 0、0.183、0.24、0.88、1.0 时的微观结构；原子按局域结构着色（FCC：绿色；HCP：红色；BCC：蓝色；非晶：灰色）。g 低孔隙率（5%）CoCrFeMnNi 高熵合金泡沫在单轴拉伸载荷下的位错分布：温度为 77 K、300 K、650 K、1000 K 时，在外加应变的 0.25、0.50 和 0.99 比例处的缺陷网络快照。位错按 Burgers 矢量识别：1/2<110> 完全位错（蓝色）、1/6<112> Shockley 部分位错（绿色）、1/6<110> 梯杆部分位错（粉色）、1/3<111> Frank 部分位错（青色）和 1/3<100> Hirth 部分位错（黄色）。a–f 图转载自文献 [340]，经 Elsevier 许可；g 图转载自文献 [341]，经 Elsevier 许可。

图 10：高熵合金中的裂纹扩展。a Ta0.5HfZrTi 在单轴拉伸时的无裂纹应力–应变曲线及局域结构分数的演化。b–g 应变 $\varepsilon=0、0.02、0.03、0.06、0.08、0.09$ 时的代表性构型，按局域结构着色（BCC/FCC/HCP/其他）。h–m CrMnFeCoNi 高熵合金样品在不同拉伸应变下的变形模式：h $\varepsilon=2.5\%$、i $\varepsilon=5\%$、j $\varepsilon=7.5\%$、k $\varepsilon=10\%$、l $\varepsilon=12.5\%$、m $\varepsilon=13.75\%$。FCC、HCP 和非晶结构中的原子分别为黄色、蓝色和红色；Burgers 矢量为 1/6<112> 的位错线为绿色。a–g 图转载自文献 [342]，经 Elsevier 许可；h–m 图转载自文献 [343]，经 Elsevier 许可。

图 11：高熵合金的电子态密度。a–d 分别为 $x=0.25、0.7、1.2、2$ 时 AlCo$_x$CrFeNi 的总态密度和分态密度（PDOS）。能量相对于 Fermi 能级显示（设 $E_F=0$ eV）。PDOS 突出了主要的 d 态及 Fermi 能级附近的态随 Co 含量的变化。a–d 图转载自文献 [345]，经 Elsevier 许可。

---

表 1：科学文献中用于模拟中熵合金（MEAs）和“类 Cantor”高熵合金（3 至 5 种元素）的 EAM 与 MEAM 势函数精选实例。

表 2：分子动力学模拟中计算热导率 $k$ 时，平衡方法（EMD/Green–Kubo）与非平衡方法（NEMD）的全面比较。

表 3：分子动力学模拟中计算液体黏度 $\eta$、液固摩擦系数 $\lambda$、界面热阻 $R_K$ 和接触线摩擦系数 $\mu_f$ 时，平衡方法（EMD）与非平衡方法（NEMD）的全面比较。

---

## 指定章节翻译

### 计算技术与理论基础

本节概述高熵合金的计算模型。在简要介绍理论之后，我们按粗粒化程度由低到高介绍各种方法。首先讨论植根于量子化学的第一性原理方法；接着介绍基于半经验及数据驱动力场的原子尺度分子动力学方法。这些方法舍弃显式电子自由度，以换取在时间和体系大小上更好的扩展能力。最后简要讨论 Monte Carlo 方法，它既可视为分子动力学的替代方法，也可视为更高层次的粗粒化。图 1 概述了本节讨论的计算模型。需要说明的是，对每种模型自身内在品质的评述超出了本文范围；我们仅讨论其在高熵合金建模中的有效性，无论这种有效性已得到证明还是尚属推测。

#### 高熵合金热力学

热力学首先解释了成分复杂的合金为何能够形成相对简单的固溶体基体，也说明了这种预期何时会失效。在平衡条件下，相的选择由混合 Gibbs 自由能 $\Delta G_{\mathrm{mix}}=\Delta H_{\mathrm{mix}}-T\Delta S_{\mathrm{mix}}$ 的最小化决定。因此，熵稳定化与倾向于化学有序和化合物形成的焓效应相竞争。“高熵效应”由此指，在足够高的温度下，较大的构型熵项 $-T\Delta S_{\mathrm{mix}}$ 可能充分降低 $\Delta G_{\mathrm{mix}}$，使无序 FCC/BCC/HCP 固溶体能够与金属间化合物及多相混合物竞争 [25, 26]。实际中，某一高熵合金形成单相、分解成多相还是发生有序化，不仅取决于 $\Delta S_{\mathrm{mix}}$ 和 $\Delta H_{\mathrm{mix}}$，还取决于其他熵贡献（振动与磁性）、局域化学有序以及加工过程中在动力学上能否达到相应状态 [2, 7, 27]。

由于“高熵”既是概念性标签，也有操作性定义，有必要明确常见定义。按成分定义，高熵合金通常含有至少 5 种元素，每种元素浓度为 5%–35% [28]。按熵定义，高熵合金的特征为 $\Delta S_{\mathrm{mix}}>1.5R$（$R$ 为气体常数）；$1R<\Delta S_{\mathrm{mix}}\leq1.5R$ 的合金通常称为中熵合金 [29]。这些阈值并非基本常数，而是反映构型熵在相竞争中作用的方便分类。

构型（混合）熵的标准表达式来自熵的概率诠释（Boltzmann–Planck）[30]：

$$\Delta S=k_B\ln(w).\qquad(1)$$

其中，$w$ 表示可及微观状态的数目（或概率），$k_B$ 为 Boltzmann 常数。对于含 $n$ 种化学组元的随机置换固溶体，可得到熟知的构型熵：

$$\Delta S_{\mathrm{conf}}=-R\sum_{i=1}^{n}X_i\ln X_i.\qquad(2)$$

其中，$X_i$ 是元素 $i$ 的原子分数。在等原子比极限 $X_i=1/n$ 下，该式简化为：

$$\Delta S_{\mathrm{conf}}=-R\ln(1/n).\qquad(3)$$

因此，当 $n=5、6、7$ 时，构型熵分别为 $1.61R、1.79R、1.95R$。早期讨论指出，这些数值乘以温度后产生的自由能贡献 $-T\Delta S_{\mathrm{conf}}$，其量级可与用于稳定 NiAl 和 TiAl 等有序金属间化合物的形成焓 $\Delta H_f$ 相比，从而提出一个假设：足够大的熵贡献可能抵消这些焓，转而稳定无序固溶体 [5]。

基于上述认识，人们提出了多种半经验描述符，用于筛选多组分成分形成固溶体的倾向，并区分 FCC/BCC 偏好。这些准则通常分为热力学描述符、Hume–Rothery 描述符及混合描述符。热力学筛选常对 $\Delta S_{\mathrm{mix}}$ 和 $\Delta H_{\mathrm{mix}}$ 设定经验范围；例如，为有利于形成固溶体，通常要求 $\Delta S_{\mathrm{mix}}$ 处于 11–19.5 J mol$^{-1}$ K$^{-1}$，$\Delta H_{\mathrm{mix}}$ 处于 −11.6–3.2 kJ mol$^{-1}$ [31-33]。Yang 和 Zhang [34] 提出的 $\Omega$ 参数将熵和焓显式结合：

$$\Omega=\frac{T_m\Delta S_{\mathrm{mix}}}{|\Delta H_{\mathrm{mix}}|}.\qquad(4)$$

其中，$T_m$ 为平均熔化温度，通常近似为 $T_m=\sum_i c_iT_{mi}$，$c_i$ 是组元 $i$ 的摩尔百分比。混合焓通常用二元相互作用焓估算：

$$\Delta H_{\mathrm{mix}}=\sum_{i,j}4X_iX_j\Delta H_{ij}.\qquad(5)$$

其中，$\Delta H_{ij}$ 是元素 $i$ 与 $j$ 的二元混合焓。在 Troparevsky 等人 [36] 工作之后，Senkov 和 Miracle [35] 提出了更精细的热力学筛选：相关因子 $k_1^{cr}$ 将固溶体稳定性与焓之比联系起来：

$$k_1^{cr}\equiv1-\frac{T_A\Delta S_{\mathrm{mix}}}{\Delta H_{\mathrm{mix}}}\left(1-\frac{\Delta S_{IM}}{\Delta S_{\mathrm{mix}}}\right)>\frac{\Delta H_{IM}}{\Delta H_{\mathrm{mix}}}.\qquad(6)$$

其中，$\Delta S_{IM}$ 和 $\Delta H_{IM}$ 分别表示与金属间化合物形成相关的熵贡献和焓贡献，$T_A$ 为该判据中的特征温度。

Hume–Rothery 类描述符量化几何失配与电子失配。为了促进固溶体形成，通常要求原子尺寸差 $\delta$ [37] 较小：以固溶体为主时典型条件为 $\delta<6.6\%$，单相固溶体为 $\delta<3\%$ [35]：

$$\delta=100\sqrt{\sum_iX_i\left(1-\frac{r_i}{\bar r}\right)^2}.\qquad(7)$$

其中，$r_i$ 是元素 $i$ 的原子半径，$\bar r$ 为平均半径。为避免有序化及化合物形成的强烈化学驱动力，还使用负电性失配参数 $\Delta\chi$ [36, 38, 39]：

$$\Delta\chi=100\sqrt{\sum_iX_i\left(1-\frac{\chi_i}{\bar\chi}\right)^2}.\qquad(8)$$

其中，$\chi_i$ 与 $\bar\chi$ 分别为元素负电性与平均负电性。电子结构趋势通常由价电子浓度（VEC）概括，它与许多高熵合金体系中的 FCC/BCC 偏好有经验关联 [40]：

$$\mathrm{VEC}=\sum_i c_i\mathrm{VEC}_i.\qquad(9)$$

其中，$\mathrm{VEC}_i$ 是元素的价电子浓度。混合描述符结合热力学量与失配量；例如，Singh [41] 提出的几何参数 $\Lambda$，用尺寸失配对混合熵归一化：

$$\Lambda=\frac{\Delta S_{\mathrm{mix}}}{\delta^2}.\qquad(10)$$

这一参数结合经验阈值用于判断单相固溶体形成倾向。这些筛选指标有吸引力，因为其计算成本低、适于大规模评估，并已在 HEAPS 等自动化工具中实现 [42]。其主要局限在于，它们将一个涉及多种物理机制且依赖温度的问题压缩成少数标量描述符。具体而言，它们没有显式表示化学短程有序、振动熵与磁熵，或加工过程中的动力学俘获，因此可能错误分类那些稳定性由这些效应控制的合金 [7, 27]。因此，半经验热力学筛选最适合作为第一轮过滤，并应由 CALPHAD、第一性原理热力学以及与实验相组成和性能趋势的验证加以补充。

#### 高熵材料的第一性原理与密度泛函理论计算

原则上，高熵合金的第一性原理建模与其他晶体体系一样具有双重目的：在原子层面理解基本性质，以及作为指导材料设计的预测工具。然而，与通常有序的大多数晶体体系不同，高熵合金具有显著的化学和结构无序。有序结构的周期性使第一性原理建模能够使用较小的计算胞，因为单个晶胞或适度大小的超胞就能有效外推出块体中原子的行为。这种周期性简化了电子、振动和力学性质及相稳定性的计算，使模拟既高效又精确。

相比之下，高熵合金的无序性质给传统第一性原理方法带来困难。缺乏周期性意味着需要大超胞来捕捉原子的随机集体行为，准确表示局域原子环境的变化。对巨大构型空间采样不仅增加计算成本，也使弹性模量、热导率或相稳定性等性质的有意义平均值更难获得。这些因素交织在一起，使高熵合金的第一性原理研究尤其艰巨，需要创新方法有效描述其无序原子图景。

总体而言，通常采用三种不同技术应对这些挑战（图 2）：（1）虚拟晶格近似（VLA）；（2）相干势近似（CPA）；（3）超胞方法。下文介绍每种方法的要点。

##### 虚拟晶格近似

VLA 是在密度泛函理论框架下模拟无序体系的一种计算策略 [43]。它将材料近似为有序结构，并给每个原子位点赋予平均或“虚拟”势，代表组元势的加权平均，从而简化化学无序问题。这种方法保留了周期性边界条件的计算效率，同时提供了化学无序效应的一阶近似。

文献对“虚拟晶格近似”和“虚拟晶体近似”（VCA）的用法严格程度不一。严格的 VCA 将每个无序位点替换为一个虚构原子，其赝势、散射势或位点参数由各组元按浓度平均而得 [44-46]。本文采用更宽泛的 VLA 含义：同样的思想用于平均晶格或平均有效势，而无需构建显式虚拟赝原子。两种描述都在求解电子问题之前去除位点占据变量。总体上，当组元在化学性质和尺寸方面相近时，平均势方案有助于研究晶格参数、内聚能或体模量的平滑变化趋势，但不能描述电荷转移、局域弛豫、磁矩分布、缺陷近邻或化学短程有序。因此，在下述方法层级中，VLA 应被理解为低成本参照介质，而非对受局域环境控制的可观测量作定量描述。

考虑含 $N$ 种组元的合金，各组元原子分数为 $c_i$，$i=1,\ldots,N$。在 VLA 中，给定晶格位点的势 $V_{\mathrm{VLA}}(\mathbf r)$ 定义为组元势的加权平均：

$$V_{\mathrm{VLA}}(\mathbf r)=\sum_{i=1}^{N}c_iV_i(\mathbf r).\qquad(11)$$

其中，$V_i(\mathbf r)$ 为元素 $i$ 的有效势。这种平均假定各原子组元对电子结构的贡献线性可加，忽略电荷转移和原子尺寸失配等局域环境效应；在高熵合金中，这些效应可能很显著。如下文所述，这是该方法的根本局限。

定义上述 VLA 势之后，需要针对该势下的体系求解 DFT 的 Kohn–Sham 方程：

$$\left[-\frac{\hbar^2}{2m}\nabla^2+V_{\mathrm{VLA}}(\mathbf r)+V_H(\mathbf r)+V_{XC}(\mathbf r)\right]\psi_{n\mathbf k}(\mathbf r)=\epsilon_{n\mathbf k}\psi_{n\mathbf k}(\mathbf r).\qquad(12)$$

其中，$V_H(\mathbf r)$ 为 Hartree 势，$V_{XC}(\mathbf r)$ 为交换关联势，$\psi_{n\mathbf k}$ 和 $\epsilon_{n\mathbf k}$ 是 Kohn–Sham 轨道及其本征能，$\rho(\mathbf r)=\sum_i|\psi_i(\mathbf r)|^2$ 为电子密度，而 $V_{\mathrm{VLA}}(\mathbf r)$ 是由原子核及外加场产生的外势。

在 $V_{\mathrm{VLA}}(\mathbf r)$ 下求解 Kohn–Sham 方程，相当于把体系作为完全有序的体系处理，因此可用小超胞高效计算。但其代价是忽略局域原子环境：平均过程抹去了局域排列的随机性，而后者可能显著影响电子和力学性质。同样，VLA 无法捕捉高熵合金中可能很显著的晶格畸变，并会使电子结构过于简化，将电荷转移、杂化和局域磁矩等精细效应平均掉，进而可能错误预测对此敏感的性质。考虑到高熵合金常含磁性元素，这也是该方法的重要局限。

尽管存在局限，VLA 仍可提供有价值的一阶认识，尤其适用于体模量和近似相稳定性等对局域无序不那么敏感的性质。已有不少实例用它研究难熔元素合金 [47-50]、热力学性质 [50, 51] 及某些特定非磁性体系的基本弹性性质 [52, 53]。在这些体系中，它以较低计算成本再现平衡晶格参数和弹性常数的趋势。但当组元原子半径或电子特征差异较大时，其表现明显变差；此时忽略局域化学环境和晶格畸变会造成明显误差，通常需要更显式地处理构型无序 [54]。

##### 相干势近似

CPA 是一种模拟材料无序的平均场方法，最初由 Soven 于 1967 年提出，用于模拟随机合金的电子结构，比高熵合金被发现早了几十年 [55]。无序合金中原子的随机分布会使原子间能量图景出现局域变化，进而产生显著电子散射，CPA 正是为解决这一问题而提出。它以有效介质替代无序晶格；该介质自洽构建，用来捕捉体系的平均散射行为，因此无需显式考虑每一种原子构型即可模拟电子性质。CPA 求得一种平均介质，使嵌入其中的任一组元原子的散射矩阵在平均后为零。这通过电子 Green 函数的自洽求解实现。

在独立形式下，CPA 借助 Green 函数形式计算无序合金的电子结构。相干 Green 函数 $G_c(E)$ 定义为：

$$G_c(E)=[E-H_0-\Sigma(E)]^{-1}.\qquad(13)$$

其中，$E$ 是能量，$H_0$ 是基础周期晶格的 Hamiltonian，$\Sigma(E)$ 是相干自能。在独立实现中，$G_c(E)$ 通常使用简化 Hamiltonian 求值，例如固定周期晶格的自由电子或紧束缚描述，不显式考虑晶格弛豫。

给出 $\Sigma(E)$ 的初始猜测后，嵌入相干介质中的组元 $i$ 所对应的杂质 Green 函数由 Dyson 方程给出：

$$G_i(E)=G_c(E)+G_c(E)[V_i-\Sigma(E)]G_i(E).\qquad(14)$$

其中，$V_i$ 是组元 $i$ 的单站点势。CPA 条件要求相干 Green 函数等于构型平均：

$$G_c(E)=\sum_{i=1}^{N}c_iG_i(E),\qquad(15)$$

或者等价地，要求构型平均后的过剩散射为零：

$$\sum_{i=1}^{N}c_it_i(E)=0,\qquad(16)$$

其中

$$t_i(E)=[V_i-\Sigma(E)]\{1-G_c(E)[V_i-\Sigma(E)]\}^{-1}.\qquad(17)$$

这里，$c_i$ 是组元 $i$ 的浓度，$t_i(E)$ 是该组元相对于相干介质的过剩单站点散射矩阵，$G_c(E)$ 是相干有效介质的 Green 函数。满足上述 CPA 条件时，即实现自洽。

独立 CPA 形式简单、计算高效，适于研究无序合金的态密度与散射效应的一阶特征。然而，其准确性本质上受到平均场假设限制，即假定原子组元完全随机分布。这一假设忽略了 SRO：受局域键合偏好或热力学作用影响，某些原子排列出现的频率会更高。因此，在 SRO 显著影响电子、力学或磁性行为的体系中，CPA 因无法捕捉局域原子环境的涨落而可能产生明显预测误差。未考虑 SRO 也意味着它不能捕捉原子尺寸或键强差异造成的局域晶格畸变，因此难以准确表示弹性模量、声子色散和缺陷能量等依赖这些畸变的性质。这种过度简化源于 CPA 对散射势线性可加的依赖，而该假定不足以模拟 d 带金属或复杂氧化物等强杂化体系中的电子相互作用。此外，CPA 原则上能够处理磁无序，但其独立实现往往缺乏对自旋轨道耦合、自旋涨落和磁交换相互作用等关键现象的显式处理。若无这些扩展，CPA 通常不足以研究 Fe、Co 或 Ni 等元素合金的磁性，而磁性在这些合金中是决定材料行为的核心因素。

CPA 有效介质根据无序体系的平均散射性质自洽确定，因此可自然地与 Korringa–Kohn–Rostoker（KKR）形式结合。KKR 为 Green 函数提供更严格的多重散射表示。在 KKR-CPA 中，电子 Green 函数 $G(\mathbf r,\mathbf r';E)$ 满足：

$$[E-H]G(\mathbf r,\mathbf r';E)=\delta(\mathbf r-\mathbf r').\qquad(18)$$

其中，$H$ 是体系的 Hamiltonian。在 KKR 中，站点间的多重散射由散射路径算符描述：

$$\tau(E)=[t(E)^{-1}-G^0(E)]^{-1}.\qquad(19)$$

其中，$t(E)$ 是单站点散射矩阵组成的站点空间矩阵，$G^0(E)$ 是描述晶格站点间传播的 KKR 结构常数矩阵。对于周期性体系，相应的 Bloch 分辨 Green 函数可示意写为：

$$G(\mathbf k,E)=[E-H_0(\mathbf k)-\Sigma(E)]^{-1}.\qquad(20)$$

其中，$H_0(\mathbf k)$ 是基础周期晶格的 Hamiltonian，$\Sigma(E)$ 为相干自能。Hamiltonian 通常基于球形 muffin-tin 势 [56] $V_{MT}(r)$ 定义：

$$V_{MT}(r)=\begin{cases}V_T(r),&r\leq R_{MT},\\V_{\mathrm{interstitial}},&r>R_{MT},\end{cases}\qquad(21)$$

其中，$R_{MT}$ 是 muffin-tin 半径，$V_{\mathrm{interstitial}}$ 是常数间隙势，$V_T(r)$ 是 muffin-tin 球内球对称的势。相应 Hamiltonian 为：

$$H=-\frac{\hbar^2}{2m}\nabla^2+V_{MT}(r),\qquad(22)$$

波函数可写成多重散射形式：

$$\psi(\mathbf r)=\psi_{\mathrm{inc}}(\mathbf r)+\sum_j t_j^{\mathrm{site}}(E)G^0(\mathbf r,\mathbf R_j;E)\psi_j(\mathbf r).\qquad(23)$$

其中，$\psi_{\mathrm{inc}}(\mathbf r)$ 是入射波函数，$t_j^{\mathrm{site}}(E)$ 是位于 $\mathbf R_j$ 的原子的单站点散射矩阵，$G^0(\mathbf r,\mathbf R_j;E)$ 是描述站点间传播的自由空间 Green 函数。因此，muffin-tin 势定义的 Hamiltonian 是散射矩阵 $t_j$ 的基础，后者描述电子如何在各原子位点散射。muffin-tin 近似对金属和合金高效且准确，因而适于 KKR 所依赖的多重散射形式。对于具有显著非球形特征的体系，例如离子或共价晶体，可能需要全势方法提高精度。

据此表示 Green 函数后，KKR-CPA 的后续步骤与独立 CPA 类似，但现在通过 $\tau(E)$ 显式纳入晶格站点间的多重散射。相干自能 $\Sigma(E)$ 决定有效介质，相应单站点散射矩阵则参与 Green 函数的多重散射构建。由此，电子结构同时反映 CPA 处理的平均无序和 KKR 描述的站点间传播。这也使该方法能够自然扩展到自旋极化 Green 函数，很适于研究磁性合金。

最后，CPA，尤其是其 KKR-CPA 实现，可以与 DFT 结合，在第一性原理框架中处理置换无序。在这种设置下，并不是把相干自能作为附加局域项放进 Kohn–Sham 方程；而是用每种合金组元的 DFT 有效势构建对应的单站点散射矩阵，化学无序则通过施加在构型平均 Green 函数上的 CPA 自洽条件进入 [55-58]。

DFT 有效势保持通常形式：

$$V_{\mathrm{eff}}(\mathbf r)=V_{\mathrm{ext}}(\mathbf r)+V_H(\mathbf r)+V_{XC}(\mathbf r),\qquad(24)$$

并定义占据特定晶格位点的各组元的单站点散射问题。在 Green 函数表述中：

$$G(E)=[E-H_{\mathrm{eff}}]^{-1},\qquad(25)$$

其中，$H_{\mathrm{eff}}$ 是由 $V_{\mathrm{eff}}(\mathbf r)$ 构建的有效 Hamiltonian。对于置换无序合金，CPA 用相干有效介质替代真实随机介质，其 Green 函数 $G_c(E)$ 由自洽求解确定。对每种原子组元 $i$，将其嵌入相干介质对应的杂质 Green 函数为：

$$G_i(E)=G_c(E)+G_c(E)[V_i-\Sigma(E)]G_i(E),\qquad(26)$$

CPA 条件要求：

$$G_c(E)=\sum_{i=1}^{N}c_iG_i(E),\qquad(27)$$

或等价地：

$$\sum_{i=1}^{N}c_it_i(E)=0,\qquad(28)$$

其中

$$t_i(E)=[V_i-\Sigma(E)]\{1-G_c(E)[V_i-\Sigma(E)]\}^{-1}.\qquad(29)$$

因此，化学无序通过相干介质的自洽散射性质进入，而非通过 Kohn–Sham 方程中的显式无序平均局域项进入 [55, 57, 58]。

这种表述使 DFT 无需构建大型显式超胞，即可处理化学无序合金，同时仍能直接计算平均电子、磁性及输运性质。与此同时，单站点 CPA 仍是平均场近似；如果不引入进一步扩展，它就无法捕捉局域晶格弛豫或短程有序 [56-58]。

这一局限针对的是均匀单站点 CPA 本身。它用相干介质表示随机合金，不含显式的成对或更高阶簇占位变量。不过，仍可把同一随机合金参照态用于通过线性响应预测初始的化学有序趋势。在 KKR-CPA 浓度波方法中，化学调制扰动相干介质，再计算电子自由能的响应。所得稳定性矩阵给出主导有序波矢、参与不稳定性的化学组元，以及无序相的短程有序参数 [59-61]。因此，实际工作流是先用 KKR-CPA 求解随机合金，再计算浓度波响应或相应对相互作用，确定可能的有序模式；当需要有限温度结构时，把所得 Hamiltonian 传给 Monte Carlo、嵌套采样或动力学模型。这条路径已用于包括 AlxCrFeCoNi、NbMoTa、NbMoTaW、VNbMoTaW、TixNbMoTaW、AlTiVNb 和 AlTiCrMo 在内的 FCC 与 BCC 高熵合金 [61-64]。

簇推广则更直接地解决单站点近似的局域性问题。非局域 CPA 及与其密切相关的动力学簇近似，将有限大小的簇而非单个位点嵌入有效介质；当簇大小趋于一时，它们回到单站点 CPA [65, 66]。与 KKR DFT 结合后，这些方法从第一性原理出发，将局域环境及短程有序修正纳入无序合金的电子结构 [67]。另一条相关但独立的研究路线，以局域谱函数的典型平均或几何平均替代算术平均。典型介质动力学簇近似以典型态密度作为 Anderson 局域化的序参量；常规平均介质无法检测这一现象，因为即便最可能的局域值已降为零，平均态密度仍可能非零 [68]。在晶格振动方面，这一框架已扩展至质量无序 [68]、质量与力常数的共同无序 [69]、短程空间相关 [70] 及多分支声子 [71]。尽管同样使用“簇”这一名称，这种方法涉及簇有效介质和局域化，而不是下文讨论 SQS 时所指的高熵合金热力学短程有序方法。它们通过改进热力学极限下非局域散射、局域化及谱输运的处理，补充 SQS 与团簇展开（CE）计算；显式超胞则仍更适合研究弛豫后的缺陷能量、局域晶格畸变和化学特异性近邻。

KKR-CPA-DFT 方法能以符合量子力学原理的方式获得一系列电子性质，包括态密度、能带结构、磁矩及 Fermi 面特征。尤其有利的是，它能够利用 DFT 的自旋极化能力，让 CPA 模拟自旋涨落等磁无序，并研究含 Fe、Co 或 Ni 元素合金的磁性；独立 CPA 很难做到这一点。不过，CPA 的平均场性质，以及由此对短程有序和晶格畸变的忽略，仍是固有局限。尽管嵌入 DFT 可提高准确性，CPA-DFT 对强关联体系及受局域环境影响的性质仍可能表现不佳。这些局限说明，需要互补方法才能充分捕捉无序材料的复杂性。

CPA 已被证明能够有效计算高熵合金的若干平均结构与电子性质，包括平衡晶格参数、Wigner–Seitz 半径、弹性常数、混合焓及输运相关量 [72, 73]。对于典型 FCC NiCoFeCr 合金，单站点 CPA 给出的平衡 Wigner–Seitz 半径和弹性性质总体上与成本高得多的超胞计算一致。对于 CuNiCoFeCrTi$_x$（$x=0.0–0.5、1.0$）及 NiCoFeCrTi 合金，基于 CPA 的计算较好再现了实验 Wigner–Seitz 半径趋势，但弹性性质的一致性参差不齐，在某些成分中有高估 Young 模量的倾向 [74]。这些结果说明，CPA 对平均平衡结构描述符通常可靠，但对仍受局域化学环境及晶格畸变影响的力学可观测量可能不够稳健 [72, 73]。

一个尤其重要的发展，是利用基于 KKR-CPA 的工作流，以适中计算成本研究多组分合金的相稳定与化学有序。在这一框架下，可以计算电子态密度、平衡晶格参数、化学短程有序参数，以及热容等随温度变化的热力学量，进而根据热容异常和短程有序演化推断初始有序化及相变。这一策略已用于从二元、三元到更高元的广泛高熵合金，包括 NiCo、NiFe、NiCoCr、NiCoMn、NiCoMnCr、NiCoFeCr、AlTiVNb、CrCoNi、CrFeCoNi、CrMnFeCoNi、NbMoTa、NbMoTaW、VNbMoTaW 和 AlxCrFeCoNi [61, 62, 75-77]。相关 KKR-CPA 计算还被用于生成化学无序合金机器学习原子间势的第一性原理训练数据，包括 Fe$_7$Cr$_2$Ni [78]。

##### 基于超胞的方法和特殊准随机结构

与用平均场方式处理无序的 VLA 和 CPA 不同，SQS 及其他基于超胞的方法在实空间表示无序。它们能捕捉局域原子构型、SRO 及其对材料性质的影响，因此得到广泛应用，但计算成本显著更高。

基于超胞的方法构建包含足够多原子位点的大型周期晶胞（“超胞”）。这些位点根据高熵合金的指定成分，随机由各组元占据。所得超胞作为后续 DFT 计算的基本单元。这一方法依赖遍历假设：足够大的随机合金构型快照，能够在统计意义上代表合金性质的系综平均。选定合适超胞后，可用 DFT 计算总能、平衡体积和弹性常数等基态性质，也可计算声子谱、电子态密度和扩散势垒等响应性质，或形成焓与自由能等热力学量。对多个随机或特别设计的构型结果取平均，即可近似高熵合金的真实性质。

实际操作中，这会遇到多项挑战：对于有 $N$ 种不同原子组元、大小为 $n\times n\times n$、近似等原子比的超胞，可区分的超胞数目可能极大，Burnside 引理 [79] 给出了计数。对于含 $S$ 个位点、满足 $\sum_i n_i=S$ 的组元占位数 $n_1,\ldots,n_N$，以及超胞对称群 $G$，构型数为：

$$\mathcal N(n_1,\ldots,n_N;G)=\frac{1}{|G|}\sum_{g\in G}[x_1^{n_1}\cdots x_N^{n_N}]\prod_{\ell\geq1}(x_1^\ell+\cdots+x_N^\ell)^{m_\ell(g)}.\qquad(30)$$

其中，$m_\ell(g)$ 是群操作 $g$ 对晶格位点所作置换中长度为 $\ell$ 的循环数。将多项式系数计数除以超胞对称群的阶，可以估计对称不等价构型数，即 $\mathcal N_{\mathrm{est}}\approx S!/(n_1!\cdots n_N!|G|)$；但由于不同构型可能具有不同的稳定子子群，精确计数仍由式（30）给出。这说明枚举所面对的构型空间之大。例如，一个 $2\times2\times2$ BCC 超胞含 $S=16$ 个晶格位点。对最接近等原子比占位数 $(3,3,3,3,4)$ 的五元合金，其超胞对称群 $G$ 由把该超胞映射到自身的立方空间群操作构成。对该群求 Burnside 和，得到 875,875 个对称不等价占位构型。因此，即便是这一较小超胞，原则上可贡献于构型平均的不同排列数目已接近 100 万。正因如此，人们在团簇展开方法框架内开发了基于这一形式的晶体合金实用枚举算法 [80-82]。

式（30）说明，穷举很快就不再适合作为多组分合金的热力学策略。因此，该计数可作为选择工作流的依据：如果目标是随机固溶体性质，就构建一个 SQS 或少量随机超胞的系综，并检查胞尺寸及相关函数的收敛性 [80, 82-84]；如果目标是平衡化学有序或构型热力学，则将枚举问题压缩为晶格 Hamiltonian，再进行统计采样；如果目标是有序化、析出或扩散发展的速率，则应以具有动力学速率的事件目录替换静态枚举，这就引向动力学 Monte Carlo（kMC）。Burnside 计数因此与高熵合金实际建模直接相关：它解释了为何必须使用代表性结构、代理 Hamiltonian 和统计采样。

如此巨大的空间给超胞方法带来双重困难。一方面，超胞必须足够大，才能捕捉化学无序的统计性质并减小有限尺寸效应：过小的胞可能引入人为周期性，无法表示合金真正的随机性；过大的胞则可能使计算成本无法承受。另一方面，超胞越大，可用的不同构型也越多。如果构型平均需要统计采样多个独立构型，成本就可能极高，除非使用能减少所需构型数量的特殊优化策略。

晶格位点上组元的随机分配通常要求对许多构型取平均。SQS 为此提供了优雅而常用的解决方案。该方法最早由 Zunger 等人 [85] 开发，目标是构建一个较小的单一超胞，使其再现理想随机合金最重要的成对及多位点相关函数。其思路是在一个超胞内系统地选择原子排列，让其结构相关函数尽可能接近无限随机固溶体。这样就无需大量构型平均，也能以可负担的计算成本近似再现随机合金的平均性质。实际构建 SQS 包括：（1）定义随机合金的目标相关函数，通常是不同近邻距离的成对及三体相关；（2）使用组合优化或 Monte Carlo、遗传算法等启发式算法，在超胞中找出最匹配这些目标相关函数的原子排列；（3）建成后，将该 SQS 用作能高保真模拟随机合金结构与电子性质的单一代表性构型。

SQS 以远少于蛮力采样随机超胞所需的原子数来表示无序的统计性质，因而显著降低基于超胞计算中构型平均的成本。对 SQS 的 DFT 计算通常能准确再现基础随机高熵合金的许多平均结构、电子及磁性质，以少得多的计算提取物理性质 [85-91]。因此，SQS 框架被广泛用于评估高熵合金的晶格参数、形成焓、平均磁矩、弹性性质、缺陷能量和亚晶格有序化倾向 [92-94]。

常规 SQS 不应等同于平衡化学有序态。它是在指定成分下匹配理想随机合金的相关函数，通常选取若干成对和多位点配位壳 [85]。因此，只要检验有限尺寸效应和构型散布，它很适合计算随机固溶体参照性质，包括平均形成能、弛豫后的晶格参数 [95]、弹性常数 [96, 97]、磁矩、缺陷能量及声子 [83, 85]。有限温度短程有序则需要不同于随机极限、且依赖温度、磁态和振动贡献的相关函数。可以把这些相关函数赋予有意设计的有序超胞，但必须先用团簇展开加 Monte Carlo、KKR-CPA 线性响应加 Monte Carlo，或经过验证的原子间势所驱动的 Monte Carlo 与分子动力学等热力学模型生成 [62, 98, 99]。因此，随机 SQS 与带 SRO 的超胞回答不同问题：前者表示随机参照态，后者表示经采样的热力学状态。直接比较 CPA 与 SQS，例如比较弹性计算，有助于判断平均描述何时足够、何时需要显式局域环境 [96, 97]。

比较平均场无序处理和显式超胞的方法表明，超胞模型通常能更忠实地描述形成焓等强烈依赖局域原子环境的性质，而 CPA 等平均场方法显著降低了计算成本 [18, 36, 95, 100, 101]。因此，实际选择取决于可用计算资源和计算目标：探索广阔成分空间时，基于 CPA 的方法常有优势；需要特定成分的详细性质时，通常更倾向超胞方法 [95]。

此外，即使仔细控制数值收敛，基于 DFT 等第一性原理建模的 SQS 预测精度仍受 DFT 交换关联泛函近似性质所限。将 DFT 预测与实验热化学数据比较的系统基准测试表明，形成和分解能的典型不确定度为每原子几十 meV，这与许多合金竞争相之间的能量差尺度相当 [102-104]。因此，仅基于 DFT 总能的相稳定预测通常须谨慎解读，且往往需要热力学建模或实验验证作为补充。

最后，以上讨论的超胞是静态的。同一电子结构的有限温度动力学可由第一性原理分子动力学（AIMD）获得：驱动 Newton 运动的力在每一步由 DFT 即时计算，采用 Car–Parrinello 扩展 Lagrangian 方案 [105] 或在弛豫基态上的直接 Born–Oppenheimer 传播 [106, 107]。成本将 AIMD 限制在大约 $10^2$ 个原子和 100 ps [108]，因此无法实现通过扩散稀有事件进行的化学平衡化。在这一范围内，AIMD 已被用于 CoCrFeMnNi 的有限温度自由能研究，确立了振动熵、电子熵和磁熵与构型熵同等重要 [109]；用于研究局域晶格畸变及由此产生的有限温度电阻率 [110]；还用于研究液态，此时皮秒量级的弛豫时间处在可及窗口内，从而得到 Cantor 合金及其衍生合金熔体的自扩散系数、偏径向分布函数和 SRO [111]。通过在 AIMD 中交替插入 Monte Carlo 组元交换，可使常规动力学无法到达的构型达到平衡，并预测 MoNbTaW 在 300 K 时混合（Nb、Ta）位点和（Mo、W）位点之间的 B2 有序化 [112]。如今，AIMD 主要用于生成下文“机器学习力场”所讨论势函数的参照数据；这些势的训练集常包含在不同温度采样的 AIMD 快照数据点 [108, 113]。

##### 团簇展开、Monte Carlo 与嵌套采样

建立化学上有代表性的 SRO，是高熵合金原子建模的核心困难之一。上述方法的区别恰在于如何处理它（图 1）：VLA/VCA 按构建方式直接舍弃它；KKR-CPA 通过线性响应只恢复其初始趋势；SQS 可忠实表示有序，但必须事先给定这种有序，因为随机 SQS 或经 DFT 最小化的超胞再现的是随机极限，而非平衡态。要对有序进行采样而非预先赋予，就需要热力学模型。团簇展开恰好提供了纯 SQS 处理中缺失的构型热力学层：用第一性原理能量拟合后，通过 Monte Carlo 采样生成指定温度下的平衡 SRO。

在 CE 中，固定母晶格上的占位能量展开为点、成对、三体及更高阶簇函数：

$$E(\sigma)=J_0+\sum_\alpha m_\alpha J_\alpha\langle\Phi_\alpha(\sigma)\rangle.\qquad(31)$$

其中，$\sigma$ 表示位点占位构型，$J_\alpha$ 是有效簇相互作用，$m_\alpha$ 是簇的重数，$\langle\Phi_\alpha\rangle$ 是簇相关函数 [114]。在相互作用以第一性原理能量拟合、且导出结构枚举由成熟算法控制之后 [80, 81]，便可计算大量构型的能量。对高熵合金，CE 加采样的方法已用于计算 Mo Nb Ta V W 的 Warren–Cowley 短程有序 [115]、MoNbTaW 的 A2 到 B2 有序–无序转变 [116]、NbTiVZr、HfNbTaTiZr 和 AlHfNbTaTiZr 等难熔合金随温度变化的构型熵及持续存在的短程有序 [117]，并通过在 AlxCrFeCoNi 中对 KKR-CPA 导出的 Hamiltonian 进行嵌套采样，研究相互竞争的有序态与偏聚态 [62]。ATAT 和 icet 等广泛使用的工具现已支持这些工作流 [82-84]。

这一层对于高熵合金至关重要，因为理想混合熵只是高温极限值，不能证明合金在感兴趣的温度下仍保持随机。对 NbTiVZr、HfNbTaTiZr 和 AlHfNbTaTiZr 等难熔体系的团簇展开和 Monte Carlo 研究显示，构型熵可能强烈依赖温度，并且可观的短程有序可能持续至很高温度 [117]。在 Mo Nb Ta V W 和 CrCoNi 中，团簇展开或晶格上的机器学习 Hamiltonian 可分辨单一随机 SQS 无法捕捉的温度依赖相关结构 [98, 115]。CrCoNi 尤其有启发性，因为正则 Monte Carlo 预测其在约 975 K 有序化为 Cr(Ni,Co)$_2$ 相 [98]。这一方法的主要局限是可迁移性：团簇展开仅在训练数据涵盖的母晶格、化学空间和弛豫范围内可靠。因此，除能量交叉验证外，还应进行有序化温度、短程有序参数、弹性常数、缺陷能和相稳定性等性质层面的测试。

嵌套采样在这方面是一个有前景的发展。它最初作为 Bayesian 证据算法提出 [118]，后来被改编用于原子构型采样 [119]；它能从一系列受限系综估计配分函数，从而恢复一定温度范围内的热力学可观测量 [120]。对于具有多个自由能相近的有序、偏聚或部分有序盆地的合金 Hamiltonian，这一方法很有用，因为它无需预先选择序参量就能探索能量图景 [121, 122]。迄今在高熵合金中，嵌套采样主要作为合金 Hamiltonian 的增强采样选择，而不是 CE 工作流的常规组成部分。在 AlxCrFeCoNi 中，人们通过采样 KKR-CPA 导出的成对 Hamiltonian 分析竞争性的 FCC 和 BCC 有序化倾向 [62]。更一般地，BraWl 程序为多组分合金 Hamiltonian 实现了嵌套采样、Metropolis–Hastings 采样和 Wang–Landau 采样，包括高熵合金应用 [123]。

#### 原子尺度分子动力学模拟

第一性原理计算能够非常准确地预测能量和力。然而，由于计算成本，AIMD 技术无法扩展到超出很少量原子（1–100 个）和很短的时间尺度（10–100 ps）。因此，它用于研究有限温度动力学性质或热力学与力学响应的范围十分有限。原子尺度分子动力学（MD）模拟用于连接高熵合金的原子描述与宏观响应。在 MD 中，原子被看作通过经验力场相互作用的经典粒子。这种不显式包含电子自由度的简化描述，使可模拟原子数扩展到数万、时间尺度延长到数百纳秒（图 1）。

已有少量研究使用经典 MD 模拟高熵合金特有的块体及界面性质，大多借鉴针对纯金属和合金块体的成熟模型；也有一些研究关注水–金属界面的建模与模拟。本节概述这些方法，并讨论向高熵合金扩展的可能性。

##### 嵌入原子模型

在金属及金属合金的力场中，Daw 和 Baskes 提出的嵌入原子模型（EAM）[124] 是最成功的模型之一。EAM 的建模工作源自现象学观察：金属的力学性质无法仅由简单的成对相互作用势产生，因此需要能够捕捉多体相互作用的势。其形式受到金属物理的启发，与 DFT 有相似之处。实质上，每个原子的能量由两项组成：一项表示将该原子嵌入体系其余原子提供的局域电子密度，另一项表示与近邻的静电成对相互作用：

$$E_i^{\mathrm{EAM}}=F(\rho_i)+\frac12\sum_{j\ne i}\phi(r_{ij}).\qquad(32)$$

其中，$\rho_i$ 是原子 $i$ 近邻原子的球平均原子电子密度之和（最初仅考虑第一近邻），$F$ 是嵌入能泛函，$\phi$ 是依赖原子 $i$ 与 $j$ 之间距离 $r_{ij}$ 的成对相互作用势。势的推导及应用实例可见 Daw、Foiles 与 Baskes 的综述 [125]。

EAM 的原始形式最适于 d 带完全空或填满的金属，此后经过改进与扩展以涵盖更广泛的化学空间。Finnis 和 Sinclair 根据紧束缚理论的二阶近似指定一种特定嵌入能函数，使势的形式更简洁，但灵活性降低 [126]。Baskes 注意到，球平均电子密度的重叠不能准确捕捉共价固体中化学键的方向性。于是在主体电子密度中加入角度依赖项，得到所谓修正嵌入原子模型（MEAM）。MEAM 已显示出准确再现硅的块体、表面及缺陷能量的能力 [127, 128]。Lee 等人进一步将 MEAM 扩展，除第一近邻外部分纳入第二近邻相互作用，即“2NN MEAM”。加入第二近邻提高了铁等 BCC 金属的相稳定性与界面结构描述 [129]，也改进了纯锗及金属–硅/锗体系的表面弛豫、点缺陷、热膨胀和非晶结构描述 [130]。

自提出以来，EAM 力场已经能够描述二元合金或金属间化合物等多组分体系。Foiles 等人通过拟合 Cu、Ag、Au、Ni、Pd 和 Pt 二元合金的固溶热，确定多组分 EAM 的系数 [131]。Johnson 提出一种成对势形式（式（32）中的 $\phi$），它在单元素模型中对电子密度的线性变换保持不变，且不含参数，从而原则上允许为几乎任意金属对构建 EAM 势 [57]。表 1 列出用 EAM 或 MEAM 建模、元素数最多为 5 的精选金属合金实例。

**表 1 的表内内容。** 原表依次列出“元素、模型、第一性原理验证、实验验证、备注、文献”：

- CuFeNi；EAM；有第一性原理及实验验证。缺陷结合能与 DFT 的偏差在 ±0.08 eV 内；与 CALPHAD 和实验热力学结果定性一致。[364]
- CrFeNi；EAM；未列第一性原理或实验验证。比较 EAM [365] 与平均原子模型；两种方法得到的层错能相差约 10 mJ m$^{-2}$。[366]
- CoCrNi；EAM 与 MEAM；未列第一性原理验证，有实验验证。相对 MEAM，EAM 低估 FCC/HCP 的 $C_{11}$ 和不稳定层错能；与透射电子显微镜实验一致。[367]
- AlNiTi；MEAM；有第一性原理及实验验证。与 DFT [368] 及实验比较，形成热与体模量偏差约在 0.1 eV 和 10 GPa 内；与 CALPHAD 相图定性一致。[369]
- CoFeNi；MEAM；未列第一性原理验证，有实验验证。晶格热导率和热膨胀系数处于实验文献所报告范围 [370, 371]。[372]
- CoFeNiTi 与 CrFeNiTi；EAM；未列第一性原理验证，有实验验证。模拟在 Ni 上的物理气相沉积；Ti 对相稳定性影响与 X 射线衍射结果一致。[373]
- CoCrCuFeNi；EAM；未列第一性原理或实验验证。作为五元合金的“玩具模型”，其混合热低于二元混合物（$\Delta H\simeq0.7$ kJ mol$^{-1}$），并可分辨晶格应力与畸变。[374]
- AlCoCrFeNi；EAM；未列第一性原理验证，有实验验证。计算晶格参数、层错能及内聚能随 Al 含量的变化。[375]
- CoCrFeMnNi；MEAM；未列第一性原理验证，有实验验证。晶格参数与实验 [376] 一致；研究低温迟滞扩散和微孪生。[377]

原表的验证栏表示相应势函数研究是否包括与第一性原理方法的数值验证及实验验证。

##### 键级势与反应性势

可以向高熵合金引入非金属元素以改善其热力学与力学性质。通常，氮、碳或硼等元素会改变基础合金的晶体结构。例如，HCP 和 BCC 合金可能转变为 NaCl 型 FCC 结构，其中金属和非金属原子交替有序排列。氮化物 [132, 133]、碳化物 [8]、硼化物 [134]，以及石墨烯增强的中熵与高熵合金 [135]，都已有实验表征。此类材料的原子模型需要能够描述固体中共价键的相互作用势。有时，简单的做法是加入反映共价键方向性的非键合角度项。前述 MEAM 势已用于模拟氧化物、碳化物和硝酸盐 [136-138]。Stillinger–Weber 势 [139] 或 Vashishta 势 [140] 等其他角度依赖势，可模拟二氧化硅等共价固体 [141]。不过，这些势没有描述共价键的化合价及其对化学环境的依赖，也不能模拟电荷动力学和化学键形成或断裂。

键级势近似纳入了局域环境对原子键配位的影响。其每原子能量的一般表达式为：

$$E_i^{\mathrm{BO}}=\frac12\sum_{j\ne i}\left[V_R(r_{ij})+bV_A(r_{ij})\right].\qquad(33)$$

其中，$V_R$ 与 $V_A$ 分别是排斥势和吸引势，可能依赖局域电子密度；$b$ 是控制共价键强度的键级参数，即随键的化合价而变化。键级参数依赖最近邻数 $Z$。例如，Abell 推导出 $b\sim Z^{-1/2}$ 的经验关系 [142]，符合键强度随近邻数增多而降低的想法。键级势的重要实例包括 Tersoff 势 [143] 与 AIREBO 势 [144]。

尽管键级势能描述化合价，却不能准确描述正在发生键合变化的体系。例如，它们无法捕捉原子电荷响应局域环境而变化。ReaxFF [145] 和 COMB [146] 等反应性势则将这些复杂因素纳入势的形式。例如，COMB 的每原子键合能为：

$$E_i^{\mathrm{RP}}=\frac12\sum_{j\ne i}\left[V_R(r_{ij};q_i,q_j)+bV_A(r_{ij};q_i,q_j)\right].\qquad(34)$$

其中，吸引能与排斥能依赖原子电荷 $q$，$b$ 为反映键的不同方面的键级项之和，包括角度、二面角等多体贡献。模型还加入一个自能项，反映原子电荷动态变化所引起的原子能量变化，以产生一组自洽电荷。反应性力场虽然很灵活，但必须强调，与（M）EAM 和键级势等较“静态”的势相比，其计算明显更昂贵。

人们已把键级势与反应性势同 EAM 结合，用来模拟异质体系 [147, 148]。通常，金属与共价固体之间的相互作用采用调节后的 Lennard–Jones 势；有时选择它是因为这些相互作用相对于金属–金属或共价–共价相互作用较弱。据作者所知，旨在用同一框架描述异质体系的金属反应性势参数化尝试仍很少 [149, 150]。因此，寻找能够描述高熵合金与碳、硅、氮、氧之间相互作用的优良原子模型，无论这些元素以分散原子还是基底形式存在，仍主要是一个开放科学问题。对此，下文的神经网络势可能是一条可行路径。

##### 金属–液体界面的势函数

理解液体–金属界面的物理机制，对防腐、润滑、催化、电化学、表面清洗和热传递等许多工业应用非常重要 [151-153]。高熵合金是涂层工业的新目标材料，因此需要准确描述高熵合金基底与极性或非极性液体之间相互作用的分子模型。由于已有液–固相互作用势，模拟液态金属与固态金属的界面相对容易。例如，多组分 EAM 已用于模拟纯熔融金属液滴在纯固态金属上的润湿 [154, 155]、金属液滴在合金基底上的润湿 [156, 157]，以及合金液滴在纯金属基底上的润湿 [158]。不同种类材料之间的界面则更难建模与模拟。这里特别关注金属与水的界面。水是一种极常见的液体，对生命以及防冰表面 [159]、绿色制氢 [160] 等众多工业过程都很重要。以下部分认识也适用于其他简单分子液体。

衡量固体表面对液体亲和力的常用量，是液滴沉积于表面后形成的角度，即平衡接触角；参见“静态与动态润湿性”小节。MD 中再现实验接触角的一种简单方式，是调节 van der Waals 成对相互作用参数。该方法已用于研究异质金属表面上的润湿 [161] 或膜态沸腾 [162]。仅用任意调节的固–液 van der Waals 相互作用建立的界面模型，可能有效再现某些宏观可观测量，但最终并不符合水–金属界面的物理机制。实验和 DFT 计算表明，水在金属表面的吸附无法简单由成对势捕捉 [163]。Spohr 和 Heinzinger 将水–金属界面视为带嵌入点电荷的真空与均匀电介质之间的介电不连续面，并用镜像电荷法求解静电边值问题 [164]。不久后出现一种新模型，对界面水的偶极取向和化学吸附施加偏置，以再现电子结构计算结果 [165]。后一模型有效模拟了贵金属和铁上的吸附及电化学过程 [166-168]。

较近的研究中，Antony 等人使用反应性 COMB3 势 [169] 模拟水滴在 Pt 和 Cu 表面的动态铺展 [170]。该方法不仅准确捕捉了金属表面水的分层与取向，还观察到不同金属润湿行为之间的定性差异。Gim 等人采用类似 QM/MM 的方法，研究洁净金属表面上水的润湿性和表面扩散 [171]。他们用 DFT 模拟金属表面，以显式溶剂处理液体 [172]。该方法自然捕捉水–金属相互作用，但也承担电子结构计算的复杂性。如下文“机器学习力场”所述，神经网络势可能把第一性原理模拟的准确性与 MD 模拟的速度结合起来。早在 2016 年，Natarajan 和 Behler 就使用神经网络势研究 Cu 晶面上水的物理化学行为 [173]。他们发现水在表面上的结构有序化随晶面取向而变化，表明这一方法可能适用于研究水–金属界面。

#### 机器学习力场

机器学习原子间势（MLIPs）是分子动力学模拟研究的前沿方向之一。MLIP 不依赖经验力场，而是将分子体系中每个原子的能量表示为原子位置 $\mathbf x_i$、原子序数 $Z_i$ 和局域化学环境描述符 $\mathcal E_i$ 的可学习函数：

$$E_i^{\mathrm{ML}}=F(\mathbf x_i,Z_i,\mathcal E_i),\quad i=1,\ldots,N_{\mathrm{atoms}}.\qquad(35)$$

这种方法希望通过学习电子结构计算数据来提供准确能量，同时维持原子尺度描述，即不显式考虑电子自由度。本节简要概述深度学习势的构件和变体，重点关注材料科学及高熵合金建模中的神经网络势（NNPs）。Unke 等人的综述 [174] 更完整地总结了机器学习力场的奠基性工作。

取决于底层模型，训练 MLIP 可能需要大量电子结构计算数据。为了使模型能够泛化，训练集必须涵盖广阔化学空间和不同热力学条件。构建这类数据集的计算成本很高，可能轻易需要约 $10^5$ 乃至 $10^6$ 次单点 DFT 计算。幸运的是，现有许多公开数据集可直接用于训练。材料科学领域的例子包括 Materials Project [175]（尤其是 MPtrj 轨迹数据集 [176]）、JARVIS [177]、NOMAD [178]、QMOF [179]、Open Materials [180] 和 Open Catalyst [181]。

机器学习力场模型由两个相互联系的部分组成：描述符和架构。描述符汇集给定原子所处局域化学环境的信息（式（35）中的 $\mathcal E$），其作用是促进模型可迁移性，并消除旋转和置换造成的冗余。从数学角度看，描述符可理解为化学环境之间的相似度量。早期描述符用局域径向和角向相关函数 [182] 或键级参数 [183] 表示。平滑原子位置重叠（SOAP）[184] 因准确且易于自然解释，可能是应用最广泛的描述符。近期出现的原子簇展开（ACE）[185] 则是最先进且很有前景的描述符。ACE 是 SOAP 的推广，其计算量随近邻原子数线性增长。训练和评估 MLIP 时，对体系每个原子计算描述符，再传给预测每原子能量的模型。还应指出，描述符是使机器学习输入在特定参照系变换下保持不变或满足等变性的重要手段。

模型架构的类型最终决定力场的效率和表达能力。用于 MLIP 的核方法，例如 Gaussian 近似势（GAP）[186-188]，在小数据集上预测力较好，但数据效率不高，因此难以扩展到较大化学空间。NNP 更容易扩展至大数据集，表达能力也强于核方法 [182]，但通常在小型分子数据集上准确预测能量方面不及后者。等变图消息传递 NNP 通过连通图提供非局域原子相互作用表示，能兼得两者优势，不过计算成本更高，也更难并行化 [189, 190]。NNP 的输出通常是每原子能量，而力可通过自动反向微分（ABD）获得。图 3 描绘 NNP 正向求值过程中的典型信息流。还应说明，已有若干神经网络直接预测材料性质的实例，它们“绕过”了原子间势的计算。

MLIP 在高熵合金中的首批重要应用是低秩势（LRPs）[191, 192]。LRP 将能量写为局域近邻相互作用贡献之和，主要优点是在保留捕捉局域化学有序能力的同时，压缩描述多元素相互作用所需的参数数目。与第一性原理团簇展开计算相比，LRP 的内聚能偏差可达到约 1 meV，同时定性再现中熵与高熵合金的热容和局域有序。与此相似，人们训练了原子线图神经网络 ALIGNN [193]，预测含 Cr、Mn、Fe、Co、Ni、Cu 和 Al、至少 4 种元素且约 100 个原子的高熵合金晶体的局域有序 [194]（图 4a）。即使只用至多 3 种元素的中熵合金子集和约 20 个原子的小晶体训练，ALIGNN 对分布外数据的内聚能误差仍约为 0.1 eV。

另一种近期受到高熵合金研究关注的架构是 MACE：它是等变消息传递 NNP，将 ACE 有利的扩展特性与图神经网络的准确性、表达能力结合起来。MACE 通过构建高效的高阶消息，表示多体原子相互作用 [195, 196]。Bernstein 近期的评论 [197] 简要回顾了该势相对于既有模型的进展。MACE 曾用 Materials Project 数据库中 15 万个无机晶体训练，近期也发布了在 Open Materials 数据集上训练的多头版本。大规模训练所得 MACE-MP0 被提议为材料化学基础模型，目标是模拟任意原子体系 [198]。MACE-MP0 曾用于一个 20 组元 Cantor 合金，以测试它在多组分体系中的扩展特性。把工作分配给多个 GPU 后，对 $10^4$ 个原子的体系可达到每天模拟 1 ns（图 4b）。这一基准测试展示了 MACE 的求解速度，不过由于体系太大，结果并未直接与第一性原理模拟验证。

作为分子动力学与机器学习交叉处的最后一个建模例子，炼金式压缩旨在应对高熵合金构型空间的巨大规模。实质上，它是一种可学习的映射，将化学元素映射为较少数目的伪元素（图 4c）。所得低维表示还可用主成分分析（PCA）等传统方法进一步压缩；已有结果表明，这能在几乎不损失准确性的情况下降低 MLIP 成本。炼金式压缩与基于三体特征的全连接神经网络相结合，已用于研究高熵合金的块体和表面性质 [199, 200]。

尽管 MLIP 能力出色，仍有若干重要局限。深度学习势比 DFT 快多个数量级，但更新能量需要评估可能极为复杂的神经网络，更新力又需要 ABD，因此仍明显慢于经典力场。借鉴量子力学/分子力学方法的思路，有人提出混合机器学习/分子力学方法：仅用 ML 或 NN 势模拟体系中的有限部分，其余部分用更快的经典 MD 模拟 [201-205]。此外，由于描述符具有局域性，深度学习势并不天然包含长程相互作用。虽然已有纳入静电作用的尝试 [206-208]，但这一问题尚无一致的解决方案，因为参照 DFT 计算通常也不考虑长程静电作用。另一个挑战是保证势能泛化所需训练集的庞大规模；主动学习方法在一定程度上缓解了这一问题 [209]。

常用 MD 程序支持集成 NNP。LAMMPS 可通过一组主要由社区维护的模块运行 NNP；OpenMM 在较新版本中原生支持 NNP；2026 年发布的 GROMACS 版本也加入了 NNP 支持。

#### Monte Carlo 方法

在计算方法的最后一节，我们简要列举研究高熵合金的 Monte Carlo（MC）方法。平衡正则 MC 模拟经常单独或与 MD 结合，用来探索高熵合金构型空间并确定自由能极小值。MC 还曾与遗传优化算法（例如布谷鸟搜索）结合，以加快对高熵合金化学空间的探索 [210]。

平衡 MC 以正确的热力学权重采样构型，但不会给采样序列赋予物理时间。动力学 Monte Carlo（kMC）通过给离散的激活事件指定速率来提供时间；这些事件通常是空位跳跃、原子交换或间隙原子跃迁 [211-213]。因此，kMC 适于研究直接 MD 无法达到的缓慢扩散过程 [213]，包括空位介导扩散、化学 SRO 形成、有序化弛豫、析出、偏聚和辐照驱动的缺陷演化 [214]。高熵合金中的核心困难是迁移势垒依赖局域环境。在 CrCoNi、MoNbTa 或相关浓集固溶体中，单个势垒无法表示所有空位跳跃，因为初态和鞍点环境都随局域化学组成变化。实际 kMC 工作流因此需要三类势垒描述之一：用第一性原理鞍点能量拟合的过渡态团簇展开 [215, 216]；即时生成的鞍点目录，如动力学激活弛豫技术和选择性活性体积 kMC [217, 218]；或在局域化学环境上训练的机器学习势垒预测器 [219]。

浓集 FCC 合金的 MD 与 kMC 模拟显示，缓慢扩散不必直接归因于构型熵 [220, 221]。在 NiFe、NiCo 和 NiCoCr 中，优先扩散来自随成分变化的空位迁移势垒，以及快慢扩散路径的渗流 [221, 222]。因此，扩散率可能在位点渗流阈值附近出现极小值，而非随合金元素数单调下降 [221, 223]。对于化学有序化，kMC 提供平衡 Monte Carlo 缺少的动力学信息。它已用于追踪 FCC CrCoNi 和 BCC MoNbTa 的化学短程有序形成 [224]；表明既有短程有序可通过提高迁移势垒和往返跳跃相关性，使空位介导扩散变慢并局域化 [225]；绘制难熔 NbMoTa 中随路径变化的迁移势垒谱及 B2 有序化的温度依赖性 [219]；还表明改变 CrCoNi 的化学有序度可以调节空位和间隙原子的扩散率 [226]。当事件目录和势垒分布具有物理代表性时，kMC 非常有力；但缺漏事件、鞍点采样不佳，或势垒模型用于其训练范围外的局域化学环境，都会产生看似精确而预测价值很低的轨迹。

---

### 结构、功能性质与应用

#### 相稳定性与结构

相稳定性是把成分与加工连接至微观组织、最终连接至性质的核心原则。在高熵合金中，核心挑战是成分和热历史的微小变化，就可能改变稳定或亚稳相的集合、改变有序化倾向，并促进偏聚或拓扑密排相形成。因此，计算相稳定性工具旨在量化哪些相在热力学上具有竞争力，其驱动力如何随温度和成分变化，以及加工路径如何使实际形成的组织偏向特定状态。

##### CALPHAD 作为多组分平衡的框架

CALPHAD 方法将各相的 Gibbs 自由能，以及可用时的相迁移率，表示为成分、温度与压力的函数，由此为热力学及动力学计算提供现象学框架 [227]。由这些本构模型可得到平衡相分数与成分、相界、化学势及相变驱动力；与经过评估的迁移率描述结合后，还能模拟扩散控制的析出、均匀化和与加工相关的热处理。在高熵合金研究中，这一作用尤其有价值，因为 CALPHAD 提供了系统方法，将高维成分空间压缩为可操作的预测，再以实验检验并迭代改进。

CALPHAD 的一项主要优势，是通过有物理依据的函数形式（例如亚晶格模型和化合物能量模型）及参数评估策略，使各低元子体系之间保持热力学一致，从而能够由低元体系向高元成分外推 [228]。同样的外推逻辑也构成高熵合金研究中的关键注意事项：多组分预测的可靠性不会高于基础二元和三元体系的已评估描述，而且在数据稀少时，对纳入或忽略哪些高阶相互作用仍很敏感。许多高熵合金相关体系缺少四元及以上相互作用参数，早期数据库因此把低元描述用作第一近似 [229]。这通常足以捕捉大体的相变化趋势，却可能遗漏对于组织控制至关重要的细微有序化倾向和狭窄稳定区。

因此，高熵合金中的实际局限不在 CALPHAD 形式本身，而在数据库覆盖范围及验证。相互作用参数由实验热化学/相平衡数据与计算输入共同评估；面向高熵合金的数据库所包含的元素集合和相模型无法覆盖多主元合金的全部化学空间。常用选项包括 TCHEA（Thermo-Calc）和 PANHEA（CompuTherm）；在各自已经验证的成分和温度范围内，它们能提供有用指导 [230, 231]。对于超出验证范围的成分，应把 CALPHAD 看成提出待检验假设的工具，其预测需要针对性核实，而不是全然可靠的预测结果。

##### 数据库、验证与高通量 CALPHAD 工作流

自高熵合金概念提出以来，人们越来越多地用广泛合金体系中实验观察到的相组成和微观组织检验 CALPHAD 预测 [229, 232-239]。AlCoCrFeNi 体系是一个代表性例子：数据库开发和随后的相稳定分析凸显，在信任高元外推前，需要先获得低元子体系的可靠描述 [229]。该研究在第一近似中没有引入高阶相互作用参数，但 CALPHAD 仍捕捉到主要的成分驱动趋势：低 Al 含量（$x<0.75$）时初生凝固模式以 FCC 为主，较高 Al 含量（$x>0.75$）时转为以 BCC/B2 为主，与实验观察一致 [229]。这既显示 CALPHAD 能快速预测趋势，也说明在相竞争接近时，结果对数据库完整性敏感。

高熵合金数据库建设本身也是一个明确的方法学问题。Chen 等人概述了构建多组分描述的挑战与策略，包括如何用物理一致的外推来弥补稀缺的多组分实验数据，并提出一个早期覆盖 15 种元素的 TCHEA 数据库框架 [232]。重要的是，这项工作强调高通量 DFT 如何补足缺失的热化学信息，例如高元体系的混合焓，从而改进参数化并减小相稳定预测的歧义 [232]。对于仅靠平衡相图测量往往并不现实的高熵合金，实验、CALPHAD 优化和第一性原理输入之间的相互配合正变得越来越重要。

面向具体应用的 CALPHAD 研究进一步揭示了高熵合金特有的复杂性：验证常被亚稳态与加工路径依赖所干扰。例如，有关 CALPHAD 指导高熵合金设计的审慎评估指出，常规工艺制得的合金可能保留亚稳相组合；为了接近平衡、使与 CALPHAD 的比较具有明确意义，往往需要长时间退火 [234]。因此，报告计算得到的平衡预测时必须同时说明加工历史；在可能的情况下，还应辅以动力学模拟和微观组织表征。
