Repository: Bit-Part-Young/Codex-Papers-Summary

# Codex 文献总结与翻译 

保存 使用 Codex 进行文献总结与翻译的输出 '文献总结 - ' md 文档。

```bash
.codex/skills/                # 用于 Codex 文献总结与翻译的 SKILL.md 文档

1-papers/                     # 要翻译的文献 pdf 文件
2-summaries/                  # Codex 直接输出的 *.md 文档
3-summaries-renamed/          # 重命名后的 *.md 文档
```

File: 3-summaries-renamed/文献总结 - 综述 HEAs 现代设计方法与多尺度耦合模拟策略 - 2026.md
# 文献总结 - 高熵合金现代设计方法与多尺度耦合模拟策略综述 - 2026

## 文献基本信息

**英文标题**：A review of modern design methods and multi-scale coupling simulation strategies for high-entropy alloys

**DOI**：https://doi.org/10.1016/j.jallcom.2026.191048

**作者**：Yanghuan Li，Dongzhou Jia，Yongqiang Fu，Qi Gao，Xiaoqiang Wu，Yanbin Zhang，Ying Fu。

**作者单位**：

- 辽宁工业大学机械工程与自动化学院，中国锦州 121001。
- 辽宁工业大学交叉科学学院，中国锦州 121001。
- 青岛理工大学材料与汽车工程学院，中国青岛 266520。
- 鄂尔多斯应用技术学院机械与交通工程学院，中国鄂尔多斯 017000。
- 中科精益材料科技有限公司，中国广东东莞 523710。

**通讯作者**：Dongzhou Jia（jia_dongzhou@163.com）。

**期刊**：Journal of Alloys and Compounds（Journal Pre-proof；待刊）。

**收稿/返修/接收日期**：2026 年 7 月 29 日 / 2026 年 9 月 7 日 / 2026 年 9 月 8 日。

**在线发表日期**：PDF 未提供。

**开放数据或代码链接**：PDF 未提供。

---

## 论文内容详细总结

- **问题与目标**：多主元随机混合和晶格畸变使高熵合金（HEAs）的成分—微结构—性能关系高度复杂；经验试错难以覆盖巨大的成分空间。本文围绕可控合成与设计，梳理 DFT、机器学习（ML）、分子动力学（MD）、蒙特卡洛（MC）和 CALPHAD 的能力边界，以及以原子间势为信息桥梁的多尺度耦合。

- **设计的基础判据**：文章先归纳混合构型熵、混合焓、原子尺寸失配、价电子浓度、参数 Ω 等基础描述符。它们可用于初步判定固溶体形成与相稳定性，但不能单独替代对局域化学有序、动力学和真实服役环境的计算。

- **单一方法的互补性**：
    - DFT 可从电子结构层面获得键合、缺陷形成能、弹性与相稳定性；VCA、CPA、SQS 分别以平均化、有效介质和有限超胞近似化学无序。其主要局限是体系尺度和时间尺度。
    - ML 依托高质量数据，以 ANN、RF、SVM、LR、KNN、DT 等模型进行相、硬度、强度及成分筛选；其效率高，但外推、数据偏差与物理可解释性仍是限制。
    - MD 能追踪扩散、缺陷和变形的原子尺度动力学；经典 MD、AIMD、MLP-MD 的精度和可达尺度取决于势函数。AIMD 精确而昂贵，MLP-MD 试图兼顾近 DFT 精度和大尺度模拟。
    - MC 适于热力学平衡、原子重排、偏聚与短程有序；KMC 可处理动力学事件，RMC 可由实验散射信息反演结构，但普通 MC 不擅长动态加载下的变形。
    - CALPHAD 基于 Gibbs 能与热力学数据库，快速预测相组成与相变；结果的可靠性高度依赖数据库完备性和参数质量。

- **多尺度耦合策略**：文章将原子间势视作电子尺度和介观/原子尺度之间的核心传递器。DFT 数据可训练经验势或机器学习势；MLP 将 MD 的规模优势与 DFT 数据的精度结合；MC–MD 的混合算法把平衡偏聚/构型弛豫同非平衡动力学相结合；CALPHAD 可为 MD 提供热力学边界，而模拟结果又可反馈优化数据库。作者强调这种双向信息流比单向串联更有利于跨尺度预测。

- **微结构与缺陷应用**：综述按短程有序和偏聚、空位和位错、晶界和孪晶界梳理计算工作。模拟不仅描述局域配对偏好、扩散与缺陷迁移，也能揭示实验难以实时观察的晶界偏聚、孪晶界迁移以及缺陷—溶质耦合机制。

- **动态过程与相变应用**：拉伸/压痕模拟用于关联应力诱导结构演化、FCC–BCC 转变和位错活动；摩擦磨损模拟追踪亚表层损伤、温度和成分对摩擦的作用；跨温度 MD、MC/MD、CALPHAD 模拟则用于理解有序—无序转变、扩散和相稳定性。

- **成分设计与性能优化**：DFT、ML、MD 与 CALPHAD 被用于筛选兼顾强度和韧性、高温强度/抗氧化/抗蠕变及耐腐蚀的元素组合。作者将其定位为把 HEA 开发从经验试错推向“成分—结构—性能”关系驱动的理性设计的工具链。

- **结论与展望**：单尺度方法各有不可替代的物理信息，却无法同时覆盖复杂 HEA 的尺度、时间和精度。未来重点是将高通量计算、并行实验和数据驱动迭代连成闭环；并面向高温、辐照、腐蚀和循环载荷等极端多场耦合环境建立退化与寿命预测方法。

---

## 章节翻译

### 摘要

高熵合金（HEAs）凭借其多主元组成革新了传统合金设计范式，并展现出优异性能。然而，组元之间复杂的相互作用给常规实验准确揭示其微观演化机制带来了重大挑战。覆盖从电子结构到宏观行为多个尺度的计算模拟技术，为 HEA 成分设计和性能优化提供了有力工具。本综述从方法分类、多尺度耦合策略和代表性应用三个方面，总结了 HEA 计算模拟的近期进展。重点评述了第一性原理计算（DFT）、机器学习（ML）、分子动力学（MD）、蒙特卡洛模拟（MC）和相图计算（CALPHAD）等主要方法的基本框架、适用范围、优势和局限。文章突出了不同方法的互补特征，例如虚拟晶体近似（VCA）的效率与特殊准随机结构（SQS）对化学随机性的描述之间的对比，以及 DFT 的高精度与 MD 模拟的大尺度能力之间的对比。此外，讨论了原子间势作为信息传递桥梁的作用，以及 MD 与其他计算方法之间的耦合策略。综述归纳了这些方法在微观缺陷、相演化、元素选择和成分设计中的应用，随后批判性讨论了计算引导 HEA 开发当前面临的挑战和未来展望。

**关键词**：高熵合金的可控合成；多尺度模拟；微结构与性能；原子间势；元素筛选。

---

### 引言

自 Ye 等人在 2004 年提出高熵合金（HEAs）的概念以来，这类合金因其出色的力学与功能性能组合，迅速成为先进结构材料发展的重要焦点（图 1）[1]。不同于通常围绕一种或两种主导元素设计的传统合金，HEA 由五种或更多以近等原子比或相对均衡比例（通常为 5–35 at.%）存在的主元组成，形成了一类具有独特微观结构特征的新型合金体系 [2]。多种主元之间的协同相互作用带来了四种核心效应，即高熵效应 [3]、晶格畸变效应 [4]、迟滞扩散效应 [5] 和鸡尾酒效应 [6]，再加上独特的相结构（图 1b），使 HEA 呈现传统合金难以实现的优异性能组合 [7]。例如，HEA 表现出卓越的耐腐蚀性（图 1c）[8, 9]、显著的高温稳定性 [10]，以及超越传统强度—延性权衡的优异强度—延性平衡（图 1d）[11]，显示出其在下一代先进材料设计和开发中的重大潜力 [12]。

尽管服役性能优异，多主元的随机混合为 HEA 引入了内在复杂性和不确定性。这些挑战显著阻碍了其在高可靠性材料和极端环境中的应用 [13, 14]。在 HEA 发展的早期阶段，由于对多主元合金缺乏理论认识，研究者主要依赖传统试错方法 [1]。随着先进应用需求不断增长，越来越多元素被纳入 HEA 体系以开发性能更优的合金（图 1a），其微观结构复杂性也呈指数增长 [15]。在此趋势下，传统试错方法因成本高、效率低且无法精确探索和调控多元合金体系的巨大成分空间而日益不足 [16]。在这一背景下，计算模拟技术已成为 HEA 设计和优化的有力工具。通过准确开展原子结构与结构—性能关系的多尺度分析，这些方法为探索复杂成分空间和揭示潜在机制提供了高效策略，因而构成 HEA 成分设计和性能优化的关键基础 [17]。

目前，广泛应用于 HEA 可控预测和设计的计算方法主要包括：用于描述电子尺度行为的量子力学方法——第一性原理计算（DFT）[18]；借助数据驱动优化算法对元素成分进行高通量筛选的机器学习（ML）[19]；基于经典力学、用于揭示 HEA 原子尺度演化及动态过程的分子动力学（MD）[20]；采用统计力学模拟随机原子重排的蒙特卡洛模拟（MC）；以及用于预测 HEA 相稳定性与热力学特征的重要热力学框架 CALPHAD 方法 [21, 22]。然而，尽管每种计算技术都具有独特优势，单独使用时仍受限于其特定的时空尺度适用范围，以及预测精度与计算效率之间的内在权衡 [23]。因此，通过多尺度耦合策略整合不同计算模拟技术，是克服 HEA 内在复杂性的有前景途径，能够在维持计算效率的同时实现准确预测 [24]。例如，DFT 计算可为构建和训练 ML 模型提供高保真电子尺度描述符，而 MD 模拟可将可及的长度和时间尺度扩展到 DFT 的固有限制之外 [25]。此外，MC 与 MD 的集成有助于原子重排和构型弛豫，从而得到更全面、更具物理可靠性的模型 [26]。借助此类多尺度耦合框架，可弥合不同空间和时间尺度之间的鸿沟，系统理解 HEA 微观机制，并准确预测其宏观性能 [27]。

鉴于不同计算模拟方法在 HEA 可控性预测中具有多样的优势、局限和适用情景，文献计量分析提供了一个系统、定量的框架，用于可视化研究进展、识别新兴趋势，并评估这一快速发展领域的演变。如图 2 所示，本文收集并系统分类了 Web of Science 数据库在 2014 至 2025 年间收录的 2,700 余篇“HEA 可控合成”论文。随后采用 VOSviewer 和 COMSOL Multiphysics 进行文献计量可视化和分析，以识别 HEA 领域的演化趋势、研究前沿和关键热点。图 2a 表明，过去十年聚焦 HEA 可控合成的论文数量稳步上升，说明该领域的研究兴趣迅速增长。本文还系统分析了不同国家（图 2a）和机构（图 2b）的贡献，突出了全球研究活动以及 HEA 可控合成在不同地区的广泛适用性。进一步对 2,700 余篇论文进行了关键词共现分析，所得聚类见图 2c。分析显示，当前 HEA 可控合成研究主要围绕多种计算模拟方法的开发与应用，以及支配 HEA 形成和演化的内在微观机制阐明。需要指出的是，文献计量统计主要反映发表热点，而非实际技术成熟度；因此，部分影响力大但数量较少的开创性工作可能在关键词共现聚类结果中呈现不足。

本综述聚焦分析 HEA 可控合成的单项计算模拟技术、多尺度模拟耦合策略的发展，以及计算方法在阐明 HEA 微观机制中的应用。具体而言，本文涵盖三个关键方面：第一，ML、MD 等单项计算模拟方法在 HEA 可控合成中的分类、基本原理和应用；第二，MD 模拟与其他计算方法之间多尺度耦合策略的开发与实施；第三，计算模拟在揭示 HEA 微观机制中的应用，包括缺陷演化、动态结构转变和元素筛选，从而建立连接相结构设计与性能优化的综合框架。总体而言，研究趋势遵循“判据建立—单项模拟分析—多尺度综合表征—应用验证”的闭环路径。

本综述系统分析用于 HEA 可控性预测的计算模拟方法及其耦合策略。通过结合文献计量分析与综合文献综述，本文总结这些方法的近期进展、适用范围和未来发展趋势，为实现 HEA 可控合成和理性设计的关键路径提供见解。首先，介绍与 HEA 成分预测相关的基础描述符，继而说明 DFT、ML 和 MD 等单项计算模拟方法的分类及其在 HEA 研究中的互补作用。其次，详细呈现将多种计算方法与 MD 相结合而实现原子尺度耦合模拟的工作流程和机制。随后，系统讨论计算模拟在阐明 HEA 微观结构、指导成分设计和提升材料性能方面的应用。最后，突出 HEA 可控性预测的多策略计算耦合尚存挑战与未来展望，为这一新兴研究领域的进一步发展提供见解。

---

### 结论

HEA 中由多主元无序和晶格畸变产生的内在化学复杂性，导致微观结构演化与宏观性能之间具有高度复杂的关系（图 22）。本综述全面概述了 HEA 计算建模方法的近期进展，涵盖第一性原理计算、机器学习、分子动力学模拟、蒙特卡洛方法和基于 CALPHAD 的热力学模拟。重点讨论了单项计算技术的分类、优势和局限，以及多尺度耦合框架的发展及其在阐明结构—性能关系和指导 HEA 设计中的应用。

单尺度计算方法为理解 HEA 微观机制和实现面向性能的预测提供了基础。尽管它们各具不同且不可替代的优势，单项方法不可避免地具有内在局限。例如，DFT 可从电子结构视角揭示键合特征和缺陷形成能等本征性质。用于化学无序体系建模的常用方法包括 VCA、CPA 和 SQS；但由于计算成本高，DFT 通常限于小尺度体系，不能捕捉长时间动态演化。相比之下，ML 技术通过拟合高保真数据集构建预测模型，可显著提升计算效率。常用算法包括 ANN 和 RF，但其应用仍受限于有限的泛化能力和不足的物理可解释性。MD 模拟可在原子尺度动态跟踪扩散和变形过程；按所用原子间势可分为经典 MD、AIMD 和 MLP-MD，且其模拟精度强烈依赖所采用势函数的可靠性。基于统计采样原理的 MC 方法广泛用于研究平衡热力学演化和元素偏聚行为，典型变体包括 KMC 和 RMC；但它们通常不能捕捉动态载荷下的变形过程。CALPHAD 方法可快速预测合金的相组成和相变行为，但预测精度高度依赖热力学数据库的完备性和可靠性。总体而言，单项计算方法能够在有限时空尺度内描述特定物理现象，却仍不足以完全揭示支配 HEA 的复杂多尺度耦合机制。

在 HEA 计算研究中，整合多种模拟技术是克服单项方法在可及长度/时间尺度和预测精度方面固有限制的关键策略。MD 作为连接电子尺度和介观模拟的重要环节，因其能捕捉原子尺度动态演化和潜在变形机制的独特能力，已在多尺度耦合框架中受到广泛关注。原子间势是实现跨方法整合的关键桥梁。例如，DFT 可提供拟合多主元体系原子间势所需的能量和力学描述符，从而为 MD 模拟提供物理基础，并克服传统经验势描述化学复杂 HEA 的局限。ML 与 MD 的耦合已成为主要发展方向：MLP 将近 DFT 精度与经典 MD 的计算效率相结合，有效将模拟适用性拓展至更大体系和更长时间尺度。MC 与 MD 的耦合通常通过混合算法实现，其中 MC 描述热力学平衡条件下的元素偏聚演化，MD 补充非平衡动力学过程。这类耦合可处理高温扩散和辐照诱导损伤等复杂情景。CALPHAD 计算可为 MD 模拟提供热力学边界约束，而模拟结果还能进一步促进热力学数据库优化，从而建立双向信息反馈回路。

计算模拟有效克服了实验方法在表征微观动力学和大规模成分筛选中的限制，形成从微观结构分析、相演化到成分设计的综合研究框架。在微观层面，模拟可准确描述短程有序、元素偏聚、空位迁移和位错演化，同时揭示超出实验实时观测能力的晶界偏聚和孪晶界迁移的原子尺度机制。在相结构分析中，计算方法可阐明机械载荷下的应力传递和相变行为，再现摩擦磨损期间的亚表层演化与损伤机制，并明确温度对相稳定性和有序—无序转变的调控。对于成分设计，模拟可建立成分—结构—性能关系，优化强度—韧性平衡，预测高温抗氧化和抗蠕变性能，并加速耐腐蚀成分筛选，从而推动 HEA 从经验试错走向理性设计。

#### 未来展望

尽管 HEA 研究已取得重大进展，该领域未来发展仍面临许多挑战和机遇。首先，HEA 的多主元设计理念带来了近乎无限的成分空间，高效成分设计与性能优化仍具挑战。未来，高通量技术有望将计算预测、实验验证和数据驱动迭代贯穿整个开发流程。在计算层面，高通量模拟可快速评估巨大成分空间内的相稳定性、力学性能和功能特性，从而识别有前景的候选体系，并显著减少实验工作量。在实验层面，高通量合成与并行表征技术可同时制备和评估数十至数百种成分，高效验证计算预测并产生大规模数据集。此外，高通量方法将与数据驱动方法深度融合，通过持续积累计算与实验数据建立专用 HEA 数据库。

其次，拓展对极端多场耦合环境下 HEA 性能的研究，对于推动其实际工程应用至关重要。目前大多数研究集中于单一条件下的性能评价，所得结果仍不足以满足先进装备复杂的服役需求。未来工作应聚焦发展高温、辐照、腐蚀和循环载荷耦合环境下的测试与分析方法。这些方法有望阐明极端条件下相稳定性、元素扩散和缺陷累积之间的内在关系，并建立长期退化模型和寿命预测方法。此类发展将为 HEA 在航空航天、核工业等先进领域中的应用提供关键理论与数据支持。同时，进一步探索 HEA 的应用潜力、拓展其在新兴领域的作用，也将是 HEA 材料可持续发展的重要方向。

---

## 结果与讨论章节子标题翻译

- 2 高熵合金的现代设计策略
    - 2.1 高熵合金设计的基本参数
    - 2.2 基于第一性原理的设计方法
    - 2.3 基于机器学习的设计方法
    - 2.4 基于分子动力学的设计方法
    - 2.5 基于蒙特卡洛的设计方法
    - 2.6 基于 CALPHAD 的设计方法
- 3 势函数驱动的多尺度耦合策略
    - 3.1 经验原子间势与机器学习势
    - 3.2 分子动力学与多尺度耦合方法
        - （1）ML–MD 耦合
        - （2）DFT–MD 耦合
        - （3）MC–MD 耦合
        - （4）CALPHAD–MD 耦合
- 4 多尺度计算模拟的应用
    - 4.1 微结构与缺陷的多尺度模拟
        - 4.11 短程有序（SRO）与偏聚
        - 4.12 空位与位错
        - 4.13 晶界与孪晶界
    - 4.2 动态模拟与相变
        - 4.21 拉伸变形与压痕行为
        - 4.22 摩擦与磨损行为的多尺度模拟
        - 4.23 宽温度范围内的多尺度模拟
    - 4.3 成分设计与性能优化
        - 4.31 强度与韧性
        - 4.32 高温性能
        - 4.33 耐腐蚀性

---

## 图表题翻译

图 1. HEA 应用进展。（a）HEA 发展时间线 [28]。（b）HEA 的四种核心效应和常见相结构 [29]。（c）室温 3.5 wt.% NaCl 溶液中，HEA 与其他材料的腐蚀电流密度 $i_{corr}$ 和点蚀电位 $E_{pit}$ 对比 [30]。（d）在传统合金背景下的 HEA 极限抗拉强度—延性图 [31]。

图 2. HEA 研究（2014–2025 年）的文献计量可视化分析。（a）HEA 的国家合作和发文趋势。（b）HEA 研究核心机构的发文量分布（Web of Science）。（c）HEA 研究热点与主题的关键词共现图。

图 3. HEA 多尺度计算模拟方法及其功能的示意图。

图 4. HEA 的常用基本参数。（a）$δ_r$ 与 $ΔS_{mix}$ 参数的相关性 [47]。（b）$δ$ 与 $ΔH_{mix}$ 参数的相关性 [44]。（c）$δ$ 与 VCE 参数的相关性 [45]。（d）$δ_r$ 与 $Ω$ 参数的相关性 [47]。

图 5. HEA 无序固溶体典型计算建模方法的示意图。（a）基于虚拟晶体近似（VCA）的 BCC 晶胞。（b）由 VCA 得到的 BCT 和 FCO 晶体结构 [55]。（c）等原子比 ABCDE HEA 的相干势近似（CPA）二维示意 [58]。（d）特殊准随机结构（SQS）的三维原子构型 [63]。（e）未畸变与晶格畸变 SQS 结构的比较 [64]。

图 6. 应用于 HEA 研究的典型机器学习算法示意图。（a）SVM 分类原理。（b）LR 回归拟合。（c）KNN 聚类示意。（d）DT 决策流程。（e）RF 集成机制。（f）ANN 网络结构。

图 7. 机器学习预测模型的性能验证。（a）用于 HEA 硬度的机器学习模型评价。（b）在 LOOCV 下，采用 3 个优化特征的 RF 模型对实验和预测 HEA 硬度的拟合曲线 [73]。（c）ANN 和 SVM 模型的 ROC 曲线与 AUC 分数。（d）ANN 混淆矩阵 [79]。

图 8. HEA 的 MD 模拟方法概览。（a）MD 超胞。（b）特征层错能曲线和典型缺陷结构示意 [102]。（c）AIMD 超胞。（d）掺杂界面原子构型及投影态密度（PDOS）分析（20 fs 和 80 fs）[107]。（e）MLP-MD 势验证。（f）AIMD 与 ML-MD 沿 [111] 方向的拉伸变形比较 [110]。

图 9. HEA 的蒙特卡洛模拟方法。（a）MC 初始构型。（b）MC 模拟演化后的团簇分区结构 [39]。（c）KMC 堆垛结构（ζ = 0.1818）。（d）KMC 堆垛结构（ζ = 0.3030）[124]。（e）RMC 构型约化对分布函数 $D(r)$ 的放大图。（f）RMC 三维重构模型 [125]。

图 10. 高熵合金中的相计算与微结构分析。（a）不同 SSIT 条件下 BCC(B2) 球状体的组元构成空间。（b）BCC(B2) 球状体的平衡相分数—温度曲线。（c）含针状 B2 相和富 Cu 偏聚的 BCC(B2) 球状晶粒的 TEM-BF 图像。（d）BCC(B2) 球状体—液膜区域的 SEM-BSE 图像 [133]。

图 11. 经验势（EPs）和机器学习势（MLPs）的拟合流程图 [143]。

图 12. HEA 多尺度耦合计算模拟的流程图。

图 13. HEA 中短程有序和原子偏聚的计算模拟。（a）SRO-HEA 模型和相互作用矩阵 [186]。（b）两种 HEA 中短程有序和偏聚结构的比较。（c）HEA 的化学亲和性、元素配对偏好和短程有序团簇 [187]。

图 14. HEA 中空位行为和变形机制模拟。（a）多主元 HEA 的迟滞扩散特征。（b）多主元 HEA 的晶格畸变特征 [29]。（c）多空位构型。（d）空位迁移轨迹 [201]。（e）变形下的位错—空位相互作用。（f）不同位错类型的位错长度随应变的变化 [204]。

图 15. HEA 中晶界（GBs）和孪晶界（TBs）的模拟分析。（a）三种典型晶界的原子构型模型。（b）1000 K 下 GB1–GB3 的原子构型和偏聚相关性质 [218]。（c）H 在 Pt 台阶面及 TBs-Pt 凸起位点的吸附强度和能垒。（d）HEA 与 TBs-HEA 之间的电荷密度差 [221]。

图 16. HEA 的拉伸与压痕模拟。（a）700 K 退火化学短程有序（CSRO）HEA 的拉伸诱导结构演化。（b）位错形核前的 FCC 至 BCC 相变和 N-W 取向关系。（c）层错出现后 FCC 至 BCC 相变过程中的 K-S 关系 [238]。（d）不同纳米压痕深度下沿 [111] 取向随机固溶体（RSS）样品的三维相分布。（e）FCC–BCC 相变。（f）[111] 晶面上不同压痕深度的位错 [212]。

图 17. 高熵合金的摩擦诱导相变和原子分布。（a）不同涂层厚度下的相变行为 [245]。（b）不同原子比下的原子分布：纯 Cu、Co30Cr17.5Cu17.5Fe17.5Ni17.5、Co17.5Cr30Cu17.5Fe17.5Ni17.5、Co17.5Cr17.5Cu30Fe17.5Ni17.5、Co17.5Cr17.5Cu17.5Fe30Ni17.5 和 Co17.5Cr17.5Cu17.5Fe17.5Ni30 [246]。（c）不同温度下的原子分布。（d）不同温度下的摩擦系数 [249]。

图 18. 高熵合金温度诱导相变的模拟。（a）不同温度下的分子动力学模拟 [189]。（b）不同温度下的 MD/MC 联合模拟 [255]。（c）不同温度下的 CALPHAD 模拟。（d）不同温度和原子比下的 CALPHAD 模拟 [257]。

图 19. HEA 强度和延性的元素预测。（a）基于 DFT 的元素筛选。（b）各向异性因子 $A$ 随合金成分的变化 [264]。（c）基于 ML 的元素筛选 [265]。

图 20. HEA 高温抗力的元素预测。（a）高强度合金的成分—屈服强度映射。（b）低强度合金的成分—屈服强度映射。（c）屈服强度的线性回归预测模型。（d）屈服强度的二次多项式回归预测模型 [268]。（e）叠加于合金成分空间的预测 $k_p$ 的 UMAP 图。（f）叠加以合金成分为输入的 ML 估算 $k_p$ 的三元体系氧化图 [269]。

图 21. HEA 耐腐蚀性的元素预测。（a）Mat-NRKG 模型的误差分布。（b）经 Mat-NRKG 得到的合成 HEA 预测值与实验值比较。（c）HEA 耐腐蚀性预测方法 mat-NRKG [274]。（d）腐蚀行为与功函数之间的相关性。（e）TiNbTaHf 难熔 HEA 在 0.9 wt.% NaCl 溶液中热处理前后的动电位极化曲线 [275]。

图 22. HEA 多尺度设计框架示意图。

---

表 1. 通过 ANN 和 RF 模型获得的 HEA 相与硬度预测性能。

表 2. HEA 中 SRO 和偏聚行为模拟概览。

表 3. HEA 中空位和位错行为模拟概览。

表 4. HEA 中晶界和孪晶界模拟概览。

表 5. 元素筛选和性能调控模拟概览。
