Repository: Bit-Part-Young/Codex-Papers-Summary

# Codex 文献总结与翻译 

保存 使用 Codex 进行文献总结与翻译的输出 '文献总结 - ' md 文档。

```bash
.codex/skills/                # 用于 Codex 文献总结与翻译的 SKILL.md 文档

1-papers/                     # 要翻译的文献 pdf 文件
2-summaries/                  # Codex 直接输出的 *.md 文档
3-summaries-renamed/          # 重命名后的 *.md 文档
```

File: 3-summaries-renamed/文献总结 - 综述 HEAs 的原子尺度模拟 - 从 DFT 到 MLIPs - 2026.md
# 文献总结 - 高熵合金的原子尺度模拟：从密度泛函理论到机器学习原子间势 - 2026

## 文献基本信息

英文标题：Atomistic simulations of high-entropy alloys: from density functional theory to machine-learning interatomic potentials

作者：Yuji Ikeda, Xiang Xu, Pranav Kumar, Jörg Neugebauer, Li-Fang Zhu, Xi Zhang, Fritz Körmann, Blazej Grabowski。

单位：斯图加特大学材料科学研究所（德国斯图加特）；马克斯·普朗克可持续材料研究所计算材料设计部（德国杜塞尔多夫）；鲁尔大学波鸿分校跨学科先进材料模拟中心（ICAMS，德国波鸿）。

期刊：Journal of Materials Science，专题 *Superfunctional High-Entropy Alloys*。

DOI：[https://doi.org/10.1007/s10853-026-13520-2](https://doi.org/10.1007/s10853-026-13520-2)

收稿：2026 年 5 月 23 日；接收：2026 年 7 月 31 日。PDF 未给出返修或在线发表日期，也未提供开放数据或代码链接。

文章类型：综述。

---

## 论文内容详细总结

本文梳理 HEA 原子模拟从直接 DFT 向 MLIP 驱动、可进行大规模统计采样的预测框架转变。核心判断是：HEA 的性质不能由“平均成分”或少数小超胞代表；局域化学环境、多体关联、局域晶格畸变及其随温度/加工历史的统计分布，才是热力学、缺陷和力学响应的决定因素。

- **为什么需要 MLIP**：DFT 的成本约按原子数 $N$ 的三次方增长，通常只能处理数百原子、数十皮秒；HEA 又要求同时采样多种元素排列、SRO、缺陷与有限温度。以 DFT 数据训练的 MLIP 在目标范围内保持近 DFT 精度，却可将规模扩展至 $10^6$ 原子和纳秒，个别案例达到 $10^8$ 原子。
- **模型与训练集是同等重要的两端**：化学嵌入把离散元素映射到连续潜变量，低秩张量分解避免多元素 $n$ 体项的组合爆炸；主动学习以模型不确定度或外推等级挑选 DFT 标注构型。对位错、晶界等 DFT 难以直接涵盖的扩展缺陷，须通过周期重构、局域环境覆盖或系统化小胞结构生成来设计训练集。
- **化学短程有序（SRO）**：MLIP-MC/MD 表明，SRO 收敛所需尺度常大于 DFT 可及尺度。Warren–Cowley 参数只含对相关，不能唯一确定局域多体构型和内聚能；加工过程还能形成不等价于任何平衡温度状态的“残余 SRO”。磁性与局域弛豫的处理会显著改变对 SRO 的预测。
- **自由能与相稳定性**：MLIP 使热力学积分、自由能微扰和大规模 MC 成为可行工具，可获得超越构型熵和准谐近似的振动贡献。直接 upsampling 用 MLIP 采样、仅对选定快照做 DFT 单点计算，显著降低有限温度 Gibbs 自由能与扩散迁移自由能的成本。主要缺口仍是把严格构型采样、非谐振动和有限温度磁性统一起来。
- **点缺陷与扩散**：HEA 中空位、间隙原子与迁移势垒不是单值，而是局域化学环境导致的宽分布。缺陷形成自由能必须使用合金内的化学势；Widom 型替位法提供了较严格的参照。有效缺陷形成 Gibbs 能将局部统计与可观测缺陷浓度相连，MLIP 有望在 DFT 精度下取得充分采样。
- **力学与扩展缺陷**：SRO 会改变层错能、晶界能、Peierls 应力及螺/刃位错迁移，且影响并非同向。NbMoTaW 中，SRO 可抬高不稳定层错能和螺位错势垒；晶界偏析又与位错发射、断裂和多晶强化耦合。难点是确保势函数对于复杂位错核和多晶晶界仍可迁移。
- **储氢**：DFT 已揭示 Laves 相和 BCC HEA 中的氢间隙位占据、局域环境和氢化物稳定性；MLIP 可进一步覆盖浓度、温度与扩散。VEC、尺寸失配和混合热是有用但不充分的描述符，预测设计应联合原子尺度特征与数据驱动优化。
- **通用/基础 MLIP**：以大规模、多化学空间数据预训练的通用势能快速探索 HEA，但近基态偏置训练集可能失效于缺陷、相变及强畸变构型。SMAX 等以信息熵最大化构建的多样数据集显示，数据多样性比单纯数据量更关键。通用模型仍常需微调；推理成本、灾难性遗忘、显式电荷与磁性是关键挑战。

---

## 章节翻译

### 摘要

高熵合金（HEA）因其复杂的局域化学环境而表现出优异的结构与功能性质；其广阔的成分空间还为进一步调控和优化这些性质提供了很大灵活性。基于密度泛函理论（DFT）的原子尺度模拟在阐明 HEA 的热力学、力学、磁性和缺陷相关性质方面发挥了核心作用。然而，DFT 模拟受到这些合金固有化学与构型复杂性的严重限制，尤其是可靠预测需要对化学上多样的构型进行广泛统计采样，并需要覆盖更大的空间与时间尺度。

本综述总结了 HEA 原子尺度模拟的近期进展，特别强调超越传统 DFT 方法的机器学习原子间势（MLIP）。我们讨论 MLIP 如何在大幅降低计算成本的同时，实现具有近 DFT 精度且统计稳健的模拟，从而能够显式处理化学短程有序、Gibbs 能的振动贡献、点缺陷、扩散、位错行为、晶界以及化学复杂合金中的吸氢。本文特别关注局域化学环境、多体相互作用和构型采样对 HEA 性质的决定作用。我们还评述了在化学多样数据集上训练的通用/基础 MLIP 的近期发展，以及它们在宽广成分和构型空间内快速、可迁移地开展 HEA 原子模拟的潜力。

我们讨论了当前局限与开放挑战，包括对高度畸变缺陷构型的可迁移性、磁性和电荷自由度的处理、有限温度激发的纳入，以及为化学和结构复杂体系构建代表性训练数据集。本综述旨在为一个正在发生的转变提供全面视角：从传统 DFT 模拟转向可扩展、统计严格且具预测能力的 HEA 及相关成分复杂材料原子建模框架。

---

### 引言

高熵合金（HEA），或更一般地称为成分复杂合金，是由多种主元构成且每种元素均以非稀释浓度存在的一类材料（下文统称 HEA）。自 Cantor 等人 [1] 和 Yeh 等人 [2] 独立发现以来，这种成分复杂性可产生独特的性质组合和功能，因而获得广泛关注。例如，CrMnFeCoNi 和 CrCoNi 基合金在低温下兼具优异的强度–延性配合与断裂韧性 [3–5]；NbMoTaW、VNbMoTaW 等难熔 HEA 则具有优异的高温强度保持能力和相稳定性 [6, 7]。已报道的其他优点包括若干 HEA 体系的高耐腐蚀性 [8–12]，以及 V–Cr–Ta–W 基合金的高抗辐照能力 [13]。近来，HEA 和相关高熵材料还成为催化 [14, 15]、储氢 [16–25] 等功能应用的有希望候选者。

尽管 HEA 研究已取得显著进展，实验方法仍有若干局限。其一是识别观测性质的原子尺度起源。例如，局域晶格畸变通常被认为会促成固溶强化，因为滑移位错的应变场会与替代原子引入的局域原子应变场相互作用。然而，实验测得的性质通常只是复杂微观组织和非均匀局域化学环境上的平均响应，因此难以将宏观性质直接关联到其背后的原子尺度机制 [26]。另一挑战是探索 HEA 巨大的成分空间。传统方法往往一次只聚焦于某一种组元，实际上不可能进行足够多的实验来全面理解该空间并设计具有目标性质的 HEA。为此，组合增材制造和薄膜合成等先进实验技术 [27–29] 正成为高效探索宽成分空间不可或缺的手段。

DFT 模拟与实验并行用于研究 HEA，尤其可从原子或电子尺度提供性质视角。DFT 可用较短时间和较低成本预测目标性质，从而探索比实验可行范围更宽的成分空间；原则上它是非经验方法，因而可独立于实验测量提供物理自洽的数据。已有综述总结了基于 DFT 研究的 HEA 焓、Gibbs 能、弹性常数、晶格畸变、层错能、点缺陷性质和磁性等 [30–36]。但 DFT 计算成本约按原子数 $N$ 的 $O(N^3)$ 标度增长：实际计算通常限于数百原子以下的模拟胞，DFT 分子动力学（MD）通常也仅限数十皮秒。因此，决定材料力学性质的位错、晶界等扩展缺陷难以被直接研究。这一限制对 HEA 尤其严峻：即使静态计算也通常需含不同元素占位的大超胞，且可能的整体成分与局域化学环境数目会随元素数呈组合式增长。

使用机器学习的数据驱动方法已成为实验与 DFT 的重要补充。它们可快速筛选巨大的成分空间，发现传统方法难以捕获的复杂非线性关系，并可整合实验和模拟等多来源数据以提升预测能力 [37–40]。但数据不足是关键挑战：新成分和新相的代表性数据稀缺；实验与 DFT 数据均耗时耗资源；不同实验条件、方法，以及 DFT 的交换–相关泛函、截断能、$k$ 点密度和收敛准则差异，又带来噪声、异质性和难以整合的数据集。主动学习 [41]、迁移学习 [42]、数据增强 [43] 和不确定度量化 [44] 是提高数据效率和模型可靠性的必要策略。

MLIP 为克服 DFT 限制提供了另一途径。它们由 DFT 数据训练，可高保真复现 DFT 能量和力，却比直接 DFT 快多个数量级。这使至少约 $10^6$ 原子、纳秒时间尺度的大规模 MD 成为可能 [45–48]，有些系统规模可达 $10^8$ 原子 [49–52]。对 HEA 而言，MLIP 尤其有利，因为它能够显式采样多样局域化学环境，从而缓解 DFT 的统计局限。自 Behler 和 Parrinello 的神经网络势（NNP）开创性工作 [53] 以来，已发展 GAP、SNAP、MTP、ACE、NEP、MACE、NequIP、Allegro 和 GRACE 等形式 [54–61]。本文不着眼于个别合金，而强调普适物理认识：MLIP 方法与训练集、化学 SRO、超越构型贡献的 Gibbs 能、点缺陷与扩散、扩展缺陷和力学行为、储氢及通用 MLIP，并据此讨论更可靠、更具预测性的 HEA 模拟未来方向。

---

### 方法

本文为综述文章，正文未设独立的 “Methods/方法” 章节。与方法功能相近的内容位于 “MLIP formalisms and training datasets for HEA applications”，涵盖化学嵌入、低秩表示、主动学习，以及扩展缺陷构型的训练集采样策略；其要点已在“论文内容详细总结”中译述。

---

### 结论

本综述总结了 HEA 原子尺度模拟的近期进展，重点是将可及长度和时间尺度扩展至直接 DFT 之外的方法。MLIP 的快速发展是关键：对于目标应用，它以 DFT 计算成本的一小部分保留近 DFT 精度。

化学嵌入和低秩张量表示避免了多元素相互作用中模型参数的组合式增长；主动学习和系统化结构生成则在控制昂贵 DFT 计算数目的同时，覆盖多样化学环境、有限温度构型和结构缺陷。这些进展构成了后续 HEA 应用扩展的基础。

MLIP 使远大于 DFT 可及规模的体系得以模拟，因此可实现 SRO 指标的有限尺寸收敛。不同局域晶格弛豫和磁性处理所生成 DFT 训练集的比较显示，这两种效应都对化学有序至关重要。特别地，Warren–Cowley 参数所刻画的对相关不能完整描述 HEA 局域化学环境的多样性；仅依赖对相关或最近邻成分的描述符也可能无法分辨特定局域原子排列的能量效应。SRO 还不限于热力学平衡，加工中的凝固和热机械过程可生成不对应任何平衡温度的非平衡 SRO。显式纳入磁矩及其与化学有序耦合，仍是重要难题。

MLIP 也使计算超越标准准谐近似的 HEA 振动 Gibbs 能贡献日益可行。直接 upsampling 用 MLIP 采样构型，仅对选定快照作可并行的 DFT 单点计算，从而显著加速有限温度自由能及扩散迁移态的计算。未来仍须将它与统计严格、超越理想混合近似的构型采样相结合，并显式处理磁性和电子自由度。

点缺陷的形成和迁移在 HEA 中受局域化学环境强烈控制，呈现宽统计分布。Widom 型替位等严格热力学处理可在不同成分间作有物理意义的比较；有效点缺陷形成 Gibbs 能则提供了连接局域化学效应与实验可测量量的框架。MLIP 还能以近 DFT 精度研究扩展缺陷及其对力学性质的影响。混合 MC/MD 已显示 SRO 对层错能、晶界能、位错运动和强化机制的关键作用；由 MLIP 获得的性质也能输送到多尺度模型。主要挑战是确保势函数对 DFT 很难直接采样的位错核和晶界等扩展缺陷的可迁移性。

储氢是另一有前景方向。已有 DFT 与有序储氢合金的 MLIP 研究表明，MLIP 可在大构型空间、有限温度下系统考察氢占位、氢化物形成和氢扩散。基础模型则为快速探索巨大 HEA 成分空间开辟了可能，但当前通用 MLIP 为特定材料与性质取得充分可迁移性仍常需微调，且推理成本高于轻量、体系专用 MLIP。知识蒸馏可望降低大规模模拟成本。总体而言，MLIP 并非仅仅加速传统原子模拟，而是把 HEA 建模的重心转向统计严格采样和对化学复杂材料的预测性探索；与多尺度模型、数据驱动机器学习结合后，有望实现跨宽成分–温度空间的定量预测和计算设计。

---

## 结果与讨论章节子标题翻译

- 用于 HEA 应用的 MLIP 形式与训练数据集
    - 化学嵌入
    - 主动学习
    - 结构缺陷采样
- 化学短程有序（SRO）
    - 化学 SRO 的振动贡献
    - 化学 SRO 的描述符
    - 超越平衡态的化学 SRO
- 超越构型贡献的 Gibbs 能
    - 通过热力学积分计算 Gibbs 能
    - 自由能微扰与直接 upsampling
    - 振动对化学 SRO 的影响
- 点缺陷与扩散
    - 多组元合金中点缺陷形成的热力学
    - 基本热力学
    - Widom 型替位技术
    - 有效点缺陷形成 Gibbs 能
    - 点缺陷迁移与扩散
- 扩展缺陷、变形机制和力学行为
    - 层错与化学 SRO
    - 位错与强化机制
    - 晶界与多晶变形
    - 结构稳定性与变形诱导相变
    - 成分空间探索与多尺度建模
    - 后续挑战
- 面向 MLIP 潜在应用的储氢 HEA
    - DFT 提供的储氢 HEA 原子尺度认识
    - 使用 MLIP 的储氢合金大规模模拟
    - 数据驱动机器学习方法
    - 后续挑战
- 从体系专用 MLIP 到 HEA 基础模型
    - 通用 MLIP 的比较
    - 训练数据集的重要性
    - 应用
    - 后续挑战

---

## 图表题翻译

图 1：本综述讨论的、用于开发 HEA MLIP 的关键方法与其应用的示意性概览。

图 2：HEA25-4-NN 势 [81] 中学习到的化学嵌入向量的前三个主成分。同一周期的化学元素以粗彩色线连接，同一列的元素以细黑线连接；Re 和 Os 的插值值以空心圆表示。插图显示四个主成分的解释方差衰减。

图 3：构建 MLIP 的主动学习工作流示意图。用已有 MLIP 采样构型，选择不确定度（或外推等级）大的候选结构进行 DFT 计算，将获得标注的构型加入训练集，迭代再训练并改进 MLIP。

图 4：从 MC 快照提取的不同温度下 CrCoNi 原子构型；展示“磁性有序”、顺磁和随机模型的局域化学有序差异。

图 5：a，使用正则系综 MC 得到的热平衡 CrCoNi 的 WC 参数（蓝色方块）及反向 MC、OTIS 方法所复现的结果，均为温度函数；b，相对随机固溶体的 Kullback–Leibler 散度；c，内聚能。

图 6：采用含非热事件的 MC 方法获得的 CrCoNi 残余 SRO，作为温度和非热事件频率 $γ$ 的函数。

图 7：基于 DFT 与直接 upsampling 得到的 FCC 无序 VCoNi 的热力学性质随温度的变化。

图 8：利用 MTP 与直接 upsampling 获得的 VCrTaW 中空位迁移的 Gibbs 能。

图 9：环境依赖的空位形成能；显示局域合金元素数目与缺陷能分布之间的关系。

图 10：空位周围局域化学环境依赖性的示意图。空位周围第一近邻和第二近邻原子的颜色代表合金元素。

图 11：计算得到的温度依赖有效点缺陷形成 Gibbs 能。

图 12：随机固溶体及在不同温度达到热平衡、具有温度依赖化学 SRO 的 CrCoNi 的层错能；圆点使用 8316 原子胞，标有 “DFT-size” 的方点使用 180 原子胞。

图 13：NbMoTaW 中螺位错滑移期间的交滑移锁定机制。原子按其 $z$ 坐标着色。

图 14：用于 MC/MD 模拟的 BCC NbMoTaW 多晶模型。a，使用 OVITO 中实现的公共近邻分析区分晶内与晶界区域；b，Nb、Mo、W、Ta 等摩尔随机初始化；c，混合 MC/MD 后的构型。

图 15：TaNbTi 中的刃位错滑移，以及与 300 K 对应化学 SRO 下的应力–应变曲线；结果由相场位错动力学获得。

图 16：使用 MTP 形式 MLIP 获得的 C15 和 C14 TiCr2 在 0 K 下随氢浓度变化的能量与氢占位行为。

图 17：剔除离群值后，对 420 个数据点由指数核高斯过程回归预测的形成焓与实验值的比较：左为五折交叉验证，右为自验证。菱形与方形标记分别表示未纳入训练集的 Ti0.5Zr1.5CrMnFeNi 和 TiZrCrMnFeNi HEA。

图 18：通用 MLIP 在能量 RMSE 方面的 GPU 性能；测量采用 NVIDIA A100 GPU。

图 19：通用 GRACE-2 L-SMAX-OMAT-L MLIP（蓝色）与 DFT-PBE（黑色）预测的 AlxCoCrFeNi（$x=0.3, 3.0$）在 FCC 及 BCC/B2 相中的能量–体积曲线。

图 20：通过 MC 方法结合 GRACE-2 L-OMAT 通用 MLIP 获得的、含 Σ5(120) 晶界及 O、B 间隙原子的 Nb–Ti–Ta–Hf 低能构型。

---

表 1：所选综述文章及其对 HEA、DFT、数据驱动 ML 和 MLIP 的覆盖范围。符号表示作者的定性评估：✓✓ 为主要焦点，✓ 为有所讨论，— 为很少讨论。

表 2：本综述讨论的采用 MLIP 研究 HEA 的工作。列包括年份、文献、相、合金、MLIP 和性质；未纳入使用在晶格 MLIP 的研究。性质栏中 SRO、vibrational、vacancies、mechanical 分别对应化学短程有序、振动、空位和力学章节。

---

## 指定章节翻译

### 用于 HEA 应用的 MLIP 形式与训练数据集

从计算角度看，HEA 建模面临若干独特挑战。首先，组元化学种类数的增加会显著增加 MLIP 参数数目和可能的局域化学环境多样性。控制前者需要能随化学种类数高效标度的 MLIP 形式；覆盖后者则需要精心设计训练数据集。其次，许多目标应用涉及化学 SRO 和结构缺陷，它们与化学随机、无缺陷的体相结构大不相同。对于含 3d 过渡金属的 HEA，磁自由度带来额外挑战，因为不同磁态可能对应不同能量和力。与磁性相关的这种额外复杂性，可能部分解释了早期 HEA-MLIP 研究主要聚焦难熔合金，而对 3d 过渡金属 HEA 的 MLIP 应用出现得较晚。代表性的 HEA MLIP 及应用见表 2。

这些挑战涉及 MLIP 开发中互补的两方面：MLIP 形式的选择和训练集的设计。MLIP 形式必须在不使参数或计算成本过度增加的前提下表示多化学物种之间的相互作用；训练集必须充分采样与预期应用相关的化学与结构构型空间。对于力学性质模拟，这一点尤其重要，因为化学 SRO 和扩展缺陷都会影响预测响应。

因此，本节先讨论可高效处理多种化学元素的 MLIP 形式，包括化学嵌入与低秩张量表示；随后评述用于系统扩展相关构型空间覆盖范围的主动学习策略，再讨论复杂结构缺陷和多样局域化学环境的采样方法。

#### 化学嵌入

构建 HEA 的 MLIP 时，一个主要困难是模型复杂度随化学种类数快速增长。许多传统 MLIP 形式为不同元素组合设置不同参数。对于 $n$ 体表示，这类组合的数目可按 $N_{sp}^n$ 标度，其中 $N_{sp}$ 是元素种类数。极端地，若通用 MLIP 覆盖周期表约 102 种元素，直接枚举四体化学组合就可能需要约 $10^8$ 项。

化学嵌入 [101–103] 是降低多组元 MLIP 化学复杂度的常用策略。它将离散物种标签映射为连续潜在向量，使模型通过一组共同的化学特征学习元素间关系，而非独立处理所有物种组合。当潜在维数小于物种数时，该映射提供了化学空间的压缩表示；但化学嵌入本身并不必然是低维的。

Lopanitsyna 等 [81] 直接采用这种低维化学嵌入，开发了覆盖 25 种过渡金属的 NNP（HEA25-4-NN）。所得压缩化学表示捕捉到元素的相似性，包括与元素周期表位置相关的趋势（图 2）。他们还表明，3 或 4 个伪化学维度即可达到合理精度，增至 5 维并无明显改进。通过插值构造 Re 和 Os 的嵌入，他们还展示了对训练集未含元素进行预测的可能性。该 MLIP 被用于研究 CrCoMnFeNi、CrFeCoNiMo 和 RuRhPdIrPt 的化学 SRO。随后，Mazitov 等 [84] 在训练集中加入表面结构，发展了 HEA25S-4-NN，并用其研究 CrMnFeCoNi 和 FeCoNiCuIr 的平衡表面偏析——这是控制 HEA 催化性质的重要因素。加入表面构型后，学习到的化学嵌入基本不变，表明主体数据已经学得主要化学特征。需注意，HEA25-4-NN [81] 和 HEA25S-4-NN [84] 均由非自旋极化 DFT 数据训练，因此对磁性 HEA 的定量精度可能受限。尽管如此，这些研究表明低维嵌入可直接且高效地表示大量化学物种。

但对显式多体展开，仅用化学嵌入未必消除按物种分辨的展开系数的组合标度。控制这一标度的关键，是对化学指标施加低秩分解。Darby 等 [103] 通过对基于密度的多体表示的化学指标进行低秩张量分解，消除了随化学物种数的组合标度。MACE [59] 用同一一般分解原则高效构建高体阶特征，GRACE [61] 则用它简化基于图的 ACE 展开。相比之下，NequIP [60] 借助固定维数的学习物种特征和迭代等变消息传递，避免显式枚举化学组合。

#### 主动学习

主动学习是系统提高 MLIP 可迁移性、同时限制昂贵参考计算数量的常用方法。一个典型循环是：用 MLIP 探索构型空间，识别不确定构型，用 DFT 评估所选构型，再用扩充后的数据集重训 MLIP（图 3）。其中关键步骤是估计模型对候选构型预测的不确定度。

目前 MLIP 社区通常使用三大类不确定度指标。第一类也是最直观的一类，是基于集成的不确定度，又称“委员会分歧” [104–107]。具体地，以多个独立训练（通常随机初始化不同）的 MLIP 对能量和/或力预测的标准差作为不确定度指标。其优点是概念简单，且无需改变底层 MLIP 形式，几乎适用于任何 MLIP 框架。

第二类方法在 MLIP 的参数敏感性空间中识别结构外推 [108, 109]。首先按 D 最优性准则、通常借助 MaxVol 算法 [110]，从已有训练集选代表构型以构建活性矩阵；候选构型的外推等级衡量其落在该活性集合所张成区域之外的程度。该方法原则上可用于多种 MLIP 框架，但因已有软件实现而最常与 MTP 配合。

第三类方法使用贝叶斯预测标准差作为不确定度 [111–115]。该量在 GAP 等贝叶斯 MLIP 框架中自然出现；Williams 等 [116] 近期表明，SNAP 等一般线性 MLIP 也可计算它。对于 HEA MLIP，基于外推等级的主动学习特别常见 [75, 80, 94]，并经常与 MD 耦合以采样热可及原子环境，进而改善对与有限温度性质、尤其是 Gibbs 能振动贡献相关的势能曲面区域的描述。

#### 结构缺陷采样

即使对单质材料，要准确预测力学行为也需要训练数据表示结构缺陷。位错和晶界通过其形核、运动、相互作用及相关动力学势垒支配变形；但复杂缺陷构型，特别是含多个位错核和晶界的多晶结构，常无法直接用 DFT 计算。因此，必须改进构建代表性训练集的策略。

一种直接做法是把扩展缺陷区域提取为有限原子团簇 [117]。但 Shuang 等 [118] 指出，截断长程相互作用并引入人为自由表面后，这种孤立团簇的原子力可能与原始体相环境显著不同。结果是，几乎相同于体相的局域环境可能具有不一致的 DFT 能量和力，从而降低所得 MLIP 精度。

为缓解此问题，已有方法从局部缺陷结构重构周期性构型。一种策略是复制提取的局域区域，并按旋转或镜像对称性排列；它已用于单裂纹尖端 [119]、孤立螺位错和刃位错 [120, 121] 等相对简单扩展缺陷。对于位错，周期重复实际上产生位错偶极子。Shuang 等 [118] 提出更复杂方案：将提取团簇嵌入周期模拟胞，再用巨正则蒙特卡洛（GCMC）在周围真空填入原子。在单质 BCC W 上，该方法能降低团簇型与周期重构训练集的外推等级；但后者训练的 MLIP 在能量和力上的误差显著更小。原因在于消除了人为表面环境，也减少了有限团簇表示造成的 DFT 参考数据不一致。Ou 等 [122] 为多组元离子体系提出相关局部学习策略，在重构局部结构时显式保持目标化学计量比。

另一互补策略是把复杂缺陷构型分解为更简单的组成缺陷，分别采样。Xu 等 [48] 采用 MTP-MLIP 研究 $L1_2$ Ni3Al 中的 Kear–Wilsdorf 锁：该非平面螺超位错构型通过交滑移形成，并涉及 {111} 和 {100} 面上的反相界等多种平面缺陷。为构建训练集，作者顺序执行主动学习，每一步加入含一种特定平面缺陷的构型。尽管训练集中没有完整锁定构型，最终 MLIP 在 Kear–Wilsdorf 锁区域附近仍给出低外推等级，并能直接原子模拟其形成和解锁。

另一种思路并非显式构建目标缺陷，而是以多样小周期胞采样构成该缺陷的局域原子环境。它可通过迭代结构生成与 MLIP 细化 [123–126] 实现，也可一次性系统生成数据集，例如跨不同空间群采样 [127, 128]。其依据是 MLIP 的局域性：大构型被表示为有限截断范围原子环境的集合，所以小胞数据在原则上可覆盖远大于训练胞的缺陷环境。Ito 等 [129] 将这种基于空间群的一次性策略用于 BCC Fe，表明即使训练集中不显式含晶界构型，多样小胞数据也能准确描述一般晶界。

#### 局域化学环境采样

除结构复杂性外，HEA 的 MLIP 训练集还应覆盖多样局域化学环境。这对描述化学有序、表面偏析和晶界偏析尤其重要，因为局域原子排布可明显偏离随机固溶体。化学 SRO 不仅影响 HEA 相稳定性，也影响其力学性质。

训练集因此不应只包含随机化学构型，也应包含所关注热力学状态的代表构型。例如，Sheriff 等 [85] 对 CrCoNi 表明，只用随机化学构型训练的 MLIP 不能准确复现 DFT-MC 模拟得到的 Warren–Cowley（WC）参数。把 DFT-MC 采样、包含平衡化学 SRO 的构型加入训练集后，MLIP 与 DFT 的一致性显著改善。该例说明，要准确描述近平衡 HEA，训练集必须充分代表相关热力学化学环境，不能只依赖随机固溶体构型。主动学习可进一步以热力学相关构型系统充实训练集；尽管尚未广泛用于 HEA，这是一条提高 HEA 性质定量预测的有前景方向。

### 化学短程有序（SRO）

在原子模拟、特别是 DFT 模拟中，HEA 常被假设为使构型熵最大的理想随机固溶体。受 DFT 可及超胞尺寸限制，这种状态通常用特殊准随机结构（SQS）[130] 建模：选定多体团簇的相关函数被优化以逼近理想随机固溶体。然而，对 VCoNi [131]、CrCoNi [132] 的透射电子显微镜观测，以及对 CrCoNi 的原子探针层析 [133] 表明，HEA 往往具有非随机局域化学环境，即化学 SRO。其建模要求在给定条件下确定平衡或非平衡化学构型；该条件通常为温度，但也可能是力学或加工条件。

本节评述用于研究 HEA 化学 SRO 的近期原子模拟进展，特别是采用 MLIP 的工作。还存在采用 KKR-CPA 和相关线性响应技术等基于格林函数的 DFT 方法研究随机合金 SRO；其细节见 Pei 等 [73] 的近期综述。

#### 用于化学 SRO 的在晶格 MLIP

HEA 的化学有序通常用带 Metropolis–Hastings 算法的蒙特卡洛（MC）方法模拟，以使体系在给定温度达到平衡。但将 DFT 直接作为 MC 输入通常代价过高，尤其对温度分辨平衡研究；故此类方法仅限数百原子和少数温度。为克服 DFT 局限，传统上采用团簇展开（CE）[136, 137]：将体系能量分解为一体、二体、三体等小团簇贡献，并对 DFT 数据拟合参数。然而，在多组元体系中，CE 参数数目快速组合增长，扩展性差；虽形式上可含任意阶相互作用，实际常截断为对和三元组等低阶团簇。

在晶格 MLIP 被发展来解决 CE 的局限。低秩势（LRP）[138] 是最广泛使用的在晶格 MLIP 形式之一。传统 CE 以团簇相互作用表达构型能量，LRP 则将能量分解为与各晶格位点相连的局域贡献：

$$
E(σ)=\sum_{ξ∈Ω}V(σ(ξ),σ(ξ+r_1),…,σ(ξ+r_n)).
$$

其中，$Ω$ 是体系全部晶格位点集合，$ξ$ 为晶格位点指标；$V(\cdot)$ 是位点 $ξ$ 周围局域化学环境的函数，$σ(ξ)$ 是指定该位点元素种类的占据变量，$r_1,…,r_n$ 是连接中心位点与邻近晶格位点的相对位置矢量。随后，描述局域化学环境的 $V$ 的高维张量表示，经张量列分解 [139] 近似为低秩张量，使参数数目近似随组元数线性标度。

若以含弛豫原子位置的 DFT 数据训练参数，局域晶格畸变效应会像 CE 一样隐式纳入能量模型；以自旋极化 DFT 数据训练则能以有效方式纳入磁性。LRP 已用于 CrFeCoNi [140, 141]、VCoNi [142]、NbMoTaW [143, 144]、AlNbTiV [145]、CrCoNi [134, 146]、TiZrNbHfTaC5 [147]、Fe–Cr–Si [148]、Hf–Nb–Ti–V–Zr 和 Hf–Nb–Ta–Ti–Zr [149] 等 HEA 及高熵陶瓷。

Kostiuchenko 等 [143] 用 LRP 研究 BCC NbMoTaW 的有序–无序相变和 SRO。MC 结果显示，相变温度比仅含对相互作用的 CE 计算 [150] 低 100 K 以上，凸显 HEA 多体相互作用的重要性；加入局域晶格畸变后，相变温度进一步降低，且低温有序图样与忽略畸变时在定性上不同。Ghosh 等 [134] 为 CrCoNi 训练 LRP，发现磁性处理方式可导致两类定性不同的有序–无序转变：以磁无序数据（如对多个磁构型平均）或非自旋极化数据训练时，预测 MoPt2 型有序（图 4 下）；对每一原子构型以最低能磁态训练时，预测 L12/L10 型有序（图 4 上），且后者更符合实验。这清楚说明，磁性即使在定性层面也决定化学有序。

#### 化学 SRO 的振动贡献

在晶格 MLIP 虽高效，却不能显式描述有限温度下振动对化学 SRO 的贡献；因此需使用非在晶格 MLIP 来表征 SRO 与原子振动的耦合。原则上，充分长的 MD 可实现化学平衡；但实际中原子扩散、也即 SRO 的发展，在可及模拟时间内极慢，MD 本身不能高效采样化学自由度。

为此，常把 MD 与 MC 联合。该混合 MC/MD 方法 [151] 在 MD 中周期插入 MC 的物种交换尝试，按 Metropolis–Hastings 准则接受或拒绝。MC 移动加速化学占据采样，MD 则使原子位置弛豫并采样热振动；由此可捕捉化学和结构自由度的热力学耦合。对 HEA，这种耦合采样尤其重要，因为化学 SRO 和局域原子排布会影响缺陷能、位错迁移率、偏析行为和局域相稳定性，继而直接影响力学响应；反过来，变形和缺陷活动也可改变热力学偏好的局域化学环境。

还可用副本交换 [152] 增强采样：并行模拟不同温度的多个副本，并周期按 Metropolis–Hastings 算法交换构型。用 MD 演化每个副本时称副本交换 MD；还可在每个副本中进行物种交换 MC，以加快化学平衡。Lopanitsyna 等 [81] 用这种副本交换 MD/MC 结合方法及其 NNP 研究 CrCoMnFeNi、CrFeCoNiMo 和 RuRhPdIrPt 的 SRO。例如，他们预测 RuRhPdIrPt 会在宽温度范围分离为 PdPt 与 RuRhIr 相，暗示实验观测到的固溶体相 [153, 154] 可能源自动力学俘获或纳米颗粒合成相关的有限尺寸稳定化。Mazitov 等 [84] 也用副本交换 MD/MC 研究 HEA 表面偏析，发现 FeCoNiCuIr 倾向分离为 NiCu 与 FeCoIr 相，且 Cu、Ni 在表面形成双层；但其 MLIP 由非自旋极化 DFT 数据训练，可能限制精度。

#### 化学 SRO 的描述符

最常用来量化化学 SRO 程度的是 Warren–Cowley（WC）参数 [155, 156]。第 $m$ 个近邻壳层中 $i$–$j$ 对的 WC 参数定义为：

$$
α_{ij}^{m}\equiv1-\frac{c_{ij}^{m}}{c_i c_j},
$$

其中 $c_{ij}^{m}$ 是第 $m$ 近邻原子对中发现 $i$–$j$ 组合的联合概率，$c_i$ 和 $c_j$ 分别为合金中元素 $i$、$j$ 的摩尔分数。多数情况下考察第一近邻壳层（$m=1$），但有时也考察更远壳层。

不过 WC 参数并非唯一合理的 SRO 描述符。Sheriff 等 [85] 以 MTP-MLIP 研究 CrCoNi 发现，只考虑对相关的 WC 参数不足以完整表征 SRO。反向 MC [157] 与知情交换有序（OTIS）[158] 方法虽可复现正则 MC 得到的平衡构型 WC 参数，所得原子构型相对平衡构型的 Kullback–Leibler 散度 [159] 和内聚能仍显著不同。这是因为具有不同物理性质的不同局域化学环境可共享相同 WC 参数（图 5）。他们还发现，在 DFT 可及的体系尺寸内很难使 SRO 参数收敛；至少需要横向约 25 Å 的模拟胞，通常超过 DFT-MC 可及范围。这表明化学 SRO 在变为无相关之前具有相对长的特征长度，因此必须使用 MLIP 才能捕捉 HEA 中的 SRO。

#### 超越平衡态的化学 SRO

正则 MC 虽可得到平衡态化学 SRO，真实合金加工——如快速凝固和热机械加工——本质上包含非平衡条件。Islam 等 [91] 强调此点，使用 Cao 等 [92] 开发的 MTP-MLIP 研究 CrCoNi 的非平衡 SRO。作者先在模拟加工硬化和凝固的条件下做 MD，证明了他们称为“残余 SRO”的非平衡稳态 SRO 的存在。随后，作者在 MC 框架中引入频率为 $γ$ 的非热事件，以模拟非平衡 SRO。不同于按传统 Metropolis–Hastings 准则接受或拒绝原子交换的热事件，非热事件中的全部交换都无条件接受，从而模拟受强迫的化学混合（例如位错运动所致）。有限 $γ$ 下，SRO 收敛到不同于平衡 SRO 的稳态，捕捉到加工硬化模拟中的行为（图 6）。相反，凝固时形成的 SRO 无法映射到任一统计等价的平衡 SRO 态（按其基于散度的判据），故归为远离平衡态。

### 超越构型贡献的 Gibbs 能

Gibbs 能是预测材料相稳定性的核心。CALPHAD [160–162] 提供了根据相关相和化学物种的 Gibbs 能数据构建相图的框架；这些数据传统上主要以实验热力学与相平衡数据参数化，但近年纳入 DFT 数据日益普遍。有限温度下，振动常对体材料 Gibbs 能作主导贡献；对 HEA，除化学无序（包括化学 SRO）带来的构型贡献外亦是如此。因此，准确评估有限温度振动自由能，是定量预测 HEA 相稳定性和热力学性质的必要条件。

计算 Gibbs 能振动贡献的较简单办法是准谐近似，借助已发展的软件 [163, 164]，它现在可常规应用。但在高温、特别是熔点附近，非谐贡献不可忽略。长期挑战在于准确且高效地计算非谐晶格振动贡献 [165]。早期方法发展主要基于直接 DFT，近期则越来越多以 MLIP 加速并保持 DFT 精度。本节评述 MLIP 辅助的有限温度 Gibbs 能振动贡献计算，重点讨论 HEA 应用。

#### 非谐振动贡献

原子模拟中，计算自由能差的两个常用方法是热力学积分（TI）[166] 和自由能微扰（FEP）[167]。TI 中，两个势之间的 Helmholtz 能差为：

$$
ΔF=\int_0^1\langle U_1-U_0\rangle_λdλ,
$$

其中 $\langle\cdots\rangle_λ$ 是由插值势 $U_λ=(1-λ)U_0+λU_1$ 支配的系综平均，$U_0$ 和 $U_1$ 分别是参考体系和目标体系的能量。实践中在离散 $λ$ 值以 MD 评估该平均。FEP 中：

$$
ΔF=-k_BT\ln\left\langle\exp\left(-\frac{U_1-U_0}{k_BT}\right)\right\rangle_0,
$$

其中 $k_B$ 为 Boltzmann 常数、$T$ 为温度，平均取自参考势 $U_0$ 所采样构型。TI 与 FEP 在形式上均严格，但实际可用性由统计效率和计算成本决定。

$U_0$ 自然可取 Helmholtz 能可解析计算的谐或准谐模型，$U_1$ 通常取 DFT。TI 的这一选择需在多个 $λ$ 点进行 DFT-MD，成本很高。FEP 不需要 DFT-MD，但只有 $U_0$ 与 $U_1$ 的相空间重叠充分、即 $U_1-U_0$ 波动很小时统计可靠；对强非谐体系，谐参考通常不满足此条件。故实用策略是引入一个紧密近似 DFT 势能曲面的中间势，MLIP 在这里发挥关键作用。

MLIP 结合自由能方法已成功用于 HEA。Grabowski 等 [74] 为高温难熔原型 HEA VNbMoTaW 训练 MLIP；该势在宽温度、体积范围内稳定。作者用两阶段 TI 计算 Helmholtz 能：先由准谐参考至 MLIP，再由 MLIP 至 DFT。后一步仅需约 $\sim1$ meV/atom 的小修正，显著降低成本。MLIP 对 DFT 的高保真性进一步允许从 MLIP 直接 FEP 至 DFT，即直接 upsampling。该方法已用于单质金属 [168]、L12 Ni3Al [169, 170] 和 B2 MoTa [171] 等有序合金及 SiO2 [172]。

在 HEA 中，Zhou 等 [79] 将直接 upsampling 用于等原子比 VCrTaW（具优异抗辐照性、适用于聚变反应堆 [13]），并与两阶段 TI 比较。它们在一系列温度和体积内得到的 Helmholtz 能相差约 1.5 meV/atom，说明无需 DFT-MD 也可获得 DFT 级精度。Körmann 等 [96] 类似地用于具有优异机械强度的 FCC VCoNi [173]；所得热力学性质（图 7）与实验符合良好。关键是，纳入超越谐近似的振动贡献显著改善有序–无序转变温度预测，相比只含构型贡献的方法，和实验的偏差约降低三分之一 [142]。作者还以 FEP 纳入由 DFT 电子态密度得到的电子激发贡献，发现它甚至大于非谐振动贡献。

非谐振动不仅对平衡态 Gibbs 能重要，也影响支配扩散的过渡态 Gibbs 能。Zhang 等 [94] 把 TI 方法扩展到过渡态，并结合其 MTP-MLIP 评估 BCC W 温度依赖的空位形成与迁移 Gibbs 能。这些自由能具有复杂温度依赖性；代入自扩散系数表达式后得到非 Arrhenius 扩散。该过渡态 TI 也成功用于 HCP Al15Sc10Ti25Zr25Hf25，表明其对化学无序合金的稳健性。

#### 熔点

MLIP 也可预测材料熔化温度。广泛使用的方法之一是共存法 [174, 175]：对含共存固相和液相的体系进行 MD，以固–液界面无净移动、即两相均不以牺牲对方而生长的温度确定熔点。结合 MLIP，该方法已用于 NbMoTaW [45]、VNbMoTaW [46, 77] 等难熔 HEA，主要是验证势对固体和液体构型的可迁移性。pyiron [177, 178] 中还实现了共存模拟的自动化工作流 [176]，有利于高通量评估熔化性质。

共存法虽高效，预测仍保留底层 MLIP 相对于 DFT 的拟合误差。可对固、液两相分别用 TI 或 FEP 等 Gibbs 能方法恢复 DFT 精度。采用彼此独立的固相、液相原子间势尤为有效 [179]；此时共存法是建立两相一致 Helmholtz 能参照的辅助步骤。Gibbs 能方法除熔点外，还直接给出熔化熵、熔化焓和熔化体积变化。这些方法已用于 FCC Cu [179]、FCC Al/Ni [180] 及 BCC V/W/VW [181]，并结合拟合 DFT 的半经验势。近期 Zhu 等 [88] 以直接 upsampling 框架、在液相使用 MTP-MLIP，用显著降低的计算量得到 VCrTaW 的熔化性质（图 8），结果与基于 CALPHAD 的外推吻合良好。

#### 后续挑战

迄今 HEA Gibbs 能振动贡献的计算几乎都针对由 SQS 模拟的随机固溶体。为更准确得到平衡态 Gibbs 能，必须扩展至有化学 SRO 的体系。构型和振动贡献的耦合可借混合 MC/MD [151] 探索，但仍需要严格的方法学框架。

另一有前景方向是确定熔化性质如何随成分变化。若不仅把固、液 Gibbs 能作为温度也作为合金成分的函数评估，MLIP 加速的 Gibbs 能方法可与 CALPHAD 框架 [182–184] 结合，获得成分依赖相平衡，并预测宽成分空间内的液相线和固相线，为 HEA 合成和加工中的凝固路径、微观组织演化控制提供指导。

对 Cantor 合金 CrMnFeCoNi 等含磁性元素 HEA，磁性对 Gibbs 能也显著，特别是在研究磁转变温度时。可将 DFT 与 Heisenberg 模型结合来评估这类贡献，如单质金属中所做 [185–188]；也可用感知磁性的 MD [189–191] 一致耦合磁与振动自由度。若以显式考虑磁自由度的 MLIP [194–203] 取代昂贵 DFT，将有利于高效应用于磁性 HEA。电子激发对包括 HEA 在内的金属 Gibbs 能同样显著；为处理电子激发与振动（及构型）自由度耦合，带显式电子温度依赖的 MLIP，如 Srinivasan 等 [86] 提出的电子 MTP（eMTP），是有前景方案。

MLIP 的性能和效率也决定有限温度热力学计算质量，因为 Gibbs 能振动贡献往往要求能量误差仅数 meV/atom。Gubaev 等 [80] 系统比较了难熔 V–Cr–Ta–W 合金的 MTP 与高斯矩神经网络（GM-NN）：因拟合参数较少，训练集增大时 MTP 收敛更快；而 GM-NN 在 GPU 评估上计算效率更高。这说明最优 MLIP 框架不仅取决于目标精度、可迁移性，还取决于可用硬件和模拟工作流。

### 点缺陷与扩散

点缺陷控制 HEA 的扩散、抗辐照性和高温稳定性。不同于常规合金，HEA 缺陷能量不是单一值，而因局域化学环境多样性呈宽分布；这给定义和计算缺陷形成能、化学势和迁移势垒带来根本挑战。本节评述 DFT 如何处理这些问题，尤其关注局域化学环境的作用。

#### 多组元合金中点缺陷形成的热力学：基本热力学

类型为 $X$ 的点缺陷形成 Gibbs 能一般为：

$$
Δ_fG_X=G_X^{ex}-G_0^{ex}+\sum_iμ_i^{ex}Δn_i(X),
$$

其中 $G_X^{ex}$ 和 $G_0^{ex}$ 分别是有、无缺陷体系的超额 Gibbs 能，$Δn_i(X)$ 是引入缺陷后元素 $i$ 原子数的变化，$μ_i^{ex}$ 是 $i$ 的超额化学势。缺陷可为空位、自间隙、杂质及有子晶格相中的反位。移除一种 $i$ 原子形成空位时 $Δn_i=-1$；加入该元素原子形成自间隙时 $Δn_i=+1$。这里的超额量不含理想混合熵贡献；后者在稀释极限中另行处理以取得缺陷位点分数。许多研究考察 0 K，此时 Gibbs 能退化为焓。

空位、自间隙等本征缺陷通常由热激活形成，且形成时涉及原子留在同一相，故其超额化学势应参照同一相。单组元相中，$G^{ex}=μ^{ex}N\approx G_0^{ex}$ [204]。严格说，有限温度平衡态本就有本征缺陷的构型熵贡献；但其位点分数通常很小，若有限缺陷浓度不重要，用无缺陷态 $G_0^{ex}$ 近似是合理的。于是单组元体系有：

$$
Δ_fG_X=G_X^{ex}-\frac{N+Δn}{N}G_0^{ex}.
$$

在稀释极限若 $Δ_fG_X$ 不依赖缺陷数 $N_X$，总 Gibbs 能变化为 $ΔG=N_XΔ_fG_X-TS_{mix}^{id}$，平衡条件给出 $f_X(T)=\exp[-Δ_fG_X/(k_BT)]$。

#### Widom 型替位技术

多组元有序或无序相中，因单组元关系不再成立，化学势计算复杂。由 Euler 关系：$G^{ex}=\sum_iμ_i^{ex}N_i\;(\approx G_0^{ex})$。有些工作 [46, 89, 95, 205] 用各单质体系超额 Gibbs 能求元素超额化学势；特别对本征缺陷，这通常不是合适参照，因为合金化学势与其组元单质相（甚至晶体结构不同）可相差很大。

理论上更合适的是用小成分扰动和有限差分。二元合金中，把一个 $i$ 原子替换成 $j$ 原子后，$μ_j^{ex}-μ_i^{ex}=G_{i\rightarrow j}^{ex}-G_0^{ex}$；结合 Euler 关系即可获得合金化学势，且可直接推广到更多组元 [206–209]。原则上，这一差值须对平衡态多个构型作统计平均。严格表达式为：

$$
μ_j^{ex}-μ_i^{ex}=-k_BT\ln\left\langle\frac{n_{i,k}}{x_i}\exp\left(-\frac{ΔH_{k\rightarrow j}}{k_BT}\right)\right\rangle_0,
$$

其中 $x_i$ 是 $i$ 的摩尔分数，$\langle\cdots\rangle_0$ 是目标成分构型上的正则（Boltzmann 加权）平均；若第 $k$ 位点被 $i$ 占据则 $n_{i,k}=1$，否则为 0，$ΔH_{k\rightarrow j}$ 是以 $j$ 替换该位点后焓的变化。即便无振动贡献，此式所得超额化学势差也显式依赖温度。原子模拟应以包含可能 SRO 的目标成分平衡代表构型评估它；随机合金研究常用 SQS。高温极限是替位焓的算术平均，低温极限则用每种成分下最低焓构型 [206–209]。此统计力学概念最初由 Widom [213] 用于流体粒子插入，故该合金化学势评估称 Widom 型替位技术；实践中也常宽泛地指不论采用严格正则平均还是极限近似的有限差分方案。

#### 有效点缺陷形成能与空位

随机合金中，不同局域化学环境使点缺陷形成能呈分布。可用已归一化的形成态密度 $g(Δ_fG_X)$ 表征，并将单质稀释公式推广为：

$$
f_X(T)=\int_{-\infty}^{+\infty}g(Δ_fG_X)\exp\left(-\frac{Δ_fG_X}{k_BT}\right)dΔ_fG_X.
$$

再由 $f_X(T)=\exp[-\widetilde{Δ_fG_X}/(k_BT)]$ 定义有效点缺陷形成 Gibbs 能 $\widetilde{Δ_fG_X}$ [211, 212, 215, 216]。因为位点分数原则上可实验测量，后者也可由实验导出。即使没有振动贡献且在稀释近似下，它仍随温度变化，因为随机合金局域环境中的形成 Gibbs 能存在分布。

DFT 已研究 CrCoNi [217]、Cr–Fe–Ni [214, 216]、Ni–Cu–Au [218]、CrFeCoNi [205, 217]、CrMnFeNi [208]、CrMnFeCoNi [93, 219]、NbMoTaW [89]、VNbMoTaW [46, 77] 等理想随机 HEA 的空位形成能；其中部分 [46, 77, 89, 93] 也与 MLIP 预测比较。所有研究均报告形成能的大分布，说明局域环境影响强烈。

许多研究考察第一近邻（1NN）壳层局域成分。Zhang 等 [211] 对 Al–Sc–Ti–Zr–Hf HEA 及子体系结合 DFT 和 Widom 型替位法发现，空位形成能强烈依赖 1NN 成分（图 9）；但合金元素种类越多，即使 1NN 成分相近，能量离散度也越大，说明 1NN 成分不是充分描述符。Manzoor 等 [214] 对 Cr0.20Fe0.70Ni0.10 的研究进一步显示，形成能还显著依赖 1NN 原子的具体排列（图 10），而第二近邻成分与排列影响可忽略。这也显示 1NN WC 参数无法完整表征空位周围局域环境，类似其对 SRO 的局限。

在理想随机固溶体中，形式上空位由移除特定元素原子产生，但一旦形成，体系不保留被移除原子身份的信息。因此，空位以所移除物种标记在物理上不够有意义；空位形成能应取决于其周围局域环境而非移除原子种类。上述随机 HEA 中确已观察到此行为。某些 SQS 研究 [93, 205, 209, 217, 220, 221] 声称形成能强依赖所移除元素，可能来自小超胞导致局域环境统计采样不足；若以单质体相作为元素化学势参照 [205]，也会引入非物理偏差。Fe–Pt 合金中 Luo 等 [222, 223] 的矛盾结果也可能源自其局域 CE 未含超越对相互作用的多体团簇。反之，缺乏“移除物种”依赖性可作为局域环境采样已收敛的指标。若体系有化学 SRO，移除原子身份与其局域环境相关，形成能分布对移除物种表观依赖可出现；Li 等 [212] 确实在平衡 Fe–Ni 中发现移除 Fe 与 Ni 对应不同分布。

有效空位形成 Gibbs 能已由 DFT 用于 FCC Ni0.5Cu0.5 [215]、FCC Fe70Cr20Ni10 [216]、HCP Ti–Zr–Hf HEA [211] 和 FCC Fe–Ni [212]。Zhang 等 [211] 还显示空位位点分数偏离 Arrhenius 关系，这是温度依赖有效空位形成 Gibbs 能的表现，反映局域化学构型形成能的分布；其升高还意味着相关有效空位形成熵为负（图 11）。

#### 其他空位方法、外来缺陷与扩散

除 Widom 型替位法外，Van der Ven 和 Ceder [137]、Ruban [215]、Zhang 等 [216]、Razumovskiy 等 [224] 还提出替代方法。Zhang 等为降低 Widom 法中需独立收敛多种替位化学势的成本，利用随机固溶体中平均空位形成 Gibbs 能与被移除物种无关这一事实，从平均值反求 $μ_i^{ex}$；它已用于 Cr–Fe–Ni [216] 和 CrMnFeCoNi [93, 219]。但该框架特为随机固溶体空位而设，不能直接推广至其他点缺陷或有 SRO 的体系。Razumovskiy 等 [224] 对 CrMnFeCoNi 则构建有、无空位但均保持目标合金成分的两个超胞，避免显式计算元素化学势。该法原则上可用于有 SRO 的平衡态，也可扩展到自间隙等本征缺陷；局限是难以找到同时保持目标成分且相容的有/无缺陷超胞形状。

外来点缺陷是占据替位或间隙位的杂质。与本征缺陷不同，其原子来自外部储库（其他相），式中化学势可参照这些相。代表研究包括 CrMnFeCoNi 中间隙 C、N [225, 226]，Ti–Zr–Hf HEA 中 Co [227] 与 Zn [228]。这些研究一致显示，外来缺陷的形成、迁移焓均强烈依赖局域化学环境。Ikeda 等 [225] 用 DFT 研究 CrMnFeCoNi 中间隙 C，导出准平衡态 [229] 下 C 占据间隙位比例的表达式；准平衡态指 C 可快速迁移而金属原子构型固定。因可用间隙位数受合金原子数限制，缺陷位点分数服从 Fermi–Dirac 形式：

$$
f_X(T,μ)=\int_{-\infty}^{+\infty}g(Δ_fG_X)\left[\exp\left(\frac{Δ_fG_X-μ}{k_BT}\right)+1\right]^{-1}dΔ_fG_X,
$$

其中 $μ$ 是点缺陷（如间隙 C）的化学势。

HEA 扩散由点缺陷迁移控制，也强受局域环境影响。DFT 对 FCC CrCoNi/CrFeCoNi 中空位、自间隙 [217] 和 HCP Ti–Zr–Hf HEA 中空位 [211] 的研究均发现迁移能同样显著依赖缺陷周围环境。用 Zhang 等 [211] 的空位介导扩散势垒，动力学 MC [232] 已研究 Al、Ti、Zn [228]、Ti [230]、Sc [231] 在 Al–Sc–Ti–Zr–Hf HEA 中的扩散。Sen 等 [231] 发现 Sc 扩散系数各向异性，与实验渗透曲线预期一致；随 Al 含量增加，Sc 扩散系数降低，而同一合金系列中 Ti 则相反 [230]，表明化学复杂性不是唯一控制因素，元素分辨的均方原子位移才与扩散系数相关。Gaertner 等 [233] 对单晶 FCC CrFeCoNi 和 CrMnFeCoNi 的示踪扩散实验也证实低温偏离线性 Arrhenius 关系。除少数研究 [228, 230, 231] 外，HEA 扩散原子模拟仍很少。

#### 后续挑战

现有 HEA 点缺陷研究大多依赖 DFT，计算成本严重限制可及构型空间。MLIP 可通过大规模采样克服此限制；尽管已有工作 [46, 77, 89, 93] 用 MLIP 计算点缺陷性质，迄今主要限于对 DFT 的验证。应更广泛地用 MLIP 系统探索缺陷构型和扩散路径；核心挑战是对含缺陷、强畸变构型达到充分精度，这需要精心设计训练集、全面采样相关构型空间。

多数点缺陷研究仍聚焦随机固溶体，化学 SRO 对点缺陷热力学和扩散的影响仍基本未探索；少数既有研究主要用半经验势 [234]。近期，Fellman 等 [95] 以考虑化学 SRO 的 GAP-MLIP 研究 AlxCrFeNiyCu 的空位形成能，但其中化学势仍可按多组元合金热力学更严格处理。借助准确 MLIP 扩展这些研究，对建立 HEA 扩散、辐照响应和高温行为的预测模型至关重要。

另一挑战是将振动、磁性、电子激发等有限温度贡献纳入点缺陷形成和迁移 Gibbs 能。由于时间尺度不同，形式上可分开处理；但 HEA 低晶体对称性和化学无序巨大的构型复杂度，使实际评估极具挑战。特别是超越准谐近似的非谐振动贡献通常需要 TI 等高成本方法。MLIP 可高效采样热相关构型，因此提供机会。带非谐振动贡献的点缺陷形成 Gibbs 能已在 FCC Al/Cu [235]、FCC Ni [236]、BCC W [94] 和 B2 MoTa [171] 等有序体系算得，后两项使用 MLIP。Wróbel 等 [99] 近期用其 MLIP 加 TI，给出 Ti–V–Ta–W 中少数空位位点的温度依赖形成 Gibbs 能，显示 MLIP 是化学复杂合金有限温度缺陷热力学定量预测的可行路径。

部分有序 HEA（如有 B2 或 L12 子晶格有序的体系）是又一开放方向。此时必须考虑反位等额外缺陷，并一致处理所有相关缺陷物种的平衡。对有序合金，低温展开（LTE）[237] 和三缺陷模型 [238] 可取得化学势、缺陷浓度等热力学量；将其推广到化学无序或部分有序合金仍是重要挑战。上述方法虽主要为金属体系发展，原则上也适用于高熵陶瓷；但其中带电缺陷会引入附加复杂性，周期边界下的第一性原理计算需适当修正补偿背景电荷造成的伪相互作用 [239]。要让 MLIP 准确描述带电缺陷，必须显式处理电荷自由度 [240, 241]，这仍是重大开放难题。

### 扩展缺陷、变形机制和力学行为

强度、延性、疲劳和高温蠕变决定 HEA 的技术价值。在原子尺度上，局域晶格畸变、平面缺陷能（主要为层错；有序态还包括反相界）、位错核、缺陷相互作用及晶界偏析共同控制这些性质。化学 SRO 显著改变这些原子尺度性质 [242]。传统方法存在精度–尺度权衡：半经验势可处理大体系却常难准确覆盖 HEA 的多样化学环境；DFT 能量可靠，却受限于小胞和短时间。MLIP 则能在力学相关尺度上实现近 DFT 描述。

#### 层错、位错与强化

层错能控制 HEA 变形，特别在 FCC HEA 中决定部分位错稳定性、孪生倾向及变形诱导相变。它对局域化学环境高度敏感，故需准确处理 SRO。Cao 等 [92] 的 CrCoNi MTP-MLIP 结果表明，SRO 增大层错能，且温度依赖非线性（图 12）：低温升温时层错能先因 SRO 效应降低，高温又升高并趋近随机固溶体，反映 SRO 与热效应竞争。

Li 等 [45] 用 SNAP-MLIP 研究 NbMoTaW，发现其螺、刃位错迁移率的各向异性比组元 BCC 单质明显更低，暗示刃位错在塑性中更重要。Yin 等 [47] 以 MTP-MLIP 发现，交叉扭折形成、割阶产生造成的交滑移锁定可暂时固定螺位错（图 13），产生额外强化；SRO 通过增大扭折对形核能垒阻碍螺位错，却通过降低有效溶质拖曳促进刃位错，呈双重效应。Santos-Florez 等 [82] 发现 SRO 使 NbMoTaW 的 ⟨111⟩{110} 不稳定层错能增加约 100 mJ/m2，使 $a/2\langle111\rangle$ 螺位错 Peierls 应力增加约 0.4 GPa。Wu 和 Li [87] 为 CrFeCoNiPd 建立 GNN-MLIP，得到 Pd 强聚集的 SRO，以及单轴压缩下由层错形成、位错交滑移主导的变形；这不同于 CrMnFeCoNi 中主要由滑移和孪生主导的行为 [244]。

Byggmästar 等 [46] 的 GAP-MLIP 对 VNbMoTaW 给出 Burgers 矢量 $1/2\langle111\rangle$、直径 1–1.5 nm 的小位错环；它们远小于单质 W 的位错环，且在高达 2000 K 退火时并不显著长大，符合实验 [13]。加入类似 EAM 的密度描述符后，仍保持高效且可提高精度和数据效率 [77]。由此可见，SRO 对螺位错、刃位错与交滑移等不同变形模式的影响并不一致。

#### 晶界、多晶与多尺度建模

Li 等 [45] 用 SNAP-MLIP 与混合 MC/MD 研究 NbMoTaW，发现 Nb 向晶界偏析、W 向晶内富集，强化局域 SRO（图 14）；MC/MD 平衡后的合金在压缩下比随机元素分布更强。Song 等 [52] 以 NEP-MLIP 对超过 $10^8$ 原子的多晶 VMoTaW 压缩，显示弹性阶段位错先限于晶界，塑性随后经晶界发射位错、滑入晶粒和晶界运动相关钉扎发展。Wang 等 [98] 的大规模断裂模拟显示，高晶界能 NbMoTaW 主要脆性沿晶断裂，而 Ti15Nb45Ta25Hf15 有位错发射、孪生与裂纹尖端钝化等广泛晶界介导塑性。晶界是化学活性界面，其偏析、局域 SRO 与位错相互作用共同控制多晶变形。

Gubaev 等 [75] 以主动学习 MTP-MLIP/MD 研究 TiZrHfTax（$0\leq x\leq1.5$），发现一片 $C_{44}$ 近零或负的温度–成分区域；以 BCC/$ω$ 结构描述符 [248] 证明它对应 BCC 稳定性损失及 $ω$ 类畸变，反映 Ti、Zr、Hf 低温 BCC 相的内禀动力学不稳定性。Nitol 等 [97] 在 Cr–Fe–Co–Ni 成分空间中发现 Fe 增强体积模量、Co 增强剪切模量；富 Co 层错面降低广义层错能，富 Cr/Fe 则升高。Wu 等 [100] 也在 Cr–Co–Ni 全三元空间中得到层错能随 Ni 增加、剪切模量随 Co 增加的趋势。

Zheng 等 [83] 把 MTP-MLIP 原子模拟取得的局域成分依赖不稳定层错能导入相场位错动力学 [249]，研究 Mo–Nb–Ti、Ta–Nb–Ti 的位错滑移（图 15）。SRO 增加平均不稳定层错能和位错运动临界应力，同时降低局域滑移阻力的空间变异性，进而降低滑移诱导硬化。核心挑战是扩展缺陷的可迁移性：例如 Li 等 [45] 的 SNAP 和 Yin 等 [47] 的 MTP 都未以位错核、晶界训练。由于多晶复杂构型难以直接由 DFT 获取，必须发展更具代表性的缺陷训练集；晶粒尺寸依赖强化、Hall–Petch 行为、损伤萌生和断裂是未来重点。

### 面向 MLIP 潜在应用的储氢 HEA

储氢是 HEA 最广泛研究的功能应用之一 [16–20, 22–25]。C14 Laves 相 CoFeMnTixVyZrz 的早期研究展示其吸氢能力 [250]。BCC TiVZrNbHf 可达 H/M = 2.5，并在氢化时转为 FCC [251]；该容量高于组元且不含稀土，归因于氢除四面体位外还占据 FCC 八面体位，随后获中子衍射支持 [252]。C14 TiZrCrMnFeNi 在室温可逆吸放氢，H/M = 1.0，且压力–成分–温度行为稳定 [253]。

DFT 可揭示实验难直接观察的氢间隙位偏好和氢诱导相变。对 BCC Ti 基 HEA 的 DFT 氢结合能研究 [254–259] 在超胞形状受限下仍支持 0 K 氢固溶的定性图景，以及氢化 BCC→FCC 相变、氢占四面体和八面体位从而 H/M 超过 2 的解释。AB2 Laves 相有多个不等价值间隙位 [260]。许多实验和 DFT 研究支持 C14 相中氢偏好 A2B2 四面体位而非 B4/AB3 位 [262–272]；但这并非通则，例如 C15 ZrMn2、ZrFe2、ZrCo2 的 DFT 显示 AB3 可优先 [273]，另有工作发现两类位点结合能相当 [274]。C14 TiCr2 中，四种 A2B2 位也不同；稀释极限下 6h2 位结合能更负，优先占据 [275]。

MLIP 解决 DFT 在体系尺寸、构型采样和时间尺度上的限制。Kumar 等 [275] 用 MTP-MLIP 显示，C14 TiCr2 的氢先占 6h2 位、后占 24l 位（图 16），位点偏好直接影响氢化物形成和压力–成分–温度行为；还证明 ZrCr2H4 型有序氢化物稳定 [276]。Miwa 与 Asahi [277] 的路径积分 MD 表明，室温量子隧穿显著影响 C15 TiCr2 氢迁移势垒；Kumar 等 [279] 发现 C15/C14 TiCr2 的氢扩散系数强依赖浓度。

数据驱动方法尤其适合搜索巨大成分空间。Ti–V–Nb 基 BCC HEA 实验显示，FCC 二氢化物脱氢起始温度随 VEC 增大近线性降低，主要归因于氢化物热力学失稳而非活化能变化 [281]。尺寸失配、混合焓、混合熵也是描述符 [282]；微量 Al 调节 Ti–Cr–Mo BCC 合金尺寸失配可改善稳定性、脱氢热力学与循环耐久性 [283]，DFT 指示约 −0.10 至 −0.15 eV/H 的氢结合能适于室温储氢 [284]。Halpren 等 [285] 结合 DFT、高斯过程与贝叶斯优化搜索 BCC HEA；Mahanta 等 [286] 用 238 个实验点作多目标优化；Somo 等 [287] 预测 H/M、吸氢 Gibbs 能和平衡温度，随机森林最优。Dangwal 等 [280] 在 420 个实验点上用高斯过程回归，交叉验证 $R^2$ 降低显示未见成分精度有限，但其预测与未训练 Ti0.5Zr1.5CrMnFeNi、TiZrCrMnFeNi 的实验仍合理一致，且 0 K DFT 氢化物形成焓符合实验。

主要难点是金属子晶格化学无序和氢间隙子晶格构型复杂性并存，Laves 相尤其如此；即使化学有序相，也需仔细主动学习，才能覆盖宽氢浓度的氢占位和氢化物形成 [275]。将 DFT/MLIP 给出的位点偏好、局域环境、氢结合能分布、浓度依赖占位等原子尺度认识作为 ML 特征，可缓解数据稀缺并提高储氢 HEA 设计的物理可靠性。

### 从体系专用 MLIP 到 HEA 基础模型

通用 MLIP/基础模型 [289] 在覆盖广泛化学成分、晶体结构和热力学条件的大型数据集上预训练，例如 MatPES [290] 超过 $10^5$ 构型，MPtrj [291]、Alexandria [292] 超过 $10^6$，OMat24 [293] 多达 $10^8$。相关模型包括 M3GNet、PFP、CHGNet、EquiformerV2、Orb、SevenNet、MatterSim、UMA，以及 NequIP、Allegro、MACE、GRACE 形式的模型 [294–310]。Shuang 等 [288] 对含十元素 HEA、含间隙 H 的合金及金属缺陷的比较表明，若干通用 MLIP 在 GPU 上对 BCC W 可获得不逊于专用势的精度；GRACE 基础模型位于精度–效率 Pareto 前沿，说明架构与数据质量都很重要。

训练集化学多样性是通用 MLIP 可迁移性的关键。近平衡构型占主导的数据集难以描述 HEA 重要的缺陷、相变、辐照诱导结构等远离平衡态。SMAX 数据集 [310] 通过信息熵最大化 [311] 以化学无关方式生成未受热力学偏置的多样构型；其 GRACE 基础模型不仅在近平衡构型上与 DFT 高度一致，对化学/结构强畸变构型也显著改善，并在含空位 W–Ta–Cr–V、含晶界偏析 W–Nb–Mo–Ta–V 中展示性能。因此数据多样性比数据集大小本身更关键。

HEA 应用虽仍有限，但已有结果可观。Zhu 等 [314] 将通用 MLIP 与 CE、CALPHAD 结合以加速相图计算；所测模型中 ORB 对 BCC/FCC 二元体系与 DFT 最一致，形成能误差低于约 10 meV/atom，并高保真复现互溶间隙、金属间相；同一框架复现 V–Cr–Mo 中 Cr–Mo 互溶间隙。Körmann 等 [313] 用 SMAX 训练的 GRACE 势研究 AlxCoCrFeNi 的吸氢，低/高能构型均与 DFT 很好一致，发现 Al 增加会抑制高压氢化物形成、提高抗氢性。Zhu 和 Arróyave [315] 将 GRACE 与 MC 用于缺陷 HEA：Ti（较弱地 V）偏析表面，Cr/Re 留在体相；在 Nb–Ti–Ta–Hf 中，O/B 偏好 Ti/Hf 富集区，Ti/Hf 向晶界的内禀偏析又促进 O/B 共偏析，MC 优化构型远低于随机构型能量（图 20）。

通用 MLIP 仍需谨慎验证。M3GNet、CHGNet、MACE-MP-0 曾被发现系统性软化势能曲面 [316]；所研究通用势也未能复现二维高熵材料 DFT 混合能甚至定性趋势 [317]。所以以任务数据集进行微调已成标准 [318]；微调可消除模型间性能差别 [319]，但会引发灾难性遗忘，弹性权重巩固、经验回放等策略 [320] 可缓解。通用模型因架构、参数更复杂，通常比 MTP 等轻量专用势昂贵 [303, 309, 321–324]；知识蒸馏以昂贵教师势产生数据训练轻量学生势，是兼顾规模、精度和可迁移性的路线 [321, 325–328]。最后，显式电荷和磁性不可或缺：磁性显著影响含 3d 磁性元素 HEA 的相稳定性 [329–331]，而除少数例外，大多数通用 MLIP 仅隐式处理磁性，难描述磁激发及温度依赖磁效应。解决这些问题才可将基础模型建立为 HEA 预测模拟的可靠工具。

File: 3-summaries-renamed/文献总结 - 综述 HEAs 的强化方法 - 2027.md (part 1 of 3)
# 文献总结 - 高熵合金的强化方法 - 2027

---

## 文献基本信息

- **英文标题**：Strengthening methods of high-entropy alloys
- **DOI**：https://doi.org/10.1016/j.mser.2026.101321
- **作者**：Yuanqi Li，Yu Yin
- **作者单位**：School of Advanced Manufacturing, Sun Yat-sen University, Shenzhen, Guangdong, 518107, China
- **期刊**：Materials Science & Engineering R，172（2027），101321；综述论文
- **日期**：投稿 29 April 2026；返修 2 October 2026；接收 12 October 2026；在线发表 17 October 2026
- **数据与代码链接**：原文未提供。文末说明数据可应要求提供。

---

## 论文内容详细总结

### 研究背景与目的

高熵合金（HEAs）具有多主元成分，可通过成分与组织设计探索强度和塑性的协同提升，但现有体系仍普遍面临强塑性权衡。作者采用较宽泛的 HEAs 定义，同时讨论中熵合金和有助于阐明机制的非等原子比复杂合金。文中举例指出，Al0.6Cr0.9FeNi2.6V0.2 的屈服强度超过 1.8 GPa，而塑性低于 10%；部分高塑性 HEAs 的强度低于 300 MPa。Ni32.8Fe21.9Co21.9Cr10.9Al7.5Ti5.0 和 Co34.46Cr32.12Ni27.42Al3Ti3 经热机械处理后达到约 2 GPa 的屈服强度及约 15% 的断裂伸长率。文章旨在把合金设计、制备与热机械加工、组织演化和力学性能连成统一的强化分析框架，并检视传统强化理论用于 HEAs 的局限。

---

### 综述范围与分析方法

本文是文献综述，没有独立的实验“方法”章节。作者按高熵效应、晶格畸变、扩散迟滞、局域化学异质性和亚稳性梳理材料特征，再依次评述固溶、位错、第二相、晶界、孪晶界、相变及异质变形诱发（HDI）强化，最后讨论多机制集成和定量建模。全文将预存的位错障碍与变形过程中动态产生的障碍联系起来，分别考察屈服、持续应变硬化及延性；这些贡献可交叉耦合，不能机械地归为互斥类别。

---

### 主要结果与机制

#### 内在特征与适用边界

作者特别提醒，所谓 HEAs 的“核心效应”仍有争议，并非所有合金都普遍、同等程度地呈现高熵稳定化、扩散迟滞或显著晶格畸变；其表现依赖具体成分、相组成、局域化学与结构状态、加工历史及温度。文中将局域化学有序、纳米尺度成分起伏及亚稳性纳入分析，并指出“鸡尾酒效应”更多是比喻，缺乏足够严格的理论定义，因此未把它作为本综述所分析的内在特征。作者也强调，单相 HEA 可在中温长期退火时分解，或在变形中发生相变；亚稳性可被用于调控强化，而不必一概视为需要避免的现象。

#### 固溶与局域化学结构

置换原子和 C、N、B、O 等间隙原子通过原子尺寸、弹性及局域化学效应改变位错运动；短程／中程有序、成分起伏和局域应变场也会影响位错路径、层错能及相稳定性。文中强调，在等原子比多主元合金中，“溶剂／溶质”的常规划分并不直接适用，化学无序也不意味着原子尺度完全随机。原子尺寸或电负性差异较大的元素可增强晶格畸变和屈服强度，但过强的局域起伏可能诱发相不稳定或偏聚。SRO 既可阻碍位错，也可能改变后续应变硬化，因此必须同时评价强度、塑性和组织稳定性。

#### 加工引入的位错与界面

冷轧、低温轧制、等通道转角挤压等剧烈塑性变形和增材制造可提高位错密度或构建胞状位错网络；这些缺陷提高初始流动阻力，但过度预变形可能降低剩余塑性。低温轧制抑制动态回复，也可能促进层错和孪晶；剧烈塑性变形则同时引入高密度位错和超细晶／纳米晶。再结晶、快速凝固、异质形核及晶界偏聚可调控晶粒和晶界状态；晶界作用还取决于偏聚、界面结合与开裂行为，而不仅是晶粒尺寸。多轴冷锻、低温处理和变形孪晶引入孪晶界，同时通过孪晶与位错相互作用维持硬化。作者区分预存孪晶界对屈服强度的贡献，与变形中不断生成孪晶界对持续硬化、延迟局部化和抗拉强度的贡献；BCC HEAs 的变形孪晶研究仍相对初步。

#### 第二相、相变与异质组织

σ 相、共格 L1₂、B2／L2₁ 有序析出物、氧化物弥散颗粒及离子注入形成的缺陷分别提供不同的障碍和界面效应；颗粒尺寸、分布、相干性与基体变形协调性决定强塑性组合。析出强化对时效参数和相预测高度敏感；外加弥散颗粒通常提高屈服强度及高温性能，但非共格界面易形成应力集中。作者据此主张协同设计颗粒分布、界面和基体的变形能力，而不是单纯增加颗粒含量。FCC、BCC、HCP 间相变及变形诱发相变塑性（TRIP）可持续产生新相界，部分体系还出现双向 FCC↔HCP 转变与变形诱发非晶化。相变途径依赖亚稳状态及应力、温度条件，晶态－非晶态转变的机制与非晶相稳定性仍待厘清。异质晶粒、梯度结构、谐波结构、共晶／多相结构和层状结构通过应变分配及 HDI 背应力兼顾屈服强度和后续应变硬化；单一的平均晶粒尺寸或相分数不足以定量表征 HDI 应力。

#### 定量实例与模型局限

文中报道，Y₂O₃ 增强的氧化物弥散强化 FeCrCoNi 合金屈服强度由 654 MPa 升至 1754 MPa，但塑性显著下降；另一种氧化物弥散强化 FeCrNi 中熵合金的屈服强度和抗拉强度分别为 1120 MPa 和 1274 MPa，伸长率仍为 12.1%。在 V 和原位 TiC 协同添加的 FeCrNiCu 合金中，10 vol% TiC／FeCrNiCuV0.1 的屈服强度、抗拉强度分别为 653.5 MPa、1006.5 MPa；该研究估算位错强化占总强度增量的 75.3%。这些为被综述研究的结果，并非本文新制样测试。作者指出，传统固溶、Hall–Petch、位错和析出强化模型可作一阶近似，但 HEAs 的局域化学状态、界面和变形历程使参数及贡献难以简单相加。

---

### 讨论、结论与展望

作者认为，高性能来自多尺度相、缺陷、界面和动态变形机制的协同，而非某一种单独的强化手段。预存障碍主要增加屈服强度，持续生成的位错、孪晶、相变产物及 HDI 背应力可提升后续应变硬化和均匀伸长率；析出物与异质组织可同时影响两个阶段。未来需要建立适用于 HEAs 的定量耦合模型，开发局域化学异质性的可测描述符和成分－温度－时间－应力亚稳性图，开展界面结构设计，并明确工艺窗口、可重复性及规模化制造条件。作者还建议结合热力学数据库、原子尺度模拟、机器学习和目标实验，从经验试配转向机制引导的逆向设计。

---

## 章节翻译

### 摘要

高熵合金（HEAs）以其多主元组成，为突破结构材料的强度－塑性权衡提供了前所未有的机会。尽管其力学性能具有潜力，要同时提高强度和塑性的困难仍限制着 HEAs 的广泛应用。为此，人们采用了多种强化策略以改善其力学表现。由于 HEAs 固有的成分和显微组织复杂性，其强化机制往往有别于传统合金，因此值得专门综述。本文全面且批判性地评估 HEAs 强化方法的近期进展，重点涉及固溶强化、位错强化、第二相强化、晶界与孪晶界强化、孪生／相变诱发塑性以及异质变形诱发强化。本文系统讨论合金成分、加工途径、显微组织演化与力学性能之间的相互依赖关系，特别关注将经典强化理论用于 HEAs 所面临的挑战，以及成分设计和热机械加工在获得定制显微组织方面的作用。总体而言，本文阐明 HEAs 独特的强化物理图像，为通过成分－加工－显微组织一体化设计高性能 HEAs 提供指导，也为扩展和完善传统合金的经典强化框架提供可迁移的认识。

---

### 1. 引言

数千年来，自青铜时代伊始，合金设计主要基于一种或两种主元素，例如铁基合金、Cu 合金和 Ni 合金。然而，高熵合金（HEAs，也称多组元合金或多主元合金，MPEAs）的发现开辟了合金发展的新时代。不同于含有一种或两种主元素的传统合金，HEAs 通常含有五种或更多主元素，而且往往为等原子比或近等原子比。在这篇综述中，“HEAs”采用与文献一致的广义用法，包括等原子比或近等原子比的多主元合金。本文还讨论中熵合金（MEAs）及其他相关 MPEAs，以及一些非等原子比的成分复杂合金，尤其是那些有助于阐明与 HEA 设计有关的强化机制的体系。过去几十年，这类新合金因其独特的内在特征——例如高构型熵、原子扩散迟滞、显著晶格畸变和化学起伏——而受到越来越多的关注 [1–5]。

由于上述独特特征，一些 HEAs 表现出优异性能，包括高强度 [6–10]、出色的低温延性 [11]、优异的耐磨性 [7,12,13]、良好的耐腐蚀性 [6,14] 和高温抗氧化性 [15,16]。这些特性表明 HEAs 有望成为先进工程材料。对结构合金而言，单轴拉伸性能是评价力学表现的关键指标。因此，图 1 汇总了若干 HEAs 的拉伸屈服强度（YS）和断裂伸长率，并与传统合金比较。从图 1 可见，不同 HEAs 的拉伸性能范围很宽，几乎覆盖当前所有合金体系（例如钢、Ti 合金、Ni 合金、Cu 合金和 Al 合金）的性能范围。显然，传统合金中常见的强度－塑性权衡也存在于 HEAs：多数高 YS 的 HEAs 塑性较低，反之亦然。例如，Al0.6Cr0.9FeNi2.6V0.2 合金的 YS 超过 1.8 GPa，但塑性低于 10%；而塑性较好的 HEAs（如 CoCrFeMnNi、FeCoNiCr 和 Al0.3Cu0.5FeCrNi2）强度很低，不足 300 MPa。此外，还应指出，有些 HEAs 的拉伸性能相当差，例如 FeMnNiCuCoSnx 和 FeCoCuNiSnx 合金 [17,18]。另有一些 HEAs 实现了强度与塑性的平衡，如 (FeCoNi)86Ti7Al7、(FeCoNi)86Ti6Al8 和 (TiZrHfNb)98O2 [19,20]；其强度约为 1 GPa，塑性约为 25%–50%。近年来，仅少数 HEAs 在热机械加工后获得优异拉伸性能，超过多数马氏体时效钢，接近超高强度的变形与配分（D&P）钢 [21–24]。例如，Ni32.8Fe21.9Co21.9Cr10.9Al7.5Ti5.0 [25] 和 Co34.46Cr32.12Ni27.42Al3Ti3 [26] HEAs 的 YS 约为 2 GPa，断裂伸长率（EL）约为 15%。然而，D&P 钢的合金化程度显著低于 HEAs，使其作为工程材料更具应用前景。例如，低成本 FeMn9.95C0.44Al1.87V0.67（wt%）D&P 钢具有良好的强塑性组合：YS 约 1978 MPa，抗拉强度（UTS）约 2144 MPa，总伸长率约 22.0% [22]。因此，要提高 HEAs 作为先进工程合金的应用潜力，仍须进一步改善其力学性能。

迄今，许多研究表明，传统合金所用的常规强化方法也可用于 HEAs。这些方法包括引入短程有序（SRO）团簇 [19,43]、超细晶粒 [44,45]、均匀分布的纳米析出物 [20,44,46]、高密度位错 [47] 以及高密度纳米孪晶和亚稳相 [48,49]。这些方法分别产生固溶强化、晶粒细化强化、析出强化、位错强化、孪生诱发塑性（TWIP）和相变诱发塑性（TRIP）效应。除这些广为报道的传统强化技术之外，引入异质层片结构、梯度结构、层叠结构和谐波（核－壳）结构等异质显微组织，也能改善力学性能 [50,51]。由于异质变形诱发（HDI）强化及增强的应变硬化，这些异质结构材料通常具有优异的强塑性组合 [50]。

然而，迄今仍缺乏专门聚焦 HEAs 强化方法的综述，尤其缺少对所用策略及由此产生的显微组织和性能的系统讨论。过去几十年，已有许多关于 HEAs 的奠基性综述，包括 Tsai 和 Yeh [52]、Zhang [1]、Miracle [3]、George [5]、Cantor [53]、Jones [54]、Yang [2] 的优秀论文，以及 Gao [55] 和 Murty [56] 的著作。这些著作为认识 HEAs 提供了全面、基础的知识。尽管近期一些综述着重于变形机制，讨论了 HEAs 的力学性能 [51,57,58]，但它们均未聚焦强化方法。另有几篇综述讨论 HEAs 的强化机制 [59,60]，却主要侧重基本理论与建模，未覆盖相应的合金设计、制造与热机械加工策略，也未充分涉及其所得组织和性能。同样，即使对于传统合金，若干优秀著作 [61–64] 也只总结了某些常规强化方法的基本理论或模型。此外，与传统合金相比，HEAs 具有独特的内在特征，通常会产生出乎预期的强化效应。反过来，传统合金与 HEAs 的这些差异也给传统强化理论应用于 HEAs 带来挑战，因为这些理论是基于传统合金建立的。例如，在每一种元素都被视作溶质的等原子比 HEA 中，如何评价溶质原子的强化效应？此类问题仍未解决，这些一般性原理也未受到充分重视。

鉴于此，本文对 HEAs 的强化方法作出全面、及时的分析，重点关注合金设计、制造和热机械加工等强化策略与所得显微组织——包括成分分布、位错行为、层错、孪晶、晶粒形貌、织构及物相组成——以及强度、塑性等力学性能之间的联系。从拉伸变形的角度，本文综述的强化策略可按其主要发挥作用的变形阶段分类，尽管这些类别并不互斥。溶质引起的晶格摩擦、晶界、位错、孪晶和第二相颗粒等预存特征，主要提高塑性流动起始时的阻力，因此直接增加屈服强度。相对地，持续累积的位错、变形孪晶、马氏体相变及 HDI 背应力等动态形成的障碍，使屈服后的应变硬化得以持续并延缓应变局部化，从而提高抗拉强度和均匀伸长率。尽管如此，许多强化机制会影响这两个变形阶段。例如，析出物最初阻碍位错运动，可提高屈服强度，同时也影响位错储存、载荷分配、基体亚稳性及变形诱发孪生或相变。类似地，异质结构和梯度结构既具有较高的初始变形阻力，也伴随持续演化的 HDI 硬化。因此，应按照主要贡献来理解以屈服强度为主的机制和以应变硬化为主的机制之间的区别，而不应将其视为严格的二元划分。

图 2 给出当前 HEAs 强化策略及其相关显微组织和强化效应的示意。这些策略包括固溶强化、位错强化、第二相强化、晶界（GB）强化、孪晶界（TB）强化、相变强化和 HDI 强化。作者认为，这篇更新且全面的综述可为发展新的强化理论提供指导，并有助于推动传统合金及 HEAs 的发展，尤其在合金设计、制造和后处理方面。

---

### 11. 结论

通过多种强化机制的耦合，HEAs 可获得富有吸引力的强度、塑性和结构稳定性组合。本文系统总结了 HEAs 的基本内在特征，包括高熵效应、晶格畸变效应、扩散迟滞效应及化学异质性。这些特征在不同程度上影响 HEAs 的热力学、动力学与力学响应，也为理解其多尺度强化机制提供重要背景。通过影响缺陷演化、相稳定性和原子尺度相互作用，这些内在特征决定不同强化机制的形成及协同。

HEAs 的强化策略可分为溶质强化、位错强化、第二相强化、晶界强化、孪晶界强化、相变强化和 HDI 强化。每种机制通过不同的显微组织调控途径，对材料性能产生独特贡献。固溶和 SRO 强化提高基体的晶格摩擦应力；变形孪晶及应变硬化在维持强度的同时提高塑性；第二相析出和晶界工程细化显微组织，并实现有效的载荷分配；相变和非晶化则引入 TRIP 效应及界面强化。合理耦合这些机制，可产生显著的协同强化效应，超越传统合金体系中的经典强度－塑性权衡。

近期研究表明，HEAs 优异的力学性能源自多种强化机制的协调作用，而不是某一种单独的强化途径。在此过程中，异质结构、多尺度相和动态变形模式相互作用，构建出用于载荷传递和应变协调的层级网络。对这种跨尺度耦合效应建立定量认识和理论模型，仍是未来设计与优化 HEAs 的核心挑战。总体而言，不断发展的 HEAs 强化框架既为面向性能的设计提供理论基础，也为突破传统合金设计范式及开发下一代高性能结构材料开辟道路。

---

### 12. 展望

尽管近年来取得显著进展，HEAs 的强化研究距离成熟且具有充分预测能力的领域仍有很长的路要走。未来进展不仅取决于发现新的合金成分，更取决于建立统一认识，阐明成分、局域化学异质性、相稳定性、缺陷演化、界面结构和加工历史如何共同支配多个长度尺度上的强化响应。因此，下一阶段 HEA 研究应超越对单一机制的孤立优化，转向机制集成、途径可控和面向应用的合金设计。

首要任务是建立更严格、更定量且专门适用于 HEAs 的强化理论。目前，包括固溶、Hall–Petch、位错和析出强化在内的许多经典模型仍可作为一阶近似，但把它们直接从传统合金移用于 HEAs 往往并不充分。主要原因在于，HEAs 中的相关参数受到局域化学有序、浓度起伏、显著晶格畸变、亚稳相组成以及变形路径依赖性的强烈影响。因此，未来工作应着重开发基于物理的模型，明确纳入化学异质性、缺陷－界面相互作用和动态演化的显微组织，以便更符合物理实质地定量评估各机制的强度贡献。尤其需要建立既能描述单独机制、又能描述其变形过程中耦合的预测框架，以合理设计兼具高强度和高塑性的 HEAs。

第二个关键方向是把局域化学异质性视为设计变量，而非仅仅视为结构复杂性。越来越多的证据表明，SRO、中程有序（MRO）、浓度波起伏和偏聚可显著改变位错迁移率、层错能、相稳定性及裂纹扩展行为。然而，这些局域特征的精确结构描述符及其与力学性能的定量关联仍未充分建立。因此，未来研究应结合原子分辨扫描透射电子显微术（STEM）、三维原子探针层析（3D-APT）、原位衍射及关联显微分析等先进实验技术，以及第一性原理计算、分子动力学和机器学习辅助的原子尺度建模，以确定哪些局域有序类型有益、它们在何种热机械条件下保持稳定，以及如何通过成分设计与加工控制有目的地引入它们。通过“化学显微组织工程”设计 HEAs 的能力，可能成为该领域最独特的前沿方向之一。

第三个前景是有意识地利用亚稳性。正如本文反复强调的，HEAs 中的亚稳性并非只是结构不确定性的来源；在得到恰当控制时，它可实现 TWIP、TRIP、双向相变、层级析出、有序－无序转变，甚至晶态向非晶态的转变。这些现象尤为有价值，因为它们在变形过程中引入动态形成的障碍、自适应的应变协调及持续的应变硬化。然而，亚稳性本身依赖路径，而且对成分、温度、应变速率、继承的缺陷状态和加载方式高度敏感。因此，未来研究应建立基于成分－温度－时间－应力关系的亚稳性图，使特定相变路径的激活能够被预测，而非仅靠经验发现。从定性认识转向定量控制，对于设计在复杂服役环境下性能稳定的 HEAs 至关重要。

另一个重要方向是以界面为中心设计异质及多相 HEAs。近期研究越来越清楚地表明，许多 HEAs 的优异性能并不只来源于相体积分数或晶粒尺寸，还来源于晶界、孪晶界、相界及化学无序界面区域的结构、化学成分、相干性与动态响应。在许多高性能体系中，这些界面同时充当位错运动的障碍、应变分配的场所、背应力的载体和变形协调性的调节者。因此，未来工作应由传统的“相设计”或“晶粒细化”转向“界面构筑设计”，协同调控界面密度、拓扑、偏聚状态、相干性及无序度。这种方法对于推进 HDI 强化、共晶 HEAs 和具有层级组织的多主元合金尤其有前景。

加工科学也将变得越来越重要。HEAs 中许多最成功的强化策略依赖非平衡加工途径，包括热机械处理、剧烈塑性变形、快速凝固、增材制造、离子注入以及变形后退火。这些方法不仅细化组织，也决定缺陷继承、析出途径、再结晶动力学和界面重构。然而，相同成分的合金在不同加工历史下可能呈现大不相同的响应，说明 HEAs 的强化本质上对工艺敏感。因此，未来研究应建立更清晰的成分－加工－显微组织－性能映射，并重视可重复性、工艺窗口和尺度敏感性。尤其需要解决从实验室规模的概念验证工艺转向具有工业相关性的制造途径这一重大挑战，才能实际应用 HEAs。

最后，HEA 强化的未来很可能依赖数据驱动设计与机制认识的结合。高通量计算、CALPHAD 辅助筛选、机器学习和自动化实验，为探索 HEAs 庞大的成分空间提供了有力工具，但其有效性取决于具有物理意义的描述符。一种有前景的策略是构建层级框架：先由热力学数据库约束相稳定性及相变倾向，再由机器学习驱动的原子尺度模拟提供晶格畸变、化学有序、层错能和界面相互作用等局域描述符。随后可将这些描述符纳入可解释的机器学习模型，识别多种强化机制能协同发挥作用、同时又不显著损失塑性的成分－加工窗口。结合针对性实验的主动学习策略，还可进一步提高对未探索成分区域的预测精度。通过这一途径，HEA 设计有望逐步从经验探索转向由热力学、原子尺度缺陷物理和多尺度强化原理指导的逆向设计。

总体而言，HEA 强化具有广阔前景。最大的机会并非简单增加元素数量或引入更复杂的显微组织，而是更深入地控制化学复杂性、结构异质性与变形动力学如何相互作用。一旦这种跨尺度耦合得到定量认识并被有意识地利用，HEAs 不仅会为突破传统的强度－塑性权衡提供新途径，也可能重新定义先进结构合金更广泛的设计理念。

---

## 结果与讨论子标题翻译

原文为综述，以主题章节组织，以下列出主体章节及其子标题；“结论”和“展望”已在上文完整翻译。

- 2. HEAs 的内在特征
    - 2.1. 高熵效应
    - 2.2. 晶格畸变效应
    - 2.3. 扩散迟滞效应
    - 2.4. 局域化学异质性
        - 2.4.1. 局域化学有序
        - 2.4.2. 局域化学起伏
    - 2.5. 亚稳性
        - 2.5.1. 热力学亚稳性
        - 2.5.2. 动力学亚稳性
- 3. 固溶强化
    - 3.1. 溶质原子
        - 3.1.1. 置换原子
        - 3.1.2. 间隙原子
    - 3.2. 短程有序／中程有序
    - 3.3. 成分起伏
    - 3.4. 小结
- 4. 位错强化
    - 4.1. 冷轧
    - 4.2. 低温轧制
    - 4.3. 剧烈塑性变形
    - 4.4. 增材制造
    - 4.5. 小结
- 5. 第二相强化
    - 5.1. 析出强化
        - 5.1.1. 脆性拓扑密排相／金属间化合物析出物的强化：σ 相
        - 5.1.2. 共格有序析出物的强化：L1₂ 析出物
        - 5.1.3. 有序 B2／L2₁ 析出物与层级析出结构的强化
    - 5.2. 弥散强化
    - 5.3. 离子注入
    - 5.4. 小结
- 6. 晶界强化
    - 6.1. 再结晶
    - 6.2. 快速凝固
    - 6.3. 异质形核
    - 6.4. 晶界偏聚
    - 6.5. 小结
- 7. 孪晶界强化
    - 7.1. TWIP 效应
    - 7.2. 多轴冷锻
    - 7.3. 低温孪晶
    - 7.4. 小结
- 8. 相变强化
    - 8.1. 热处理
    - 8.2. TRIP 效应
        - 8.2.1. 从 BCC 向 HCP 转变
        - 8.2.2. 从 FCC 向 HCP 转变
        - 8.2.3. 从 FCC 向 BCC 转变
        - 8.2.4. FCC 与 HCP 之间的双向相变
    - 8.3. 非晶化
    - 8.4. 小结
- 9. HDI 强化
    - 9.1. 异质晶粒结构
    - 9.2. 梯度结构
    - 9.3. 谐波结构
    - 9.4. 双相／多相结构
    - 9.5. 层叠结构
    - 9.6. 小结
- 10. 集成强化
    - 10.1. 策略
        - 10.1.1. 先天静态机制与后天动态机制
        - 10.1.2. 强化机制之间的协同耦合
    - 10.2. 建模
        - 10.2.1. 固溶强化
        - 10.2.2. 晶界强化
        - 10.2.3. 位错强化
        - 10.2.4. 析出强化
    - 10.3. 小结

---

## 图表题翻译

图 1：当前 HEAs 与其他传统合金的拉伸屈服强度和伸长率比较（传统合金数据来自文献 [23,24]；HEAs 数据见文献 [27–42]）。

图 2：当前 HEAs 强化策略示意图。

图 3：HEAs 中各种效应的示意图：（a）高熵效应 [2]；（b）晶格畸变；（c）扩散迟滞；（d）局域化学异质性。

图 4：高熵合金的晶格弛豫、弹性畸变能与相稳定性：（a–b）势能随原子间距的变化，说明局域晶格弛豫使弹性能降低 [80]；（c）不同合金中均方根残余应变（εRMS）与相组成的关系 [81]。

图 5：HEAs 中局域化学异质性的比较与分类：（a）HEAs 和传统合金局域结构特征示意图 [92]；（b）HEAs 中典型原子尺度结构示意图 [93]。

图 6：HEAs 中局域化学有序的实验观察：（a–c）单个 SRO 和 MRO 区域中 Cr、Ni、Co 和 Al 元素分布的能量色散谱（EDS）图及局部放大图 [103]；（d–e）暗场透射电子显微镜（TEM）图中框选区域的放大图，红圈标出已识别的 SRO 畴 [43]；（f）沿 [104] 晶带轴获取的纳米束电子衍射图；（g）利用弥散反射获取的能量过滤暗场 TEM 图；（h）显示 FCC 晶格的逆快速傅里叶变换图；（i）图 f 和 g 的叠加图，插图为化学短程有序（CSRO）区域的放大图 [102]。

图 7：由相应 EDS 图获得的原子尺度元素分布图及各元素原子分数的对应线扫描分布：（a）CrFeCoNiPd 合金 [105]；（b）CrCoNi-3W 合金 [107]。

图 8：FCC 和难熔 BCC HEAs 中具有代表性的热亚稳性与相分解：（a）CoCrFeMnNi HEA 的三维原子探针层析（3D-APT）重构图 [44]；（b）Cr-Mn-Fe-Co-Ni 合金的赝二元相图 [130]；（c）HfNbTaTiZr HEA 的晶格参数和 X 射线衍射（XRD）图谱 [131]。

图 9：HEAs 中有代表性的热激活及变形驱动的亚稳演化：（a）Fe80-xMnxCo10Cr10 HEAs 的 XRD 和电子背散射衍射（EBSD）图 [48]；（b）FCC 和 L2₁ 相中析出机制的示意图 [146]；（c）纳米结构 HEAs 的示意图 [147]；（d）低界面能 HEA 在准静态和高应变速率压缩下的变形机制 [148]。

图 10：FCC HEAs 中具有代表性的原子尺寸失配强化：（a）CrFeCoNiPd 与 CrMnFeCoNi 合金原子应变分布的比较；（b）CrFeCoNiPd 和 CrMnFeCoNi HEAs 在 293 K 与 77 K 下测得的单轴拉伸应力－应变曲线 [105]；（c）退火态 VCoNi 与 CrCoNi 合金的工程应力－应变曲线；（d）局域晶格畸变效应的第一性原理计算 [158]。

图 11：置换型合金化对 HEAs 拉伸响应和相辅助强化的影响：以下合金的工程应力－应变曲线：（a）V₀.₅Cr₀.₅CoNi HEAs [160]；（b）CrCoNi-3W、CrCoNi、Ni-3W 和 Ni 合金 [107]；（c）Co₃₀Cr₁₀Fe₁₀Al₁₈Ni₃₂₋ₓMoₓ HEAs [164]；（d）(FeNi)₆₇Cr₁₅Mn₁₀₋ₓAl₄Ti₄Moₓ HEAs [165]。

图 12：下列合金的拉伸工程应力－应变曲线：（a）Fe39.5Mn10Co20Cr20Ni10C0.5 HEAs [170]；（b）FeNiCoCrMn-0.5 C HEAs [195]；（c）含 0.8 at% C 的 CoCrFeMnNi HEAs [196]；（d）CoCrFeNiMnCx HEAs [197]。

图 13：添加 N 和 B 对显微组织演化及拉伸性能的影响：（a）0 N 和 0.52 N CrMnFeCoNi HEAs 在低温下的组织演化示意图 [175]；（b）0 N 和 0.52 N CrMnFeCoNi HEAs 的拉伸工程应力－应变曲线 [175]；（c–d）不同 B 掺杂量的 CoCrNi 合金的拉伸工程应力－应变曲线及 dσ/dε－真应变曲线 [181]。

图 14：充氢对 CoCrFeMnNi HEAs 变形孪生和拉伸行为的影响：（a）充氢条件下 CoCrFeMnNi HEAs 的拉伸工程应力－应变曲线；（b）氢化 CoCrFeMnNi HEA 试样断口附近的高密度纳米孪晶 [192]。

图 15：经 SRO 界面强化合金的显微组织演化与力学响应：（a–c）SS 合金的变形机制；（d–e）SS 合金、S′ 合金、S 合金及铸态合金的拉伸工程应力－应变曲线与应变硬化率演化 [28]。

图 16：多尺度化学有序对缺陷演化和力学性能的影响：（a）纳米析出物的高角环形暗场扫描透射电子显微镜（HAADF-STEM）图；（b）2% 应变时沿 [001] 晶带轴观察的 L1₂ 纳米析出物的高分辨 HAADF-STEM 图；（c）拉伸工程应力－应变曲线及加工硬化率（dσ/dε）随真应变的变化 [223]；（d–e）快速傅里叶变换（FFT）图中的纳米尺度局域有序（NLRO）和 SRO 斑点；（f）CoNiV-AlTi HEAs 的工程应力－应变曲线 [224]。

图 17：有序间隙原子复合体的形成及其力学效应：（a）铸态 TiZrHfNb、(TiZrHfNb)98O2（O-2）及 (TiZrHfNb)98N2（N-2）HEAs 的拉伸应力－应变曲线；（b）应变为 8% 的 O-2 HEA 中的位错；（c）钉扎点的 STEM 环形明场（ABF）图 [19]；（d–f）Ti-30Zr-xNb-yO 的力学性能 [40]。

图 18：CrFeCoNiPd 和 CrMnFeCoNi HEAs 中纳米尺度化学起伏、位错演化与力学响应之间的关系：（a）通过拟合同步辐射小角 X 射线散射数据获得的成对距离分布函数；（b）位错密度随真应变的演化；（c）螺位错比例随真应变的演化；（d）真应力－应变曲线 [234]。

图 19：HfNbTiVAl₁₀ HEA 中多尺度局域化学起伏及其强化与应变硬化效应：（a–c）HfNbTiVAl₁₀ 合金中具有多级化学起伏（CFs）的层级异质结构；（d）该合金的变形机制 [240]。

图 20：冷轧对代表性 HEAs 位错累积和拉伸性能的影响：（a）压下率对 (Fe₅₀Mn₃₀Co₁₀Cr₁₀)₉₇C₂Mo₁ HEA 的位错密度及拉伸响应的影响 [247]；（b）CoCrFeNiMo₀.₁₅ HEAs 的工程应力－应变曲线 [249]；（c–d）压下率对 Fe₃₅Ni₃₅Cr₂₀Mn₁₀ HEAs 的位错密度及拉伸响应的影响 [250]。

图 21：（a）CoCrFeNi2.1Nb0.2 HEAs [47] 和（b）CoCrFeMnNi HEAs [272] 的拉伸工程应力－应变曲线；CoCrFeNiNb0.1 HEAs 厚度减少 25% 后的明场 TEM 和高分辨 TEM 图：（c–f）低温轧制；（g）室温轧制 [267]。

图 22：等通道转角挤压（ECAP）加工合金的显微组织演化与力学响应：CoCrNi 试样经过（a–b）一次、（c–d）两次和（e–f）三次 ECAP 后的 TEM 表征；（g）均匀化态与 ECAP 加工 CoCrNi MEA 的强度－塑性关系 [286]；（h）ECAP 加工合金的工程应力－应变曲线 [287]。

图 23：增材制造（AM）诱导的胞状位错网络在 HEAs 中的强化贡献与演化：（a）SLM-FCNAT HEA 的强化分量分解 [291]；（b）打印态与 CP 难熔高熵合金（RHEA）的压缩应力－应变曲线；（c–f）CP RHEA 在约 10% 应变时的位错结构：（c）位错滑移至胞壁；（d）胞状形貌的 HAADF 图；（e、f）分别位于胞壁及胞内的 Frank–Read 位错源 [292]。

图 24：退火态低成本 HEAs 的超细显微组织：（a）反极图（IPF）；（b）带衬度（BC）图；（c）XRD 图谱；（d）拉伸工程应力－应变曲线；（e）77 K 下的断口形貌 [308]。

图 25：块体 Fe25Co25Ni25Al10Ti15 HEAs 的显微组织：（a）FCC 相中的高密度 γ′ 纳米析出物；（b）γ′ 纳米析出物内部的 γ*；（c）示意图；（d）拉伸工程应力－应变曲线 [301]。

图 26：HEAs 中有代表性的共格 L1₂ 析出强化及相关变形机制：（a–b）Al7Ti7 合金的扫描电镜（SEM）与 TEM 图；（c）Al7Ti7 合金变形亚结构随拉伸载荷增加的动态演化；（d）多组元金属间纳米析出物（MCINPs）合金的工程应力－应变曲线与断口表面形貌 [20]；（e）4.2 K 下断裂试样中形成 Hirth 锁的高分辨 TEM 图；（f）Co₃₆Ni₄₆Mo₁₁Al₇ 合金的工程应力－应变曲线；（g）Hirth 锁机制示意图 [311]。

图 27：有序 B2／L2₁ 强化成分复杂合金的变形行为与力学响应：（a–i）成分复杂钢（CCS）在低温拉伸变形过程中的组织演化；（j）CCS 的拉伸工程应力－应变曲线 [319]；（k）Fe30Cr15V15Ni20Al20 HEAs 的压缩工程应力－应变曲线 [320]。

图 28：氧化物弥散强化 HEAs 的显微组织与力学性能：（a–f）挤压态氧化物弥散强化（ODS）FeCrNi HEAs 中不同氧化物纳米颗粒的高分辨 TEM 图；（g）ODS FeCrNi HEAs 的拉伸工程应力－应变曲线 [335]；（h）CoCrFeMnNi HEAs 的压缩应力－应变曲线 [338]。

图 29：FeNiCoCr HEA 中氦纳米气泡的力学与化学效应：（a）未注入 HEA（U-HEA）中由孪晶介导的变形；（b）高压氦纳米气泡 HEA（HPHNB-HEA）中由层错介导的变形 [295]；（c）He 注入峰值位置及（d）未辐照区域试样中 Fe、Ni、Co、Cr 的原子分布图；（e）跨越 He 气泡测得的一维浓度分布 [296]。

图 30：再结晶 HEAs 中随晶粒尺寸变化的显微组织和力学性能：（a–c）晶粒尺寸分别为（a）4.4 μm、（b）50 μm、（c）155 μm 的 CoCrFeMnNi 合金背散射电子（BSE）图；（d–e）CoCrFeMnNi 合金的（d）0.2% 偏移屈服应力及（e）断裂伸长率对温度和晶粒尺寸的依赖关系 [126]；（f）Co36Fe36Cr18Ni10 合金随退火温度变化的显微组织演化示意图 [371]。

图 31：以下材料的拉伸工程应力－应变曲线：（a）VB (0.43/0.5)-EHEA 与 VBSi (0.2/0.149)-EHEA [377]；（b）AC 合金、S 合金及 SR (650, 700, 750) 合金 [378]；（c）CoCrFeNi2(V6B3Si)0.149 共晶高熵合金（EHEA）的球化＋再结晶工艺路线 [378]。

图 32：铸态与选区电子束熔化制备的 AlCoCrFeNi HEAs 的显微组织和压缩性能：（a）垂直于构建方向的截面上，选区电子束熔化试样的 IPF 图和物相图 [368]；（b）选区电子束熔化试样与铸态试样的代表性压缩应力－应变曲线 [361]。

图 33：颗粒辅助异质形核及增材制造 HEAs 的晶粒细化：（a–c）通过激光金属沉积（LMD）制备、分别添加 0 wt%、5 wt%、10 wt% WC 的 CrMnFeCoNi HEA 基复合材料的 IPF 图，以及（d–e）其拉伸曲线 [405]；（f）选区激光熔化（SLM）制备的 HEA-Cr3C2 试样的 SEM 与 EDS 元素分布图 [406]。

图 34：晶界偏聚对界面结合及凝固开裂行为的有益效应：（a）取自含大角度晶界区域的原子探针层析（APT）针尖的明场 TEM 图；（b）掺 B（30 ppm，红色）和未掺杂（黑色）的单相 Fe20Mn20Cr20Co20Ni20 HEAs 的拉伸应力－应变曲线 [182]；（c）SLM 制备的 CoCrFeNi、Al0.1CoCrFeNi、Al0.5CoCrFeNi、Al1.0CoCrFeNi 的代表性光学图像；（d）Al0.5CoCrFeNi 试样残余应力最小化的示意图 [413]。

图 35：通过纳米尺度无序界面层重构晶界：（a）突出显示纳米尺度界面无序结构的示意图；（b）纳米尺度无序界面－超细晶材料（NDI-SM）和 Ni3Al 型合金（Ni3Al-2.5 at% B）的拉伸应力－应变曲线 [415]；（c）无序界面纳米层（DINL）及有序晶粒内部的化学与原子结构；（d）打印态和热稳定化处理的 Ni58.48Co18.9Si11.6Ti6.6Al4.4B0.02 试样的拉伸应力－应变曲线 [416]。

图 36：FCC HEAs 中的孪晶－位错相互作用及 TWIP 辅助的力学性能：（a–c）变形过程中的位错与孪晶序列；（d）有孪晶和无孪晶两个纳米柱压缩试验的工程应力－位移曲线 [427]；（e）Fe35Ni35Cr20Mo5Al5 HEA 在 298 K 和 77 K 下的工程应力－应变曲线；（f）该合金中的变形孪晶 [429]。

图 37：代表性 FCC HEAs 中与孪晶有关的显微组织演化及力学响应：（a–h）不同锻造循环次数后的显微组织演化；（i）Al0.1CoCrFeNi HEAs 的工程应力－应变曲线 [441]；（j）RMC-550、RMC-650、CMC-550 及 CMC-650 试样的工程应力－应变曲线 [442]。

图 38：深冷处理后位错和孪晶的演化及相关力学响应：（a–c）PC6＋DCT1 [450] 和（d–f）PC6＋DCT2 [450] 中的位错结构及孪生；（g）在 1400 W 下制备的打印态与深冷处理（DCT）试样沿扫描方向测得的拉伸曲线 [453]；（h）有／无充氢条件下，AP、HT 及 DCT 试样的拉伸应力－应变曲线 [451]。

图 39：热处理诱发的相变与相分解对拉伸性能的影响：（a–b）下列 HEAs 的拉伸应力－应变曲线：（a）Al0.5CoCrFeNi [466]；（b）FeCoCrNiMn [168]；（c）HEA 在 500 °C 退火后的分解动力学 [168]。

图 40：TaxHfZrTi HEAs 中依赖成分的相组成及应力诱发 BCC→HCP 转变：（a）铸态 Tax HEAs 的 XRD 图谱和 EBSD 图；（b）代表性拉伸真应力－应变曲线；（c）Ta0.4HfZrTi 合金的原位中子衍射图谱随外加应力的演化；（d）（110）BCC 峰与（101）HCP 峰的相对强度随外加应力的演化 [23]。

图 41：亚稳 HEAs 中具有代表性的 FCC→BCC 相变辅助强化：（a）示意图显示高温下不含析出物的奥氏体在淬火至室温后转变为马氏体（A1），以及高温下含析出物的奥氏体在淬火至室温后成为含析出物的残余奥氏体（A2）[486]；（b）水淬后 FNAT-m-47h 的完全马氏体组织 [486]；（c）水淬后 FNAT-47h 中的等轴 FCC 区和透镜状 BCC 区 [486]；（d）本研究所讨论合金在 298 K 和 77 K 变形时的力学响应 [482]；（e）V10Cr10Co30Fe50-xNix 在 298 K 和 77 K 下的工程应力－应变曲线 [484]。

图 42：亚稳 HEAs 中应变诱发的双向 FCC↔HCP 相变及伴随的纳米孪生：（a）原位低角环形暗场 STEM（LAADF-STEM）系列图像，显示双相 HEA（Fe50Mn30Co10Cr10）中的正向（FCC→HCP）及逆向（HCP→FCC）转变 [150]；（b）CrCoNi 合金中双向相变及相关 FCC 纳米孪生的示意图 [496]。

图 43：HEAs 中具有代表性的变形诱发非晶化途径：（a–i）含不同数量主元素的各试样中，应变诱发的晶格演化 [507]；（j）针对承受不同程度变形的等原子比 CrCoNi 基 HEAs 提出的层级变形机制范式 [502]。

图 44：代表性异质晶粒合金的拉伸性能及局域化变形行为：（a）AN 与 AG 试样的拉伸应力－应变曲线 [523]；（b）不同退火处理后 (FeCoCrNi)90Al10 HEA 的拉伸应力－应变曲线；（c）850 °C 退火 5 min 的试样在约 11.9% 拉伸应变前后的 EBSD IPF、物相及核平均取向差（KAM）图 [309]。

图 45：具有梯度胞状结构的 Al0.1CoCrFeNi HEA 的显微组织梯度与拉伸响应：（a–c）梯度位错结构的典型显微组织及结构梯度；（d–e）梯度位错结构（GDS）、粗晶（CG）和细晶（FG）试样的工程应力－应变曲线与应变硬化率曲线 [531]。

图 46：HEAs 中含梯度孪晶的显微组织及相应拉伸性能：（a）经表面旋转滚压（RASP）处理的 Co21.5Cr21.5Fe21.5Mn21.5Ni14 板材的梯度组织和高密度孪晶 [535]；（b）Co21.5Cr21.5Fe21.5Mn21.5Ni14 HEAs 的拉伸真应力－应变曲线 [535]；（c）CoCrFeNiMn Cantor 合金的拉伸工程应力－应变曲线 [534]。

图 47：烧结试样在球磨（a）0 h、（b、e）50 h、（c）100 h、（d）150 h 后的 IPF 图；（f）壳层占比及壳层／核心平均晶粒尺寸随球磨时间的演化；（g）块体试样的名义应力－应变曲线；（h）块体试样的拉伸真应力－应变曲线及相应的应变硬化率曲线 [540]。

图 48：热机械加工对 AlCoCrFeNi₂.₁ 共晶高熵合金（EHEAs）拉伸响应和应变硬化行为的影响：（a–b）不同轧制和退火条件下的工程应力－应变曲线 [269,548]；（c–d）AE、AE-A400 和 AE-A600 试样的工程应力－应变曲线及相应加工硬化率 [551]。

图 49：激光粉末床熔融（L-PBF）制备的 AlCoCrFeNi2.1 EHEA 的拉伸响应和双相纳米层片结构：（a）打印态与退火态的工程应力－应变曲线；（b）纳米层片结构的 SEM 图；（c）BCC 和 FCC 纳米层片的 TEM 图及相应衍射花样；（d）打印态 BCC 与 FCC 层片的厚度分布 [30]。

图 50：EHEAs 中具有代表性的双重异质层片结构及力学性能：（a）铸态 EHEA 的 EBSD 物相图；（b）显示退火孪晶的 TEM 图；（c）显微组织示意图；（d）双重异质层片（DPHL）HEAs 的拉伸应力－应变曲线 [560]；（e）CR-A750 EHEA 的 EBSD 物相图；（f–g）位错塞积、位错缠结与变形孪晶的 TEM 图；（h）CR-A750 EHEA 的拉伸应力－应变曲线 [262]。

图 51：(AlCrFe₂)₆₅Ni₃₅ 共晶多主元合金（EMPEA）的蠕虫状共晶组织、力学性能及异质变形：（a）EBSD 物相图，显示 58.8% FCC 相和 41.2% BCC／B2 相；（b）FCC 与 BCC／B2 相的明场 STEM 图；（c）BCC 相的分解；（d）拉伸应力－应变曲线；（e）FCC 相厚度分布；（f）15% 拉伸应变后总体显微组织、FCC 相及 BCC／B2 相的 KAM 分布 [566]。

图 52：异质再结晶区和未再结晶区及其对拉伸变形与断裂的影响：（a）再结晶（RX）区的 ABF-STEM 图；（b）未再结晶（NRX）区的 LAADF-STEM 图；（c）添加 Al 和 C 的 CoNiV HEA 的拉伸应力－应变曲线；（d–e）微裂纹形核和扩展机制 [570]。

图 53：共格纳米层片（CNL）HEA 的结构－界面－力学响应关系：（a–c）FCC／L1₂ CNL 构型及层片厚度分布；（d、e）共格 FCC／L1₂ 界面及元素分配；（f）CNL 合金与剧烈变形及常规加工合金的拉伸响应比较；（g）有助于维持应变硬化的变形诱发层错（SF）网络及 Lomer–Cottrell 锁 [25]。

图 54：HEAs 强化方法的示意图。

图 55：屈服强度的示意性分解，包括本征晶格摩擦强度，以及固溶、晶界、位错和析出强化的估算贡献 [46]。

---

## 指定章节翻译

### 2. HEAs 的内在特征

在讨论 HEAs 的强化方法之前，本节先作简要的概念澄清。作者无意重复已有几篇经典综述详细论述过的 HEAs 基本概念或发展历史。更重要的是，HEAs 所谓的“核心效应”仍存在争议，不应被视为普遍适用或能够决定所有 HEA 体系特征的性质。因此，本节并不试图解决这些争论，或建立一套确定性的内在效应；它仅概述一些可能使 HEAs 区别于传统合金、并可能影响其强化行为及组织－性能关系的特征。这些特征是否普遍存在及其物理意义，强烈依赖具体合金成分、相组成、局域化学与结构状态、加工历史、温度和其他相关条件。因此，它们在不同 HEA 体系中可能并不一样显著，甚至可能不适用。本文只将这些特征作为理解下文强化机制的概念框架。

由于等原子比或近等原子比组成，HEAs 通常被认为具有独特特征，其中包括 J. W. Yeh 提出的四种核心效应：高熵效应、扩散迟滞效应、晶格畸变效应和“鸡尾酒”效应 [52]。本节依据近期文献 [65,66]，对 HEAs 的特征作出更新且批判性的评述，如图 3 示意。这些特征涉及五个方面：（1）热力学：高熵；（2）动力学：扩散迟滞；（3）结构：晶格畸变；（4）成分：局域化学异质性；（5）性能：“鸡尾酒”效应。特别地，近期报道的局域化学有序和成分起伏等局域成分特征，在这里被引入为一种新效应。此外，S. Ranganathan 首先描述的著名“鸡尾酒”效应 [67]，意指多组元合金可能呈现出乎意料的协同性能。与其他效应不同，鸡尾酒效应更多是一种比喻，而不是严格定义的理论概念。由于缺乏严谨的科学基础，且表述不够精确，该效应也可能适用于含多种元素的传统合金。因此，本节不把鸡尾酒效应作为 HEAs 的内在特征来讨论。另外，HEAs 在中等温度下的亚稳性也值得关注，故同样被列为内在特征之一。

#### 2.1. 高熵效应

J. W. Yeh 首先提出的高熵效应认为，较高的熵值会降低固溶相的 Gibbs 自由能，促使固溶相而非构型熵较低的金属间化合物形成 [52,68]。根据式（1），其中 $G$ 为 Gibbs 自由能，$H$ 为焓，$T$ 为温度，$S$ 为熵，较高的混合熵能够稳定固溶相。

$$G=H-TS \tag{1}$$

对于 HEAs，高熵特征尤其可归因于等摩尔成分设计。根据 Boltzmann 假设，含 $n$ 种元素的规则溶液的混合熵表示为 [69]：

$$\Delta S_{\mathrm{mix}}=-R\sum_{i=1}^{n}c_i\ln c_i \tag{2}$$

其中，$c_i$ 为第 $i$ 种组元的摩尔分数，$\sum_{i=1}^{n}c_i=1$，$R=8.314\ \mathrm{J\,K^{-1}\,mol^{-1}}$。等摩尔合金体系的混合熵通常达到最大。例如，在模型三元合金体系的 $\Delta S_{\mathrm{mix}}$ 示意图（图 3a）中，合金成分越接近中心区域，$\Delta S_{\mathrm{mix}}$ 越大 [2]。此外，固溶相的混合熵比金属间化合物高 [52]。因此，HEAs 中稳定相很可能是固溶体而非金属间化合物。而且，预期 HEAs 的整体有序程度随温度升高而降低；因此，即使铸态合金含有有序相，在升高温度时也可转变为无序固溶相。

但值得注意的是，某些 HEAs 虽然含有超过五种等原子比元素，却形成单相或近单相金属间化合物而非无序固溶体，例如 CoFeMnTiVZr 的单相 C14 相 [70]，以及 AlTiVYZr 和 ZrTiVCuNiBe 中的复杂金属间化合物相 [71]。此外，与高熵效应的预期相反，随构成元素数量增加，HEAs 形成单一固溶体的可能性反而降低 [72]。Senkov 等人指出，构型熵随元素数量增加而缓慢上升，金属间化合物形成的概率却增加得更快 [72]。这说明，在某些合金体系中，构型熵达到最大或有所增加仍不足以稳定无序固溶相。Luan 等人采用扰动模型评价 HEAs 的成相行为，也得到了类似结论 [73]。对实验数据的综合统计分析进一步确认，高混合熵并非控制等原子比 HEAs 形成固溶体的决定因素；其他因素还包括原子尺寸差和混合焓 [74]。

此外，HEAs 中报道的单相或近单相结构并不只有单相无序固溶体，还包括金属间化合物、非晶相、准晶和陶瓷。虽然当前统计结果确认无序固溶体是主要类型 [3]，但这可能反映了当前研究更倾向于关注性能较好的固溶体。例如，高熵金属间化合物因其室温脆性似乎不是 HEA 研究的主要方向，这不可避免地降低了其在现有 HEA 家族中的占比。更重要的是，考虑到潜在合金的数量极其庞大，现有统计结果只是冰山一角。因此，不应把高熵效应解释为“构型熵最大即可保证形成无序固溶体”的规则，而应将其理解为构型熵对竞争相之间 Gibbs 自由能平衡的温度依赖性贡献。在 HEA 设计中，构型熵仍是有用的热力学描述符，但评价它对相稳定性的影响时，必须同时考虑混合焓、原子尺寸失配、局域化学相互作用和温度。

#### 2.2. 晶格畸变效应

HEAs 的另一个典型特征是显著的晶格畸变，在以体心立方（BCC）为主的 HEAs 中尤其如此 [46,75–79]。与晶格位置主要由一两种元素占据的传统合金不同，HEAs 中不同尺寸的元素占据晶格位置，不可避免地造成晶格畸变和晶格应变（图 3b）。因此，选取适当的“理想晶格”作为参考态，已成为定量描述晶格畸变的关键。针对这一问题，Ye 等人 [80] 基于密度泛函理论和第一性原理计算，系统研究了理想晶格的选择方法。结果表明，“畸变晶格”的势能低于“理想晶格”的势能；通过调整晶胞形状，原子半径和模量失配所产生的弹性畸变能得到释放（图 4a–b）。进一步对数百种合金成分的残余体应变均方根（$\varepsilon_{\mathrm{RMS}}$）与相稳定性的关系进行统计分析发现，晶格畸变产生的弹性应变能显著影响单相晶体结构的稳定性，如图 4c 所示 [81]。从晶态向玻璃态转变时，残余应变均方根和无量纲弹性能呈现类似趋势。具体而言，当残余应变均方根超过 10% 时，高熵合金倾向于形成玻璃态结构。

2008 年，Zhang 等人 [71] 提出原子尺寸差参数 $\delta$，用以量化 HEAs 中平均原子尺寸差的效应。$\delta$ 定义为：

$$\delta=\sqrt{\sum_{i=1}^{n}c_i\left(1-\frac{r_i}{\bar r}\right)^2},\qquad \bar r=\sum_{i=1}^{n}c_i r_i \tag{3}$$

$\delta$ 被认为与晶格畸变有关，通常用于表示原子尺寸差对结构不稳定性的影响；其中 $c_i$ 为原子分数，$r_i$ 为相应原子的原子半径。然而，$\delta$ 参数可能无法从物理上描述晶格畸变效应。作为替代，定义 $\alpha_2$ 为某原子对及其对应原子对之间的无量纲位移，以表示局域原子畸变 [82]：

$$\alpha_2=\sum_{j\ge i}^{n}c_i c_j\frac{|r_i+r_j-2\bar r|}{2\bar r} \tag{4}$$

其中，$c_i$ 和 $c_j$ 分别表示第 $i$、$j$ 种原子的原子分数，$r_i$ 和 $r_j$ 为其原子半径。研究发现，新参数能有效解释 HEAs 的晶格畸变和内禀应变能 [82]。目前，显著晶格畸变效应被用于解释 HEAs 中 X 射线衍射峰强度降低、固溶强化增加以及电导率和热导率下降等现象 [3]，从物理上看似乎合理。像差校正 STEM、四维 STEM（4D-STEM）和元素特异性局域结构表征的进展，为直接测量局域原子位移、应变分布和键长变化提供了可能。然而，晶格畸变的大小及其对固溶强化的独立贡献仍难以定量确定，因为晶格畸变与化学相互作用及局域成分异质性紧密耦合。因此，仍需开展系统研究，建立实验测得的晶格畸变与力学性能之间可靠的联系。

#### 2.3. 扩散迟滞效应

慢扩散假说最早于 2004 年提出，最初仅基于对这类合金中析出、晶粒长大和相变动力学缓慢的定性观察 [83–85]。人们普遍认为，缓慢的扩散动力学是 HEAs 具有良好结构与热稳定性以及优异力学性能的根本原因。扩散迟滞效应与晶格畸变密切相关，意指 HEAs 的扩散动力学比传统合金缓慢（图 3c）。J. W. Yeh 等人认为 [52]，局域原子构型变化导致键合差异，进而造成局域位点能的差别。在传统合金中，原子迁移至低能位点后，局域原子构型基本不变；但在溶质浓度较高的 HEAs 中，原子更可能被此类位点“困住”。相反，若原子跃迁至高能位点，它又很可能跳回原来的位置 [52]。这两种情况均会降低 HEAs 的扩散速率。

与传统二元或三元合金相比，在 HEAs 等多组元体系中测定扩散系数的实验更复杂，因此目前报道的相关数据仍较少。随着组元数量增加，不同组元之间的热力学相互作用愈发突出，对每一种组元的扩散行为产生显著影响。Manning 等人通过理论建模 [86] 建立了一系列表达式，将多组元体系中的主扩散系数、交叉扩散系数、示踪扩散系数及热力学因子联系起来。具体关系为：

$$D_{ii}=\frac{2D_i^*}{M_0}\left[\left(\frac{M_0}{2}+P_i\right)\phi_{ii}+\sum_{s\ne i}^{n}P_s\phi_{si}\right] \tag{5}$$

$$D_{is}=\frac{2D_i^*}{M_0}\frac{X_i}{X_s}\left[\left(\frac{M_0}{2}+P_i\right)\phi_{is}+P_s\phi_{ss}+\sum_{t\ne i,s}^{n}P_t\phi_{ts}\right] \tag{6}$$

其中，

$$P_i=\frac{X_iD_i^*}{\sum_{m=1}^{n}X_mD_m^*},\qquad \phi_{ij}=\frac{X_j}{RT}\frac{\partial\mu_i}{\partial X_j} \tag{7}$$

在式（5）至式（7）中，$D_i^*$ 表示组元 $i$ 的示踪扩散系数，$\mu_i$ 为组元 $i$ 的化学势，$\phi_{ij}$ 为热力学因子，$X_i$ 为组元 $i$ 的摩尔分数，$M_0$ 是仅取决于晶体结构的纯数；对于面心立方（FCC）固体，$M_0=7.15$ [86]。此外，借助适用于多组元体系的扩展 Darken 方程，内禀扩散系数可与实验可测的互扩散系数相关联。因此，假定摩尔体积恒定，可表示为 [86]：

$$\widetilde D_{ij}^{,n}=(1-X_i)D_{ij}^{,n}-X_i\sum_{p\ne i}^{n}D_{pj}^{,n} \tag{8}$$

其中，

$$D_{pj}^{,n}=D_{pj}-D_{pn} \tag{9}$$

Dash 等人近期依据 Manning 的理论框架 [87] 提出新方法：仅通过巧妙地使两种不同类型的扩散偶相交，即可系统确定多组元体系的各种扩散系数。在忽略空位风效应的假设下，内禀扩散系数与示踪扩散系数的关系可表示为：

$$D_{ij}^{,n}=\frac{X_i}{X_j}D_i^*\phi_{ij}^{,n} \tag{10}$$

其中，

$$\phi_{ij}^{,n}=\frac{x_j}{RT}\left(\frac{\partial\mu_i}{\partial x_j}-\frac{\partial\mu_i}{\partial x_n}\right) \tag{11}$$

Tsai 等人最早报道在 HEAs 中观察到扩散迟滞 [88]。他们发现，CoCrFeMn0.5Ni 合金的扩散系数确实低于三元合金和纯金属；相应地，其活化能高于可比较的合金 [88]。他们还利用准化学模型分析不同基体中晶格势能的起伏。Tsai 等人认为，晶格势能起伏越大，对原子扩散形成的陷阱和势垒越显著，活化能因而越高，从而解释 HEAs 中的扩散迟滞效应 [88]。

HEAs 的慢动力学假说被用于解释纳米尺寸金属间化合物的析出、抗再结晶能力、高温强度和优异的抗蠕变性能 [52,54]。反过来，这些现象和性能有时也被视为支持扩散迟滞效应的间接证据。然而，与高熵效应和晶格畸变效应类似，扩散迟滞效应仍有争议。例如，两篇批判性综述 [3,54] 指出，以熔点归一化文献 [88] 的数据时，CoCrFeMn0.5Ni 中测得的扩散系数低于纯金属和传统合金。另外，Verma 等人 [89] 指出，在某些 HEAs 中观察到的扩散减缓行为似乎与特定元素的存在密切相关，而非组元数量增加所引起的普遍特征。多数研究表明，只有将扩散数据按合金熔点归一化时，HEAs 才呈现扩散减缓；若按绝对温度分析示踪扩散系数，则未观察到明显的扩散减缓。不过，也有研究认为，若以互扩散系数为判据，可能检测到扩散减缓。需要注意的是，多数相关结论建立在理想体系假设之上，这可能引入显著误差。鉴于各组元扩散系数的实验数据有限 [88]，目前还不能将扩散迟滞推广至所有 HEAs，而应针对具体合金体系、扩散物种和温度范围进行评价。

#### 2.4. 局域化学异质性

许多研究已经证实，即使 HEAs 呈现单一固溶相，其成分也并不均匀。化学分布的不均匀性出现在不同尺度，包括宏观偏析和局域化学异质性（LCH）（图 3d）。自 HEAs 研究之初，就已观察到宏观偏析，例如铸态 CrMnFeCoNi Cantor 合金枝晶间与枝晶区之间的成分差异。凝固期间，溶质元素被排斥到固／液界面前沿的液相中，造成元素偏析。这种现象在传统合金中也很常见，因而不是 HEAs 的内在特征。但由于 HEAs 独特的原子特征，与传统合金相比，原子或纳米尺度的 LCH（例如纳米尺度化学起伏和 SRO／中程有序 MRO）在 HEAs 中似乎较为普遍 [90,91]。这种异质性最初由 HEAs 局域成分起伏的模拟预测，近期又通过三维原子探针层析（3D-APT）和 STEM-HAADF 等先进表征技术证实。为更好地理解 HEAs 的原子尺度结构，Ding 等人 [92] 比较了 HEAs 与传统合金的 LCH，如图 5a 所示。研究采用化学 SRO 参数（α）和空间相关长度（ζ）两个参数对 HEAs 的 LCH 结构分类。通过 α 和 ζ 的不同组合，可系统地区分若干典型的 LCH 构型，如图 5b 所示 [93]。

据报道，LCH 显著影响 HEAs 的位错行为和力学性能，近年来因此受到越来越多的关注 [94]。遗憾的是，这一独特特征并未纳入被广泛引用的 HEAs“四大核心效应”，因而未得到充分重视。有鉴于此，本节依据近期文献更新评述 HEAs 的 LCH。

##### 2.4.1. 局域化学有序

鉴于 HEAs 的化学复杂性，局域化学有序（例如 SRO／MRO）是可以预期的，而且已通过密度泛函理论、Monte Carlo 和分子动力学等模拟方法得到预测 [90,92,95–97]。中子衍射的配对分布函数分析、扩展 X 射线吸收精细结构技术 [58,98,99] 及 3D-APT 技术 [100]，为 CoCrNi、AlxCoCrCuFeNi、TaNbHfZr 等 MEAs／HEAs 中存在 SRO 提供了间接实验证据。然而，由于直接观察 SRO 具有挑战性，HEAs 中是否存在局域化学有序在过去几年仍有争论 [101]。

近期，先进 TEM 表征技术逐渐证实 HEAs 中存在局域化学有序。2020 年，Zhang 等人 [43] 利用能量过滤透射电子显微术，报道在 CoCrNi MEA 中观察到 SRO（图 6d–e）。到 2021 年，Ma 等人 [102] 给出局域化学有序的明确证据。Ma 通过直接观察 VCoNi MEA 中的 SRO 得出结论：名义上随机的多主元固溶体可能表现出部分化学有序，即使 SRO 难以检测。在 HEAs 这类浓固溶体中，SRO 可对应于已知（平衡）第二相中的化学有序，也可代表新的亚稳有序状态，包括相关合金中此前观察到的有序状态的变体或延伸（图 6f–i）[102]。随后在 2022 年，Wang 等人证实双相（DP，FCC-B2）Al9.5CrCoNi 合金中存在 SRO 和 MRO；两个富 Cr 的（311）晶面夹着一个贫 Cr 晶面，这与该合金 B2 相中的化学排列顺序不同（图 6a–c）[103]。不过，要确认局域化学有序是 HEAs 的内在特征，仍需更多研究。

##### 2.4.2. 局域化学起伏

当 HEA 中某种元素的原子尺寸和电负性与其他元素差别显著时，合金中的元素分布会呈现明显不均匀性，表现为强烈的非均匀起伏与局域聚集。这种不均匀的原子分布被称为浓度波 [105]。

首先，在 FCC HEAs 中，即使 FeCoNiCrMn 和 CrCoNi 等体系的元素原子尺寸相近，也会在很小的尺度上呈现原子尺度化学起伏 [105,106]。这种起伏对元素种类和浓度均高度敏感；添加不同元素，即使添加量很小，也可能显著放大浓度波起伏。浓度波的幅度显著影响位错形态和滑移行为。例如，以 Pd 原子取代 FeCoNiCrMn 中的 Mn 原子时，由于 Pd 的原子半径较大、与其他组元的电负性差也较大，浓度波幅度最多可增加 60%。这些化学起伏的初始波长为 1–3 nm（图 7a）[105]。FeCoNiCrPd 合金中显著的化学起伏使室温下主导的塑性变形模式由平面滑移转为广泛的位错交滑移，导致多个滑移系之间发生强烈的位错相互作用，增强应变硬化 [105]。Chen 等人发现，向 CrCoNi 合金中添加 3% W，会显著增强 CrCoNi 高熵体系中的浓度波起伏 [107]。CrCoNi 合金中各元素的化学起伏均在 10% 以内；CrCoNi-3W 合金中主元素的起伏则达到 15%–55%，并伴随更大的晶格畸变（图 7b）。此外，与 CrCoNi 合金中较均匀的位错分解不同，CrCoNi-3W HEAs 因化学起伏和更大的晶格畸变，在滑移过程中受到不断变化的阻力，形成独特的纳米尺度分段钉扎和不均匀位错分解 [107]。这一独特的位错滑移行为与 Ma 等人报道的模拟结果一致 [108,109]。

浓度波在 FCC HEAs 中更常见，而 BCC HEAs 中更容易形成 SRO 结构 [110,111]。目前，关于 BCC 结构 HEAs 中元素分布不均匀的实验研究相对较少 [112]。不过，越来越多的理论计算表明，单相 BCC HEAs 中存在偏离随机固溶体的结构 [104,113–115]。Rao 等人通过分子动力学模拟证明，在 Co16.67Fe36.67Ni16.67Ti30 合金的螺位错核心结构中，扩散沿位错线发生 [104]。这一现象可能源于 Co16.67Fe36.67Ni16.67Ti30 中的元素化学起伏，它使不同滑移路径上的层错能产生差异。位错滑移时必须克服不断变化的阻力，导致位错线扭折或弯曲，并在滑移区形成位错环等缺陷结构 [108]。Lilensten 等人在 HfNbTaTiZr 合金中观察到类似现象，与上述分子动力学模拟结果相符 [111]。他们通过原位实验表征塑性变形后的试样，发现位错滑移沿滑移轨迹产生位错环和位错偶极子等新缺陷结构。这表明基体内部存在强烈钉扎作用，据信与固溶体中的元素起伏有关 [111]。

在 DP HEAs 中，每个单相内部也存在化学起伏。这些起伏不仅影响位错运动模式，还影响位错间的相互作用。Chen 等人利用原子尺度能量色散 X 射线光谱证明，五元 DP HEA Cr20Mn6Fe34Co34Ni6 存在显著的元素分布不均匀性。其中，Ni 和 Mn 的不均匀性尤为明显，而 Fe、Co、Cr 的成分起伏相对较小 [116]。尽管组元相同，但由于元素比例和相结构不同，DP HEA Cr20Mn6Fe34Co34Ni6 的成分不均匀性强于 Cantor 合金。这使材料中的滑移阻力增加并持续存在，促进位错锁结构形成，并在变形期间诱发应力作用下的 HCP 相变 [116]。在 TRIP HEA 材料中也有类似发现：Cr20Mn10Fe30Co30Ni10 中观察到类似的 Lomer–Cottrell 锁 [108,109]。

#### 2.5. 亚稳性

早期研究者认为，在较高构型熵作用下，HEAs 是结构简单的单相合金；构型熵增强晶格畸变，提高位错滑移时的晶格摩擦。在这种认识下，相分解被认为是不利的，因为相分离减少原子混合，进而降低晶格畸变 [59,117]。然而，许多研究表明，多数 HEAs 无法维持稳定的单相固溶结构。许多单相固溶 HEAs 在中等温度长期退火后发生相分解，或在变形过程中发生相变，显著影响其力学性能 [106,110,118–122]。因此，HEAs 的研究重点正逐渐从抑制亚稳性转向利用亚稳性。这一策略转变源于对附加物相可能带来组织可调控和力学性能改善等多种益处的认识 [48,106]。

##### 2.5.1. 热力学亚稳性

研究最广泛的 HEAs 之一是等原子比 CrMnFeCoNi，它凝固后形成单相 FCC 固溶体 [123–126]。多尺度显微组织分析表明，该合金在 1000 °C 或更高温度均匀化处理两天后仍为单相 FCC 固溶体，说明其在高温下稳定 [123–126]。然而，近期两项研究表明，它在较低温度下会分解为多相。Schuh 等人观察到，CrMnFeCoNi 在 450 °C 退火时形成析出物：5 min 后出现富 Cr 相和富 Ni＋Mn 相两相，约 15 h 后又出现富 Fe＋Co 的第三相（图 8a）[44]。Pickering 等人将电弧熔炼并均匀化的 CrMnFeCoNi 在 700 °C 退火 125–1000 h，发现 500 h 后形成富 Cr 的 σ 相，继续退火至 1000 h 后，其体积分数增加 [127]。几乎同时，Dahlborg 等人 [128] 通过 X 射线和中子衍射分析发现，CoCrFeNi 合金实际上具有两种 FCC 相，其晶格参数仅相差 0.001 Å。这说明 CoCrFeNi 基体可能处于热力学不稳定或亚稳状态。在此基础上，Wang 等人 [129] 明确证实 CoCrFeNi 和 CoCrFeNiAl₀.₁ HEAs 在中温范围发生相分离。CoCrFeNi 在 750 °C 长时间暴露后发生成分分解，加入 Al 进一步促进该过程，最终造成显著相分离。新形成的相仍是 FCC 结构，但晶格常数不同；CoCrFeNiAl₀.₁ 中还观察到富 Cr 的 σ 相析出。总体而言，这些 FCC 基合金的实例表明，经高温均匀化得到的表观单相状态可能具有热力学亚稳性；只有扩散得到充分激活后（在中低温和／或长时间条件下），分解才变得可观察，具体表现为 FCC／FCC 相分离和／或 σ 相析出，取决于化学成分。

近年来，由 Hf、Mo、Nb、Ta、Ti、W、Zr 等难熔元素组成的 HEAs，通常在室温和高温均保持稳定的 BCC 固溶相 [132–134]。不过，Stepanov 等人 [135] 报道，均匀化后的 BCC HfNbTaTiZr HEA 在 800 °C 退火 100 h 后析出 HCP 和 BCC 两相。此外，冷轧 HfNbTaTiZr 难熔 HEA 在 800 °C 退火 2 h 后也出现两种 BCC 相 [133,136]。这两项观察均说明 BCC HEA 具有亚稳性。随后 Schuh [137] 和 Liaw 等人 [138] 系统研究了该合金的稳定性，发现它在 800 °C 退火 1 h、700 °C 退火 2.5 h 或 500 °C 退火 100 h 后，均会形成两种 BCC 相和一种 HCP 相。基于这些现象，Lu 等人研究中温条件下高熵合金分解的结构稳定性，对等原子比 HfNbTaTiZr、NbTaTiZr、HfNbTiZr 和 NbTiZr 四种 HEAs 进行了 100 h 等温退火 [131]。结果表明，这些合金在约 500 °C 开始分解为多相结构，但在特定温度重新进入单相区：HfNbTiZr 在 900 °C 恢复单相，NbTiZr 在 1000 °C，HfNbTaTiZr 在 1100 °C（图 8c），NbTaTiZr 则在高于 1300 °C 的温度。分析指出，其初始分解温度与组元的扩散速率密切相关，而最终恢复单相的温度强烈依赖各组元熔点。最近，Yin 等人 [139] 通过电弧熔炼制备等原子比 FeAlTiVCrMoW 异质合金，再通过提高 Fe 含量（使 BCC 失稳）设计 Fe₅₀Al₁₄V₁₁Cr₁₀Mo₆Ti₅W₄ 异质合金。铸态 Fe₅₀Al₁₄V₁₁Cr₁₀Mo₆Ti₅W₄ 在 600 °C 时效 5 天和 33 天后经历两阶段相分解，最终形成由双 BCC 相和 B2 相构成的独特纳米多组元结构。

除中温长期退火时的相分解外，近期研究还表明 HEAs 在高温下也具有热亚稳性，尤其是高温退火过程中常发生相分离并形成亚稳相。Laplanche 等人报道，Cr₂₆Mn₂₀Fe₂₀Co₂₀Ni₁₄ HEA 在 873–1273 K 退火后分解，形成金属间化合物 σ 相 [130]；其平衡体积分数随温度的变化见图 8b。此外，Charkhchian 等人 [121] 发现，AlCoCrFeNi₂.₁ HEA 在 1073–1273 K 短时退火期间，随着温度升高、时间延长，初始 FCC 枝晶区因元素分布而发生碎化，随后该区域形成针状 B2 有序相。因此，评价 HEA 相稳定性必须结合成分、温度和时间；中温时效和高温退火均可能触发不同的分解途径，包括元素分配、σ 相形成及 B2 等有序化。这些变化可能有害，也可能被用于组织设计。

##### 2.5.2. 动力学亚稳性

热力学亚稳性决定 HEAs 中竞争相或缺陷构型在能量上是否可达，而动力学亚稳性决定这些亚稳状态在热或机械刺激下是否能真正达到、以多快的速度达到，以及沿何种路径达到 [140–143]。从这个意义上说，HEAs 的动力学亚稳性主要体现在两个方面：热处理期间热激活的亚稳演化，以及外加载荷下由变形驱动的亚稳演化。由于 HEAs 的能量景观复杂、扩散迟滞且存在局域化学异质性，其亚稳结构的演化往往经历路径依赖的多步骤过程，而不是直接转变为平衡态。

在热激活条件下，动力学亚稳性通常体现为时效过程中纳米尺度的相分解、层级析出和有序－无序转变 [144,145]。许多 HEAs 中，纳米相并不一定通过简单的一步过程形核长大。例如，Li 等人报道，FCC／L2₁ 共晶 HEA 在 1023 K 时效后形成独特的 FCC／L1₂＋L2₁／BCC 层级结构（图 9b）[146]。嵌于 FCC／L2₁ 基体中的 L1₂／BCC 纳米相经两步形成：先发生 Ni／Al／Ti 和 Cr／Fe 的成分偏聚，再在富集区域内部发生有序－无序转变 [146]。类似地，Liu 等人向 FeCrCoAlTi0.5 BCC HEA 中引入 Ni，并利用基于焓工程的成分设计，制备具有异质纳米结构的 Nix-FeCrCoAlTi0.5 HEAs [147]。在 Ni1.5-FeCrCoAlTi0.5 中，（Ni、Co）与（Al、Ti）原子对之间较强的混合焓相互作用，促进相分离为 B2 基体和 A2 析出相，形成一种 B2 枝晶异质结构：其中含有约 12.5 nm 的共格 A2 纳米析出物，枝晶间则是 A2 相（图 9c）[147]。这些实例表明，HEAs 的热亚稳演化往往受动力学选择的多步骤纳米尺度结构重排控制，而非直接达到平衡。

在机械加载下，动力学亚稳性表现为位错滑移、变形孪生及应力或应变诱发马氏体相变之间的竞争。在亚稳 FCC HEAs 中，调节成分可使主导变形模式由滑移转向 TWIP，进而转向 TRIP，反映母相 FCC 的动力学亚稳性逐步增强。例如，Deng 等人制备单相 FCC Fe40Mn40Co10Cr10 HEA，发现其室温拉伸的变形机制由位错滑移主导，转变为滑移与变形孪生共同作用 [149]。进一步降低 Mn 含量后，Li 等人成功激活 TRIP 效应，首次设计出具有 FCC＋HCP 组织的不稳定 DP Fe50Mn30Co10Cr10 HEA（图 9a）[48]。Lu 等人进一步表明，该合金最初含约 34% HCP 相；拉伸变形期间，FCC 基体内形成纳米尺度层片状 HCP，而原先粗大的 HCP 区域内部也重新出现层片状 FCC [150]。另外，Yang 等人定量研究 Fe50Mn30Co10Cr10 HEA 在绝热剪切条件下的热力学－动力学耦合行为，发现绝热剪切带内部没有形成 ε 马氏体，却观察到纳米孪晶 [151]，凸显亚稳结构演化对加载路径的强烈依赖。当 Fe 含量进一步增加，如 Fe65(CoCrMnNi)35、Fe65Co10Ni10Cr15 和 Fe70(CoCrMnNi)30，主导的亚稳转变模式由 FCC→HCP 改变为 FCC→BCC [152,153]，表明可通过成分系统调节动力学相变路径。

重要的是，HEAs 中由变形驱动的亚稳性并不限于单向马氏体相变。有时相变甚至会变为双向，并涉及不同的晶体学变体。例如，Su 等人观察到 Fe49.5Mn30Co10Cr10C0.5（at%）HEA 在冷轧过程中发生双向马氏体相变 [154]。在单一 FCC 基体中，正向 FCC→HCP 转变占主导；在相交的 HCP 层片交叉处，则发生 HCP→FCC 的逆向转变。在压下率更大时（约 26%–34%），多个变形扭折带优先沿 HCP 马氏体的棱柱生长面发展，并伴随逆向转变的 FCC 区出现，最终形成 DP 纳米层片结构 [154]。Mukherjee 等人也报道，Fe38.5Mn20Co20Cr15Si5Cu1.5 HEA 在准静态和动态加载下均出现变形诱发的双向马氏体相变（Bi-TRIP）（图 9d）[148]。这些观察说明，HEAs 的动力学亚稳性可能不仅涉及正向相变，还包括逆向相变和变体重组，从而极大扩展可达到的亚稳结构状态。

总体而言，HEAs 的动力学亚稳性以路径依赖、多步骤及对刺激敏感的结构演化为特征。无论是在热处理还是机械加载下，HEAs 通常都不会直接转变为平衡结构，而是经历动力学选择的亚稳状态，包括层级纳米析出物、孪晶结构和应力诱发马氏体变体。这种动力学特征是 HEAs 能呈现异常多样的组织响应和优异强塑性组合的重要原因。

---

### 3. 固溶强化

作为多组元合金体系中最基本、最普遍的强化方法，HEAs 的固溶强化可归因于间隙原子、置换原子和 SRO 团簇引起的晶格畸变；这些畸变通常阻碍位错运动 [76–79,145]。这一作用在以 BCC 为主的 HEAs 中尤其明显，与其较大的原子半径有关。对以 FCC 结构为主的 HEAs 而言，固溶强化是基本机制，需要与其他机制协同作用才能取得强度和塑性的平衡。深入理解 HEAs 中的固溶强化，对于设计和开发新一代高性能合金至关重要。

#### 3.1. 溶质原子

##### 3.1.1. 置换原子

应当注意，与含少量溶质元素（无论是间隙原子还是置换原子）的传统合金不同，由于 HEAs 的多主元特征，等原子比或近等原子比 HEA 体系中的每一种元素都可视为溶质。与传统合金类似，HEAs 的固溶强化效果强烈依赖溶质原子的原子半径和电负性等性质。虽然在成分复杂合金中这两个因素通常相互耦合，为便于说明，下文按主导贡献——原子尺寸失配和与电负性相关的化学效应——讨论置换型合金元素的强化作用。

近期研究表明，原子尺寸失配是控制 HEAs 置换型固溶强化的最重要因素之一。尤其是晶格失配体积较大的元素，如 V [155] 和 Pd [156]，可显著提高 Cantor 型合金的强度 [157]。例如，Ding 等人比较两种 FCC HEAs——CrMnFeCoNi 和新型 CrFeCoNiPd——的成分、变形行为及力学性能。在这一分析中，等原子比 CrFeCoNi 可视为基体，Mn 或 Pd 则作为溶质原子。研究发现，CrMnFeCoNi 中五种组元在原子尺度上的分布较随机且均匀；而在 CrFeCoNiPd 中，五种元素均呈现更明显的聚集，浓度波波长短至 1–3 nm。成分分布的差别可能主要归因于 Pd 大得多的原子尺寸，以及它与其他组元的化学差异。显著的原子尺度成分起伏使晶格畸变增加，并产生纳米尺度交替分布的拉伸与压缩应变场（图 10a），因而显著阻碍位错滑移 [105]。此外，CrFeCoNiPd 在塑性变形早期即发生广泛的位错交滑移，造成多个滑移系间强烈的位错相互作用，最终使 YS 升高（图 10b）[105]。类似地，Yin 和 Curtin [156] 证明，向四元 CoCrFeNi 中加入 Pd 后，YS 显著提高，增幅最高达 250%；主要原因是 Pd 引入了较大的晶格失配体积 [156]。

含 V 合金也提供了尺寸失配强化的代表性实例。近期开发出一种单相 FCC 等原子比 V-Co-Ni MEA，具有优异的拉伸性能，YS 接近 1 GPa（图 10c）[158]。与传统合金相比，V-Co-Ni 体系中原子半径差异显著，由此产生的固溶强化带来优异的力学性能（图 10d）。因此，由于 V 独特的原子体积，人们普遍认为它对 FCC 和 BCC HEAs 均是有效的强化元素 [155,159]。例如，向 CoCrNi 引入 16.7 at% V，可形成稳定的超细晶双峰结构，在室温获得 YS 1476 MPa、伸长率 13.2% 的良好强塑性组合（图 11a）[160]。单相细晶 CoCrNiV 合金也被证明在 YS 超过 1 GPa 的同时仍保有 24.1% 的伸长率，表明 V 合金化与晶粒细化结合时效果显著 [161,162]。更新的研究进一步证实，V 合金化可改善 CoCrNi MEAs 在室温和低温下的拉伸性能，支持显著原子尺寸失配是 FCC 成分复杂合金中特别高效的强化途径这一认识 [163]。

除原子尺寸失配外，与电负性相关的化学效应也通过改变局域键合状态、化学异质性及层错能，在置换强化中发挥重要作用。基于 Ding 等人的先前工作 [105]，Chen 等人比较了掺 3 at% W 的 CrCoNi 合金与纯 Ni 的位错行为和力学性能（图 11b）。他们发现，由于显著的原子尺度成分起伏，W 溶质原子在 CrCoNi 合金中产生更强的强化效果 [107]。CrCoNi-3W 中较大的原子尺度浓度起伏，使位错运动经历强烈的纳米尺度分段脱陷及严重位错塞积，表明位错受到显著钉扎 [107]。相反，Ni-3W 合金的位错线平直，未观察到明显的分段脱陷。Chen 等人认为，原子尺度成分起伏使晶格尺度的局域化学环境更加复杂，导致键强度、局域层错能和晶格畸变发生变化。这些因素增加位错滑移阻力，使 HEAs 获得更强的强化效应 [107]。

与 W 相比，Mo 的原子半径较小，因此在 FCC HEAs 中的溶解度更高，但其强化效果也与化学分配及相稳定性的变化密切相关。Yang 等人 [164] 研究 Mo 对 Co₃₀Cr₁₀Fe₁₀Al₁₈Ni₃₂₋ₓMoₓ HEA 组织和力学性能的影响，发现含 Mo 合金的铸态拉伸强度高达 1250.8 MPa，主要来自 Mo 的固溶强化以及 BCC 相体积分数增加（图 11c）。另一项研究考察 Mo 添加对 (FeNi)₆₇Cr₁₅Mn₁₀₋ₓAl₄Ti₄Moₓ 系列 HEAs 组织与力学行为的影响 [165]。结果显示，Mo 显著促进 σ 相析出；该相主要分布在晶界与晶内，体积分数随 Mo 含量增加而上升。σ 相析出有效提高合金的 YS 和硬度，但也降低塑性（图 11d）。这些结果表明，除原子尺寸失配外，电负性差及其产生的局域化学相互作用，也会显著影响 HEAs 的位错运动和强化行为。

##### 3.1.2. 间隙原子

除调节主元素的原子比外，添加 C、N、B、O、H 等间隙元素，也是改善过渡金属 HEAs 力学性能的有效策略 [78,166–191]。这是因为间隙原子通常比置换元素造成大得多的晶格畸变，因此强烈影响其与位错的相互作用 [76,192–194]。不过，不同间隙原子的强化机制并不相同。尽管晶格畸变、晶界化学、层错能和相稳定性在 HEAs 中往往相互耦合，为清楚起见，下文按主导贡献讨论间隙原子的作用：晶格内部的间隙固溶强化，以及间隙原子诱导的晶界、变形与相演化调控。

对于某些间隙元素，尤其是 C、N 和低含量 O，主导的强化贡献主要来自与显著晶格畸变、位错钉扎及局域缺陷活动调节有关的间隙固溶强化。例如，添加约 0.5 at% C，可提高 TWIP 辅助的单相等原子比 CoCrFeMnNi HEA 的应变硬化率和强度（图 12b）[195]。在非等原子比 Fe₄₀Mn₁₀Co₂₀Cr₂₀Ni₁₀ 异质合金中加入 0.5 at% C 后，在相同晶粒尺寸条件下，C 原子的固溶强化使 YS 增加约 50 MPa，而 EL 由 78.3% 增至 86.7%，显示强度和塑性可同时改善（图 12a）[170]。类似地，向 CoCrFeMnNi HEA 添加约 0.8 at% C，使 YS（约 1030 MPa）与 UTS（约 1170 MPa）显著提高，EL 约为 11%（图 12c）。变形初期，该 HEA 主要通过位错滑移容纳应变，后期则发生孪生 [196]。更新的研究 [197] 表明，少量间隙 C（约 0.83 at%）改善铸态等原子比 CoCrFeMnNi HEA 的力学性能，而过高的 C 含量（例如 >1.7 at%）使铸态合金的塑性显著降低（图 12d）。另外，同时向 Fe48.5Mn30Co10Cr10C0.5N1.0（at%）引入间隙 C 和 N，可同时激活间隙原子效应、TWIP 及纳米碳氮化物带来的纳米颗粒强化 [198,199]。Zhang 等人 [200] 又系统比较了晶粒细化的非等原子比 Cr–Mn–Fe–Co–Ni HEA 中 N 和 C 的效应，发现两种间隙元素以不同方式影响相稳定性、层错能和变形行为。这说明 HEAs 中的间隙强化不仅取决于晶格畸变幅度，也取决于特定间隙元素如何改变局域层错能与位错活动。Han 等人 [201] 进一步在低成本 Fe 基 BCC MEA 中证明，少量 C 与适当组织设计相结合，也可产生显著的强塑性协同，说明 C 的有益作用不限于传统 FCC Cantor 型体系。

N 是稳定 FCC 相最有效的元素之一 [171]。研究表明，向 HEAs 引入 N 可产生更显著的强化作用，不仅提高 YS 和 UTS，有时还能提高塑性 [172,173]。Xiong 等人 [174] 指出，N 掺杂 HEAs 的高 YS 来自固溶、析出和晶粒细化强化的共同贡献。Li 等人报道，N 可提高广义层错能并抑制孪生 [175]。不过，N 对位错的有效钉扎可抑制交滑移和动态回复，促进位错累积；高密度位错赋予材料优异的应变硬化能力，显著提高 YS 和 UTS（图 13a–b）[175]。Lee 等人 [176] 向 Fe50Mn25Co15Cr10 添加 1.0 at% N 并进行氮化处理，使 YS 由 472 MPa 增至 503 MPa，塑性由 23% 增至 48%，提高一倍以上。N 进一步增至 1.6 at% 时，YS 达 602 MPa，塑性也明显提高。Zhang 等人 [177] 研究 N 掺杂对 CoCrFeMnNi HEAs 组织演化与力学性能的影响，发现在相同加工条件下，YS 由 320 MPa 增至 690 MPa，UTS 由 670 MPa 增至 940 MPa。不过，当 N 含量增至 2 at% 时，铸态 CoCrFeMnNi HEAs 中可能形成富 Cr、高 N 含量的氮化物，导致强塑性权衡 [178]。近期甚至开发出 N 含量高达 28.9 at% 的过饱和 HEAs，仍保持单一固溶相而不形成氮化物 [202]。其硬度约 20 GPa，可与陶瓷材料媲美，同时具有优异的抗损伤能力和良好塑性。最近，Yamanaka 等人 [203] 还发现，微量 N 与热型辊轧相结合，可显著增加 FCC HEAs 的位错密度和位错强化，获得约 1 GPa 的高屈服应力及约 40% 的断裂伸长率。另一项近期研究中，Wu 等人 [204] 报道 1 at% N 同时改善 CrMnFeCoNi 基 HEA 的强度和塑性，归因于形成更多 SRO 畴、增强平面滑移，以及密集的纳米间距层错和变形孪晶。这些发现表明，N 是一种代表性间隙元素，其强化作用以间隙固溶强化为主，但也与局域化学有序和缺陷亚结构演化强烈耦合。

除上述主要通过固溶作用强化晶格的间隙元素外，另一些间隙元素更强烈地影响晶界结合、相稳定性及变形或相变行为。B 就是代表性实例。近年来，B 被广泛作为间隙原子引入 HEAs，以优化性能 [179,188]。例如，Hou 等人 [180] 采用真空电弧熔炼制备不同 B 含量的 AlFeCoNi HEAs，发现随着 B 添加量增加，合金的 YS 和塑性均显著提高。B 还使晶粒细化，进一步改善材料力学性能。Shi 等人 [181] 研究 CoCrNi 异质合金中的 B 掺杂，发现 B 不仅显著促进再结晶和晶粒细化，还使 YS 由 0.94 GPa 增至 1.35 GPa，UTS 由 1.17 GPa 增至 1.48 GPa（图 13c–d）。FeCrNiMn 和 Fe₄₀Mn₄₀Cr₁₀Co₁₀ HEA 体系中也观察到类似的强化与细化现象 [182]。此外，在 Fe₅₀Mn₃₀Co₁₀Cr₁₀ HEAs 中引入 B，可降低相稳定性，诱发广泛相变，最终实现约 3 GPa 高强度和超过 50% 高压缩应变的优异协同 [183]。Kang 等人 [184] 也研究 B 对 Al0.1CrNbVMo HEA 结构与力学性能的影响。原子探针层析证实 B 在晶界偏聚。与 B0 合金相比，B0.015 合金的 YS、压缩强度和压缩应变分别增加 15%、15% 和 25.9%。这些结果说明，与单纯的晶格强化相比，B 的作用往往在晶界和组织稳定性控制方面更加突出。

在金属材料中，O 传统上被视为有害间隙杂质或陶瓷相形成元素，常在提高强度的同时增加脆性。然而，近期研究表明，在由 Ti、Zr、Hf、V、Nb 和 Ta 等过渡金属组成的 HEAs 中，O 原子可形成溶解度较高的间隙固溶体。Chen 等人 [185] 向 ZrTiHfNb₀.₅Ta₀.₅ HEA 掺入不同量的 O，发现 O 含量较低（$x=0.05$ 和 $0.1$）时，合金仍具有良好的室温变形能力（断裂应变 >50%），YS 分别增至 955 MPa 和 1097 MPa。$x=0.2$ 时，合金强度显著增加到 1393 MPa，但断裂应变降至 8.2%。与未掺杂合金的 YS 738 MPa 相比，O 显著增强材料强度，且强化效应随 O 含量增加而增强。近期，Liu 等人 [205] 系统研究 O 对 TiZrNbTa HEAs 的影响，表明在相当宽的 O 浓度范围内，合金保持单一 BCC 相，但主导强化机制随 O 含量变化：低 O 含量时，主要是与更大晶格畸变和 Cottrell 气团形成有关的间隙固溶强化；较高 O 含量时，第二相强化的贡献日益重要。第一性原理计算还显示，CrCoFeNi HEA 中 O 原子倾向于占据局域 Cr 浓度较高或 Ni 浓度较低的八面体间隙位点 [186]，说明即使对于 O，间隙强化效应也与局域化学环境密切相关。

H 是另一种特殊间隙元素。与 O 类似，H 在多数传统金属中通常造成脆化；但某些 HEAs 不仅具有较强的抗氢脆能力，甚至可在一定程度上利用 H 改善力学性能。例如，Luo 等人通过电化学充氢，将 8.01、15.22 和 33.25 wt ppm 的 H 引入等原子比 FeCrNiMnCo HEA，发现该合金并未出现明显氢脆，性能反而改善 [192]。其机制在于，H 降低 CoCrFeMnNi HEA 的层错能和相稳定性，从而显著增加纳米孪晶密度、增强加工硬化能力，最终同时改善强度和塑性。不过，在 H 浓度极高的条件下，该类合金仍可能发生氢脆（图 14a–b）[192]。此外，H 促进层错和纳米孪晶形成的作用，可在一定程度上抵消引入 H 造成表面裂纹的不利影响 [187]。近期研究进一步阐明 H 与成分复杂合金局域化学或界面异质性之间的相互作用。Zhou 等人 [206] 证明，FeCoNiCrMn 多主元合金优异的抗氢脆性，与局域化学有序和晶界偏聚的协同作用密切相关；它们能够捕获 H 原子、增强位错钉扎并改善晶界结合。另一项近期 HEA 研究还发现氢脆行为具有显著的温度依赖性，进一步说明 H 的影响不能简单视作传统脆化效应，而是强烈依赖成分、温度和基础变形组织 [207]。

最后应强调，上述分类旨在突出不同间隙元素的主导效应；实际上，HEAs 中的间隙原子强化行为高度耦合。例如，C 和 N 不仅产生强烈的间隙固溶强化，还影响层错能和变形孪生；B 不仅强化晶界，也可细化晶粒并影响相稳定性；O 在低浓度时可作为典型间隙溶质，在较高浓度时则促进第二相强化。近期对 O–N 共掺杂难熔 HEAs 的研究进一步表明，协同间隙合金化可能是同时优化强度和塑性的有效途径 [208]。因此，理解 HEAs 中间隙原子的作用，应综合考虑晶格畸变、局域化学相互作用、晶界状态以及变形或相演化。

#### 3.2. 短程有序／中程有序

除常规置换和间隙溶质外，SRO 也可增加位错运动的局域阻力，从而为 HEAs 的固溶强化作出贡献 [105]。SRO 通常由热诱导的微小浓度起伏产生，与化学原子对关联直接相关；这一现象在传统合金中早已得到认识 [101,209,210]。由于 HEAs 显著的化学复杂性，许多体系从能量上有利于形成 SRO，因此可将其视为这类合金的一种内在结构特征 [101]。例如，实验和计算已在 CrCoNi 基、AlCoCrFeNi 基等多种单相 HEAs 中证实 SRO [43,97,101]。更新的研究还表明，HEAs 的局域化学有序可能比过去所认为的更加丰富，在空间上也更加不均匀。特别地，扫描隧道显微镜近期已直接观察到 CoCrFeMnNi 表面的局域化学有序，揭示两种不同的表面局域化学有序畴及准长程有序特征；原子分辨 STEM 联合原子尺度模拟，也在难熔 NbTaTiV 和 NbTaTiVZr 合金中证实 SRO，并将它与原子位置偏离和晶格畸变定量联系起来 [211,212]。与此同时，近期计算研究发现，即使机器学习原子间势可以很好地重现总能量，准确描述 SRO 及其对层错能和相稳定性等量的影响仍非易事，凸显在 HEAs 中可靠表征和量化 SRO 依然困难 [213]。这些进展表明，尽管直接识别成分复杂合金中的 SRO／MRO 仍有难度，高分辨显微术和数据驱动原子尺度建模的进步正逐步提高解析局域化学有序及其结构后果的能力。

SRO 可显著影响固溶体中的位错滑移势垒 [43,214–216]。位错必须穿越成分及化学有序程度各不相同的局域区域，因而经历持续的能量起伏。位错线因此受到额外阻力，在传播过程中常呈锯齿状运动。这种位错运动机制需要更高的驱动应力，从而可能增强 HEAs 的强度 [102,217]。与传统合金相比，HEA 晶格中的位错运动通常面临更崎岖的势能曲面，可能放大 SRO 带来的强化效应 [101,218,219]。例如，预测表明，SRO 在 BCC MoNbTaW 难熔 HEA 中对螺位错和刃位错运动起相反作用：它阻碍螺位错，却加快刃位错运动；还有研究提出交滑移锁定机制可在该体系提供额外强化 [220]。在 FCC 合金中，更强的局域化学有序同样与更高的滑移阻力相关。早期对 CoCrFeNiPd 与 CoCrFeNiMn 的研究认为，有序程度较高的 CoCrFeNiPd 位错滑移阻力更大，因而在保持相近塑性的同时具有更高的 YS [105]。近期研究进一步说明，SRO 的影响不限于位错滑移。例如，在 AlxFeCoCrNi 合金中，SRO 增加被证明可阻碍裂纹扩展，提高有序结构抵御局域损伤演化的能力，说明 SRO 的力学作用可能从位错尺度强化延伸至裂纹尖端屏蔽和断裂抗力 [221]。另外，对 Co-Ni-Cr-Al-Ti 多主元合金的研究表明，Ta 诱导的 SRO 可改善高温结构稳定性和抗氧化性，同时有益于高温力学性能，说明化学有序的影响并不限于室温强化，还可影响不同温度下 HEAs／MPEAs 更广义的热力学与力学稳定性 [222]。

多种长度尺度上的有序结构可进一步增强 SRO 的强化贡献。一种先前提出的策略通过 SRO 界面及超纳米析出相，强化出拉伸强度达 2.6 GPa 的合金 [28]。研究将尺寸小于 10 nm 的有序析出物引入 FCC 晶粒；较大的超纳米有序结构更强地钉扎位错与层片间层错，它们在塑性变形期间不断于晶粒内部累积（图 15a–c）。这些机制使流动应力持续增加，直到约 10% 应变时断裂，此时拉伸应力达到 2.6 GPa（图 15d–e）[28]。基于这一策略，随后在含微量 Ta 的 Co₄₀Ni₃₀Cr₂₀Al₅Ti₄Ta₁ HEAs 中，于长程有序 L1₂ 析出相内部发现明确的 SRO 结构（图 16a）[223]。该结构有效调节滑移面上的能量分布，降低超点阵本征层错（SISF）的形成能和势垒，并促进变形早期形成高密度 SISFs 与位错锁，从而增强应变硬化能力（图 16b）。该合金的 YS 和 UTS 分别达到 1080 MPa 与 1550 MPa，同时保持塑性（图 16c）[223]。类似地，近期在 Co₃₂Ni₃₂V₃₂Al₂Ti₂（at%）合金中制备出高密度 SRO 与长程有序（LRO）共存的“双尺度化学有序”纳米结构；SRO 诱导的摩擦应力与 LRO 对位错运动及位错增殖的阻碍协同作用，获得优异的强塑性组合（图 16d–e）[224]。更近期还提出基于竞争性化学 SRO 的难熔 HEA 设计策略，表明控制化学有序趋势可指导选相、抑制不利偏析并稳定目标单相组织 [225]。总之，不应总把 SRO 视作孤立的局域特征；它往往与 LRO、析出、偏析和选相行为协同相互作用，产生多尺度强化效应。
