Repository: Bit-Part-Young/Codex-Papers-Summary

# Codex 文献总结与翻译 

保存 使用 Codex 进行文献总结与翻译的输出 '文献总结 - ' md 文档。

```bash
.codex/skills/                # 用于 Codex 文献总结与翻译的 SKILL.md 文档

1-papers/                     # 要翻译的文献 pdf 文件
2-summaries/                  # Codex 直接输出的 *.md 文档
3-summaries-renamed/          # 重命名后的 *.md 文档
```

File: 3-summaries-renamed/文献总结 - 综述 合金中 SRO 参数的先进定量与调控 - 2026.md
# 文献总结 - 合金中短程有序参数的先进定量与调控综述 - 2026

---

## 文献基本信息

- **英文标题**：Advanced quantifying and tuning short-range order parameters in alloys: a review
- **DOI**：https://doi.org/10.1140/epjp/s13360-026-08252-w
- **作者**：Simona Greculeasa
- **作者单位**：National Institute of Materials Physics, 405a Atomistilor, 077125 Magurele, Romania
- **期刊**：The European Physical Journal Plus，141，1042（2026）；文章类型：Review
- **日期**：投稿 12 February 2026；返修 原文未提供；接收 27 August 2026；在线发表 原文未提供
- **数据与代码链接**：原文声明本研究未产生新数据；代码链接原文未提供。

---

## 论文内容详细总结

### 研究背景与目的

短程有序（SRO）描述合金中偏离随机占位的局域原子排列，并与力学、磁学、电学、热学、耐腐蚀和耐辐照等性质相关。综述旨在梳理 SRO 的实验与计算定量方法、SRO 与性能的关系，以及通过退火、磁场相关处理和变形调控 SRO 的途径。作者特别强调：单凭平均的 Warren–Cowley 参数不能区分空间结构基元，因而难以充分预测材料性能。

Warren–Cowley 参数由给定配位壳中异种原子的条件概率与其合金浓度之比定义，随机分布对应零值。文中指出，多主元合金所需的广义多组元 SRO 参数数量急剧增长：三元合金为 49 个，五元合金为 961 个，使定量工作更困难。

---

### 定量 SRO 的实验方法

- **穆斯堡尔谱**：利用 Fe 局域环境对同质异能位移和超精细磁场的影响，借助前两近邻壳模型求得各壳层及合并壳层的 SRO 参数。主要适用于含 Fe 材料；复杂多组元体系的谱线重叠会妨碍分析。
- **扩展 X 射线吸收精细结构（EXAFS）**：由近邻数、键长及键长无序度推断近邻原子配对，再计算 Warren–Cowley 参数，提供样品平均信息；多主元体系中谱的复杂性仍是障碍。
- **原子探针断层扫描（APT）**：获取三维组成分布，文中举例说明其与 DFT 结合可分析 AlTiVCr 中多达 12 个近邻壳层的占位，也可观察退火后 CoCrNi 的配对偏好；检测效率、重建伪影和空间分辨率限制需要注意。
- **透射电镜相关方法**：EXELFS 可在纳米尺度定量局域环境；文中介绍的新型高能 EELS 装置达到小于 10 nm 的局域 SRO 分辨率，但仍存在高于 10 keV 的能量校准、采集耗时和扫描畸变问题。纳米衍射、暗场成像、HAADF-STEM 和 EDS 可识别局域有序；4D-STEM 的能量过滤扫描纳米衍射提高了空间分辨与散射分析能力。
- **空间结构基元**：VCoNi 中通过多晶带轴电子衍射解析三维占位单胞，展示了超出成对统计参数的信息。作者认为，应结合这类空间结构信息改善 SRO 与性能的对应。

---

### 计算方法与机器学习势

综述列举 DFT、分子动力学（MD）、蒙特卡罗（MC）、团簇展开和平均场方法。它们已用于揭示成分、磁有序、退火、晶格畸变及力学性质与 SRO 的联系，但计算成本、体系尺寸、时间尺度及磁相互作用的表示均有限制。在 CrCoNi 的一项计算中，相同 Warren–Cowley 参数可对应 182 种空间结构基元，说明仅用成对参数会丢失关键信息。

机器学习势（MLPs）试图在接近 DFT 精度的同时扩展可模拟尺寸，文中提及可处理数百万乃至数十亿原子的体系。其应用包括改善 APT 和 EXAFS 分析、预测 SRO 与晶格畸变及力学性能的关联，以及研究磁性和磁相变。主要障碍是高质量训练数据不足、模型迁移性有限、复杂磁体系难以描述、模型可解释性及成本。由于实验和计算覆盖的时空尺度不同，作者主张用多种方法交叉验证。

---

### SRO 与材料性质

SRO 可影响缺陷运动、位错滑移、层错、弹性、强度、韧性、热膨胀及磁性。关于难熔高熵合金中刃位错与螺位错作用的分歧，文中援引结合 DFT、MC 和 MD 的研究指出，刃位错的作用可与螺位错相当甚至更大。对 Ni–Co–Cr 体系中 SRO 是否强化的争论，作者指出，将晶格畸变纳入定量有助于统一不同结果。

不同体系的效果并不一致：文中列举 SRO 增强强度、韧性、刚度和广义层错能的案例，也列举其降低延性或对屈服应力影响很小的案例。CrCoNi 中 182 种在典型 Warren–Cowley 描述下无法区分的结构基元，其局域晶格应变约从 0.8% 变化到 2.8%。因此，SRO 与性能的关系需同时考虑具体空间排列、晶格畸变及磁相互作用。

---

### SRO 的调控与展望

- **退火**：可使 SRO 参数非单调变化甚至变号。Fe–Cr、Fe–Mo、CoCrNi 等体系呈现与成分、温度、时间和近邻壳层有关的不同趋势。文中也列出高温退火使 Fe–Ga 更接近随机分布，以及某些 CoCrNi 基多主元合金对处理条件不敏感的报告，表明不能将退火效果概括为单一方向。
- **磁场辅助制备与热磁处理**：静磁场可改变凝固熔体流动与原子扩散，调节 CoCrFeMnNi 中的 SRO；适当磁场也可改善晶粒细化和软磁性质。磁场退火可引起与局域有序相关的磁各向异性，但可供比较的温度、磁场和合金体系仍有限。
- **变形**：拉伸或其他变形可诱导、增强或破坏 SRO，改变位错运动及层错能，从而影响屈服、硬度、加工硬化与蠕变性能。Fe40Mn40Cr10Co10 在 77 K 拉伸后出现 SRO，但对屈服应力的影响可忽略；CoCrNi 的严重塑性变形则可破坏 SRO。

作者展望将多晶带轴衍射得到的结构基元信息与计算结合，并发展能够常规纳入磁相互作用、拥有更好数据与迁移能力的机器学习势，以提高对复杂合金 SRO 和性能的预测与调控能力。

---

## 章节翻译

### 摘要

理解短程有序（SRO）对合金品质的影响，对高端工业应用至关重要。针对成分调制、制备条件等自由度的微小变化，以及不同的后处理方式，准确量化 SRO，能够大幅促进合金设计并精细调节其特定性能，从而显著节省时间和资源。本综述讨论了 SRO 对基础性质和物理性质的重要影响，以及 SRO 实验和计算分析方面的最新进展。文章强调，考虑元素的空间分布或结构基元，可以提供比典型 Warren–Cowley SRO 参数更全面的图像，从而提高 SRO 与性能关系的可靠性及预测的准确性。文章探讨了机器学习势在适宜的运行时间范围内，对大尺度体系（多达数十亿个原子）进行高精度计算的能力。本综述还重点讨论了退火、热磁处理和变形等可用于调节 SRO 参数、进而精细调控合金物理性质的自由度。近期通过实验或计算验证澄清了关于 SRO 影响物理性质的重大争议，本文对此进行了讨论。文章还概述并展望了如何有策略地克服当前挑战，进一步提高面向特定先进应用的合金设计灵活性和可调控性。

---

### 引言

在达到热平衡的固溶体中，局域有利的低能化学结构基元会影响材料的多种特征，包括电学、磁学、力学、热电、催化和热力学性质、抗氧化和耐腐蚀性、抗辐照能力以及形状记忆效应等 [1–20]。这些起伏可用统计性的短程有序（SRO）参数量化。因此，合金 SRO 参数的理论分析 [21–24] 和实验分析 [25, 26] 都受到科学文献的高度关注。更好地理解材料类型、成分、特定制备方法，以及退火、热磁处理和变形等加工条件的历史对 SRO 参数的影响，有望调控合金的多种特性，包括晶格动力学、力学强度和延性、相稳定性、结构转变、耐腐蚀、抗氧化、抗辐照和耐极端温度能力、磁学和电学参数、光吸收系数以及催化活性位点。因此，可改善合金在航空航天、汽车、生物医学、神经形态计算、储能、电池、核工业、军工、化学工业、极端环境材料和催化等特殊应用中的性能 [27–38]。

Warren–Cowley 参数 $\alpha_i$ 等短程有序（SRO）参数 [39–41] 表示合金接近随机状态的程度：

$$
\alpha_i=1-\frac{P_i(B\mid A)}{x_B} \tag{1}
$$

其中，$P_i(B\mid A)$ 为在 A 原子的第 $i$ 近邻壳层中找到 B 原子的概率，$x_B$ 为合金中 B 原子的浓度。

显然，在完全随机分布的合金中，$\alpha_i$ 参数为零，因为在 A 原子的第 $i$ 近邻壳层中找到 B 原子的概率与合金中 B 的浓度相同。然而在实际中，原子的分布通常有所不同，偏离随机分布的程度量化如下：当 $\alpha_i$ 为负值时，合金呈短程有序（不同种原子倾向于成为近邻）；当 $\alpha_i$ 为正值时，存在团簇化或局域有序（同种原子倾向于成为近邻）。

考虑到上述 Warren–Cowley 参数适用于二元合金，在处理多主元合金（MPEAs）时，广义多组元 SRO（GM-SRO）参数可提供更深入的描述 [42]：

$$
\alpha^m_{\{B_j\}_{j=1}^{k}\{C_l\}_{l=1}^{h}}=(-1)^{1+\delta_{\{B_j\}_{j=1}^{k}\{C_l\}_{l=1}^{h}}}\frac{P^m_{\{B_j\}_{j=1}^{k}\{C_l\}_{l=1}^{h}}-X_{\{C_l\}_{l=1}^{h}}}{\delta^m_{\{B_j\}_{j=1}^{k}\{C_l\}_{l=1}^{h}}-X_{\{C_l\}_{l=1}^{h}}}. \tag{2}
$$

其中，

$$
P^m_{\{B_j\}_{j=1}^{k}\{C_l\}_{l=1}^{h}}=\frac{\sum_{j=1}^{k}\left(N_{B_j}\sum_{l=1}^{h}P^m_{B_jC_l}\right)}{\sum_{j=1}^{k}N_{B_j}}. \tag{3}
$$

该量是在 B$_j$ 类原子的第 $m$ 近邻壳层中找到 C$_l$ 类原子的概率，$N_{B_j}$ 为 B$_j$ 类原子的数量。

对于三元合金，GM-SRO 参数共有 49 个，对应 B$_j$ 和 C$_l$ 类元素所有可能组合的数量；而对于更高元数的体系，GM-SRO 参数的数量显著增加（例如五元合金有 961 个 GM-SRO 参数），给 SRO 定量过程带来了重大挑战 [43]。

本综述详细讨论了合金 SRO 参数定量领域的实验和理论进展，特别关注如何超越 Warren–Cowley 参数，并同时考虑合金中元素的空间分布。文章进一步考察了机器学习势应用方面的最新进展，广泛审视了受 SRO 影响的物理性质以及用于调节这些性质的不同自由度。此外，文章还讨论了当前关于复杂体系中所获 SRO 参数可靠性的相互交织的争议、实验与计算之间现有的分歧和交叉验证，以及这些参数与不同基础性质的关系和其在调节合金性能中的作用。

---

### 6 展望与未来方向

为了针对从生物医学到航空航天和核工业等特殊应用调节合金性能，迫切需要准确量化 SRO 参数，并阐明其与基础性质和物理性质的关系，尤其是在多主元合金中。今后，将考虑结构基元全部复杂性的理论计算与基于多个晶带轴电子衍射的实验相结合，可从多个角度优化 SRO 的预测以及其与物理参数的关联。若未来的机器学习势将多主元合金中的磁相互作用作为常规考虑因素，就可能使人们更深入地理解畸变与磁性之间的相互作用。此外，随着大数据可用性和模型泛化能力的改善，以及计算时间和成本的降低，预计机器学习势将更广泛地用于合金 SRO 研究。

---

## 结果与讨论子标题翻译

- 2 实验方法
    - 2.1 穆斯堡尔谱
    - 2.2 扩展 X 射线吸收精细结构
    - 2.3 原子探针断层扫描
    - 2.4 基于透射电子显微镜的技术
- 3 计算方法
    - 3.1 机器学习势
- 4 SRO 与材料性质
- 5 调控 SRO 参数
    - 5.1 退火处理对 SRO 的影响
    - 5.2 磁场辅助制备和热磁处理对 SRO 的影响
    - 5.3 变形对 SRO 的影响

---

## 图表题翻译

图 1：化学短程有序（CSRO）的三维晶胞。a–c 分别为沿 [112]、[110] 和 [111] 晶带轴观察的二维模型。粉色和黄色球表示富 V 和富（Co,Ni）的原子位置；青绿色球表示随机分布的（V,Co,Ni）原子位置。d 具有单斜晶格的 CSRO 三维晶胞（左图）。中图：嵌入面心立方基底中的三维晶胞。注意 [112] 方向与 CSRO 的长轴平行。右图：面心立方晶格中的三种典型晶体学取向。根据参考文献 [75] 的知识共享署名（CC BY 4.0）许可条款转载。

图 2：三元 Al-Co-Fe 体系中居里温度 $T_C$ 随成分变化的预测结果。数据按三种元素的原子分数表示，$T_C$ 以热图显示。图中还详细分析了三个相关的二元相图，其中蓝线表示机器学习预测，黑色叉号（绿色圆点）表示纳入（未纳入）训练集的实验点。二元相图中的浅蓝色阴影区域对应预测 $T_C$ 的范围，即机器学习模型的不确定性。三元 $T_C$ 图中的实心方块（圆圈）表示纳入（未纳入）训练集的实验数据，颜色编码表示 $T_C$。数字对应三个已知的化学计量相：（1）Co₂FeAl，$T_C=1000$ K；（2）Fe₂CoAl，$T_C>873$ K；（3）Fe₃Al，$T_C=573$ K。经 [105] 授权转载。版权归美国物理学会（2019）所有。

图 3：用于研究多主元合金中化学短程有序（CSRO）的计算与实验方法所覆盖的特征长度尺度和时间尺度。计算方法（蓝色）、直接表征技术（红色和黑色）以及基于性质的间接探针（绿色）根据各自典型的空间和时间范围标示。重叠区域表示互补方法之间交叉验证的机会，分布稀疏的区域则凸显了连接原子尺度机制与实验相关长度和时间尺度所面临的挑战。虚线边界表明所示时空范围是近似值，且依赖于具体方法；实际中，许多方法可因具体实现、体系尺寸、仪器和计算资源而超出所示范围。根据参考文献 [107] 的 CC BY 许可条款转载。

图 4：a CrFeNi、CoCrNi 和 CoCrFeNi 合金首次加热（10 K/min）时测得的热膨胀系数（CTE）。b 均匀化和时效状态下 CoCrFeNi 的差示扫描量热（DSC）曲线插图，显示加热过程中化学短程有序的形成和消失。经 [129] 授权转载。

图 5：对（a）AH 和（b）AN500 的整个 APT 数据集，从第 1 近邻（1NN）至第 200 近邻（200NN）累积计算的 SRO。在 AH 样品中，所有原子对在 200NN 处的 SRO 值为 $-0.00112\leq\alpha\leq0.00141$，表明几乎没有或完全没有 SRO，基本呈近随机分布。在 AN500 样品中，原子种类之间的偏好更加明显，原子对的 SRO 值范围为 $-0.00602\leq\alpha\leq0.00557$。Ni–Ni 和 Cr–Cr 原子对倾向于团簇化，而 Ni–Cr 原子对表现出反团簇化。退火后 Cr 的团簇化程度增加，Cr–Cr 值从 AH 状态的 0.00080 变为 AN500 状态的 0.00409。Cr–Ni 的反团簇化倾向在退火后增强，从 AH 状态的 −0.00063 变为 AN500 状态的 −0.00453。两图中的随机区域（±0.00022）均以灰色显示。理想 CoCrNi 模型中的近邻距离关系为：1NN–12NN 为 0.25 nm，12NN–18NN 为 0.36 nm，18NN–42NN 为 0.44 nm。根据参考文献 [64] 的知识共享署名（CC BY 4.0）许可条款转载。

图 6：计算得到的 SRO 参数随 Cr 含量 $x$ 的变化，分别对应 a 第一近邻壳层（1NN）、b 第二近邻壳层（2NN）及 c 第一至第二近邻壳层（1NN–2NN）。图中加入参考文献 [134] 的数据（星号）用于比较。实线用于引导视线。三角形表示处理 T1 的数据，圆形表示 T2 的数据，菱形表示 T3 在不同退火时间下的数据：0 h（底部）、10 h、192 h 和 840 h（顶部）。空心符号表示 EFDA 模型样品。虚线表示理论极限 $\langle\alpha_{12}\rangle=-x/(1-x)$。经参考文献 [49] 授权转载。

图 7：低 CSRO 和高 CSRO 体系在不同磁感应强度下的整体 CSRO。经参考文献 [147] 授权转载。

图 8：a 随机固溶体（RSS）和局域化学有序（LCO）模型在单轴拉伸下的应力–应变曲线。经参考文献 [159] 授权转载。b CSRO–硬度曲线。经参考文献 [160] 授权转载。c 层错能（SFE）的变化（相对于随机状态的 SRO 状态）与 SRO 程度之间的线性关系。经参考文献 [161] 授权转载。
