Repository: Bit-Part-Young/Codex-Papers-Summary

# Codex 文献总结与翻译 

保存 使用 Codex 进行文献总结与翻译的输出 '文献总结 - ' md 文档。

```bash
.codex/skills/                # 用于 Codex 文献总结与翻译的 SKILL.md 文档

1-papers/                     # 要翻译的文献 pdf 文件
2-summaries/                  # Codex 直接输出的 *.md 文档
3-summaries-renamed/          # 重命名后的 *.md 文档
```

File: 3-summaries-renamed/文献总结 - 综述 材料动力学专用 MLIPs - 2026.md
# 文献总结 - 材料动力学专用机器学习力场 - 2026

---

## 文献基本信息

- **英文标题**：Specialized machine learning force fields for materials dynamics
- **DOI**：原文未提供
- **作者**：Yue Wu、Haoyu Wan、Yuan Tian、Deng Pan、Mingwei Chen
- **作者单位**：
    - 1 Materials Genome Institute, Shanghai University, Shanghai 200444, China
    - 2 Department of Materials Science and Engineering, Southern University of Science and Technology, Shenzhen 518055, China
- **期刊**：原文未提供；稿件标注为“TOPICAL REVIEW”
- **日期**：投稿 原文未提供；返修 原文未提供；接收 原文未提供；在线发表 原文未提供。PDF 元数据创建日期为 2026-10-08，此日期不等同于发表日期。
- **数据与代码链接**：原文未提供

---

## 论文内容详细总结

### 研究背景与范围

本文是专题综述，讨论机器学习原子间势（MLIPs）如何用于复杂材料动力学，以及何时需要针对具体物理问题构建专用模型。传统 Kohn–Sham 密度泛函理论（DFT）通常约按电子数的 $\mathcal{O}(N^3)$ 扩展，常规从头算分子动力学（AIMD）因而多限于数百原子和数十皮秒；具有固定截断半径和有界邻居数的局域 MLIP 可按原子数渐近线性扩展，但显式长程项、全局注意力或电荷平衡会改变成本。M3GNet、CHGNet、MACE-MP-0 等预训练模型已在静态弛豫和近平衡性质上显示零样本能力，不能由此直接推断其在反应、高应变、电场或长时间动力学中的可靠性。

作者将问题分成三类：训练构型覆盖不足，尤其是近基态数据对反应与高应变区域的“冷偏置”；模型表征、电子结构参考与保守性等彼此不同的误差来源；高阶等变计算和多跳通信限制大体系、长时间模拟。综述以受控电势界面、粒子数可变的开放体系、多相转变、大尺度变形与断裂四类相互交叠的情境，说明模型输入、采样方法、计算部署和验证观测量必须与任务匹配。所谓“专用化”是为特定体系、条件或观测量主动改变输入、表征、参考数据、训练或部署，并用任务兼容的基线证明收益；广泛预训练模型若已满足要求，可以直接使用。

---

### 表征与模型架构

#### 局域不变量与标量模型

HDNNP/ACSF 将总能量写成局域原子贡献之和，SOAP/GAP 用局域邻居密度与核回归表示环境，SNAP、MTP、ACE 则采用不变量基与线性或多项式模型。ANI、NEP/GPUMD、Deep Potential/DeePMD-kit 提供不同的局域神经网络路径。它们在固定截断与有界邻居数下利于并行，但未显式加入非局域变量时不能描述依赖全局电荷重排或极化的响应。作者强调局域描述符仍可随原子运动连续改变，因此局域性并不等于固定化学键，也不妨碍描述断键成键；真正限制在于感受野之外的信息和训练域之外的构型。

SchNet 等标量消息传递网络通过逐层聚合扩展图邻域；DimeNet、SphereNet 显式加入角和二面角，M3GNet 与 CHGNet 扩展到较广材料空间。$L$ 层局域网络最多传递 $L$ 跳信息，角/二面角元组在高配位环境中的成本取决于实现。由可微旋转不变能量求导，标量网络仍可得到等变且保守的力；一般矢量或高阶张量观测量则需要对称性适配的输出。

#### 等变网络与效率取舍

TFN、Cormorant、NequIP 等球张量网络以 $SO(3)$ 不可约表示传播标量、矢量和高阶特征。该归纳偏置可改善数据效率及张量响应建模，但 Clebsch–Gordan 张量积的耦合路径、中间特征和内存通信可能显著增加计算量。MACE 以高体阶局域消息和两层传递取得所报告基准中的竞争性精度；Allegro 避免迭代多跳节点更新，利于域分解。SUS²-MLIP 把普适状态方程（UEOS）缩放纳入径向表征；其合金模型为 17,689 个参数，相较 DPA-2 的 500 多万个参数，在所报告多元素基准中参数少 2–3 个数量级而精度相近，但在更广的 M3GNet 数据集上误差更高。参数数量本身并不能替代同精度、同硬件下的速度测量。

HotPP、TACE、TensorNet、CACE、CAMP 探索笛卡尔张量路径；EquiformerV2、SO3krates、eSEN 探索等变注意力，但截断限制下的注意力仍属局域。电荷、自旋、磁性和电子态变量，以及全局电荷平衡、多势能曲面等处理，针对几何坐标无法唯一确定的物理态。Orb-v3 包括直接预测力与保守形式，显示精度、延迟和内存之间的取舍；300 K 恒温下逾 20,000 原子的碳酸酐酶 II 稳定轨迹，不单独证明平衡统计、动力学速率或输运准确，NVE 需检验保守形式。

---

### 有针对性的采样

早期材料数据多集中在稳定结构和弛豫轨迹，分子数据多集中在平衡构象；OMat24 包含较多非平衡无机构型，MatterSim 以主动学习覆盖较宽温压范围，但是否仍需补充数据须由目标过程决定。M3GNet、CHGNet、MACE-MP-0 在选定声子/能量测试中的势能曲面软化，表明局部曲率误差，却不能单凭此判断缺少高能过渡态数据；电子结构标签的系统误差也是独立问题。SUS²-MLIP 加入 45 个 FeCo3Sb4Ti4 构型后，改善了此前欠采样的 Co–Fe 相互作用所对应的声子预测。图 3 的 Pt(111) 上 H 案例中，3 ps 的描述符空间偏置动力学（G-metaD）比 600 K 与 1700 K 常规 MD 轨迹探索更广。

已知始末态时，可用 NEB/CI-NEB 与 OC20NEB、Transition1x 等路径数据覆盖过渡区；未知产物时，正规模、Hessian 引导、dimer、激活弛豫与随机表面行走可寻找相邻势阱与鞍点。伞形采样、元动力学、OPES 等通过集体变量促进稀有事件，但偏置后的自由能重建和动力学解释需对应统计处理。YARP/RGD1 的化学规则枚举扩展反应通道，也受规则所限。DP-GEN 等并发学习结合探索、模型分歧、第一性原理标注和更新；模型一致不保证在训练域内。扩展缺陷的特征尺度可能超过可计算 DFT 超胞，文中钨缺陷示例用大尺度经验势发现环境，再重建周期性参考胞标注。

---

### 四类应用要求

#### 电化学界面与恒电势

仅输入元素与几何的固定电子态能量模型无法区分相同原子结构、不同电势或电荷边界条件。理想绝热恒电势描述的相关势为 $\Omega=E-\mu_eN_e$，固定电子化学势 $\mu_e$ 下的原子力来自 $\Omega$ 对核坐标的负导数；有限电子温度时应以电子自由能代替 $E$。CP-MLFF、TRECI 等加入电子数、电势或相应读出；场耦合还须满足电场作为极矢量的 $E(3)$ 变换规则。验证应包括随电势变化的界面结构、充电响应、反应能或自由能，而不能只看一般能量与力误差。

#### 开放体系与组成变化

粒子交换要求不同粒子数和组成的能量参考一致，并覆盖沉积、注入、刻蚀等造成的近距离碰撞、悬挂键和非正常配位。固定粒子数的 NVE/NVT/NPT MD 本身不与粒子库交换；GCMC 按化学势比较 $N$ 与 $N\pm1$ 态。EANN+GCMC 用于 Pt 台阶面氧化、粗化和重构；GAP 不确定度被用于非晶碳沉积的局域环境诊断，SNAP 被用于 WBe2 的 He 注入与气泡形核。平衡粒子库采样与外加反应通量所需的非平衡协议应分别验证。

#### 相变及多相演化

相竞争依赖微小自由能差，形核、扩散和界面迁移跨越不同时间尺度。Pt3Co 纳米颗粒研究将专用 MLIP 与离格 KMC 耦合，延伸至图示约 50 小时的降解尺度；时间含义取决于事件目录、势垒和速率假设。NbMoTaW 的晶格低秩势与蒙特卡罗结合描述化学有序和局域弛豫。氧化锆高温相变研究以较低级 DFT 广泛采样，再用随机相位近似（RPA）标注选定构型做 $\Delta$ 学习，改善与实验相变行为的符合程度；这针对参考能量误差，与加速采样承担不同作用。

#### 变形、缺陷形核与断裂

Ir/Al 纳米柱的势模型研究关联堆垛层错、孪晶、去孪晶和位错滑移；BCC Fe/W 的扭折对形核研究使用约束 MD 和投影平均力积分获取激活自由能，并以直接 MD 位错速度交叉检查。W–H 模型将富氢平面结构与位错活动受抑、{100} 面开裂增强相联系；Nb、NbMoTaW、Nb45Ta25Ti15Hf15 的准静态裂纹研究比较裂尖钝化、孪晶、位错发射和解理。大型模拟方面，优化的 DeePMD-kit 与局域 Allegro 均报告过 1 亿原子量级模拟；图 4 中 Allegro 为 128 个 GPU。大规模并行能力仍需结合缺陷能量、裂纹机制、积分稳定性与同精度吞吐量评估。

---

### 物理一致性与展望

尺寸一致性要求互不作用子系统的能量可加；$E=\sum_iE_i$ 的局域模型在架构上具备此性质，但若遗漏全局电荷转移或极化，仍可能给出错误的热力学极限。LODE、Ewald 消息传递、倒易空间网络、电荷平衡等处理非局域信息，也带来额外假设与计算成本。能量导出的 $\mathbf F=-\nabla E$ 在可微、时间不变的模型中保证保守性（数值误差除外）；任意直接力回归并无此保证，可用闭合回路功和 NVE 漂移检查。恒温、驱动及随机动力学需按各自条件评价。声子、弹性与过渡态曲率还要求相应导数检验。

作者提出将物理驱动采样、参考标签质量、显式状态变量和软件硬件协同设计组成闭环。模型向相场、连续介质或有限元传递缺陷能、迁移率和本构量时，还须传播参考、拟合、采样、有限尺寸与粗粒化的不确定性。建议报告模型验证过的构型、观测量、边界条件及计算设置，并以任务兼容基线判断专用化收益。

---

## 章节翻译

### 摘要

机器学习原子间势（MLIPs）正在改变原子模拟可及的长度与时间尺度。等变图神经网络与大规模第一性原理数据集相结合，产生了化学覆盖范围广、对静态和近平衡性质具备零样本表现的预训练模型。然而，要将这种广泛适用性转化为复杂动力学中的可靠性能，必须针对预期条件和观测量进行验证。本综述考察物理驱动的专用化如何扩展 MLIPs 在复杂材料动力学中的应用范围。三个方面引导这一评估。第一，以近平衡结构为主的训练分布可能对反应性或高度应变构型采样不足，而表征偏差和电子结构参考误差又造成各不相同的限制。第二，高阶等变架构和多跳消息传递的计算成本可能限制可及的体系尺寸和模拟时长。第三，耦合外场和开放体系的应用可能需要额外的状态变量或非局域相互作用；力的保守性是一个独立于化学覆盖范围的架构选择。通过四类彼此交叠的应用情境——恒电势下的带电界面、粒子数波动的开放体系、相变和多相演化，以及大尺度变形与断裂——我们将这些要求与针对观测量的验证联系起来。基础模型与专用势在这一设计空间中处于互补位置。预训练模型若满足目标要求，即可直接使用；有针对性调整的收益应通过预期观测量和合适的任务兼容基线来确定。最后，我们提出一条面向物理一致、兼顾硬件的力场发展路线，将电子结构参考与经验证的原子尺度机制及更大尺度材料模型联系起来。

---

### 引言

在现代计算材料科学与化学工程中，对原子尺度微观结构演化的基础性理解，是阐明催化动力学、相变机制和力学失效等宏观性质的基石。自 Born–Oppenheimer 近似提出以来，准确而高效地构建势能曲面（PES）一直是分子模拟的核心且艰巨的任务。

一方面，以密度泛函理论（DFT）和从头算分子动力学（AIMD）为主的第一性原理方法通过电子结构计算描述原子间相互作用；在标准 Born–Oppenheimer AIMD 中，电子绝热地跟随原子核，而不发生显式非绝热动力学 [1, 2]。然而，标准 Kohn–Sham DFT 的计算复杂度通常随电子数呈三次方增长，即 $\mathcal{O}(N^3)$。虽然已经发展出基于局域 Wannier 函数等近似的线性标度（$\mathcal{O}(N)$）方法，其效率仍取决于电子局域性、矩阵衰减、数值容差，以及渐近标度降低足以抵消实现开销的体系尺寸 [3]。这一严苛的标度关系造成巨大的计算瓶颈，常使常规 AIMD 模拟局限于数百个原子的空间范围和数十皮秒（ps）的时间尺度。因此，对于涉及跨越高能垒的稀有事件、复杂固液界面的长时间弛豫，以及非均相催化固有的缓慢动力学过程，直接的第一性原理动力学模拟在计算上仍难以承受 [4]。

另一方面，为克服这些时空限制，该领域长期致力于开发经验原子间势（EIPs），旨在通过解析函数形式把计算复杂度降至线性标度（$\mathcal{O}(N)$）。这一发展路径体现出从简单形式到复杂形式的逐步演进。早期模型主要依赖成对势，例如描述色散和短程排斥的 Lennard-Jones 势 [5]，以及把长程 Coulomb 相互作用与 Born–Mayer 或 Buckingham 短程排斥结合的离子成对势 [6, 7]。然而，纯成对势一般无法表示许多真实晶体与缺陷所需的方向性键合及依赖环境的能量。因此，研究者引入包含角度与方向依赖的多体项，由此发展了用于共价半导体体系的 Stillinger–Weber（SW）势 [8] 和基于键级的 Tersoff 势 [9]，以及专为近似金属中原子嵌入电子密度而设计的嵌入原子法（EAM）[10]。

为了在经典框架内进一步模拟化学键断裂和形成的关键过程，研究者扩展键级概念，开发了 ReaxFF 等反应力场 [11]，以及包含动态电荷平衡和电负性均衡机制的电荷优化多体（COMB）势 [12, 13]。

经验原子间势（EIPs），包括反应力场，依赖选定的解析形式及拟合参数。这些选择可能限制模型在参数化所用化学环境和热力学条件之外的灵活性与可迁移性，不过设计良好的经验模型在其适用域内仍可能非常有效。反应性 PES 包含许多极小值和鞍点区域，因此将一个固定函数形式扩展至多种化学体系，可能需要大量专家工作与验证 [14]。MLIPs 提供了更灵活的替代方式，但也将显式函数形式的假设换成关于表征、数据、优化及外推的假设。

面对物理建模中可迁移性有限和解析形式复杂的双重挑战，该领域经历了数据驱动的范式转变。机器学习原子间势（MLIPs）作为第一性原理计算的代理模型，以灵活的学习函数代替许多手工参数化的相互作用项，同时仍需作出描述符、对称性约束、截断半径和能量分解等架构选择。普适逼近结果在适当假设下支持神经网络和核方法的表达能力。数据效率、外推可靠性和物理一致性取决于表征与训练过程。因此，构建 MLIP 是一个受约束的回归问题：学习从原子构型到能量及其相关导数的映射，同时遵守有关对称性与守恒定律 [15]。

关键的一步是通过局域原子环境表示多原子势能曲面。2007 年，Behler 和 Parrinello 提出了具有里程碑意义的高维神经网络势（HDNNP）架构 [16]。这一框架引入“局域能量分解”的关键假设，即体系总能量可近似为各个局域原子环境能量贡献的线性总和，$E=\sum_{i=1}^{N}E_i(\mathcal R_i)$。HDNNP 将各原子的拓扑邻域映射为对平移、旋转和置换保持不变的对称函数（如 ACSF），把 PES 拟合转化为可并行计算的局域环境回归问题，但前提是局域性近似对目标体系有效。随后，Bartók 等人提出的高斯近似势（GAP）结合 SOAP 描述符，在核回归框架中进一步确立了这种局域映射的严格数学形式 [17]。

基于局域能量表示，MLIPs 在物理学界取得了长期追求的两方面突破。在精度方面，在采样充分的适用域内，MLIPs 能以较小的插值误差重现选定电子结构参考（例如 DFT，或对于足够小的训练体系采用 CCSD(T)）的 PES。在效率方面，MLIPs 绕开自洽电子结构迭代。具有固定截断和有界邻居数的局域模型，其计算成本可随原子数渐近线性扩展；显式长程相互作用、全局注意力或电荷平衡模型则可能具有不同的标度和通信成本 [18]。

这一特性赋予 MLIPs 显著能力。此前由于计算限制而无法用 AIMD 实现的大尺度复杂模拟，例如含数百万原子的材料断裂动力学、微秒尺度固液相变，以及在非均相催化表面原位探索反应网络，如今可以在超级计算机甚至单节点 GPU 上完成 [14, 19]。因此，在多尺度物理建模中，MLIPs 有助于弥合“微观电子结构”与“介观热力学统计”之间的时空鸿沟。

需要指出，底层网络算子的近期优化和大规模数据集的积累，确实推动了跨越元素周期表的“通用机器学习原子间势”（通用 MLIPs）的发展，例如 M3GNet [20]、CHGNet [21] 和 MACE-MP-0 [22]。这些基础模型依托 Materials Project 或 OQMD 等高通量材料数据库 [23, 24, 25]，在基态（0 K）静态结构弛豫、晶格弹性性质预测和近平衡声子谱计算中展现出有用的零样本泛化能力，从而显著提高静态材料发现的筛选通量。

然而，当研究重点从静态材料性质筛选转向伴随剧烈构型演化的复杂化学动力学时，对静态基态数据的依赖便暴露出潜在的物理局限。真实的复杂化学演化，例如恒定工作电压下电池界面的离子去溶剂化、组成变化的表面生长与重构，或非均相催化中的键断裂，往往涉及原子配位突然改变，并要求体系穿越高能过渡态（TS）[26]。对于主要在低能结构和弛豫轨迹上训练的模型，这种数据分布的“冷偏置”可能限制其在模拟访问采样不足的反应性或高度应变构型时的可靠性 [27]。

在这些情境下，等变性或更大的感受野本身都不能确立模型在已采样构型之外的可靠性。在反应分子动力学（MD）中，向已采样构型之外外推可能产生不符合物理的 PES 和不稳定轨迹 [28]。本质上，现代 MLIPs 在反应体系中的性能上限不只取决于网络架构的表达能力，也根本上受到训练数据集物理采样保真度的约束。对于反应应用，对相关路径和高能环境采样能够改善覆盖范围；所需构型取决于目标过程 [26]。

可靠的动力学需要分别检查外推误差和能量漂移。局域能量模型应保持广延性，且力应由所建模能量导出。NVE 漂移还取决于 PES 平滑性、积分器、时间步长、约束与数值精度 [29, 30]。在相关情况下，长程静电和极化需单独处理。更广的采样无法纠正系统性的电子结构参考误差。

本综述将模型设计和采样与材料动力学的物理要求联系起来。基础模型提供广泛的相互作用先验，并可在已验证的适用域中直接用作势 [22, 31]。本文着重讨论有针对性的采样、物理变量和高效部署如何支持高要求应用中的物理驱动专用化。图 1 组织了可用的设计选择，包括顾及对称性的表征、有针对性的采样、显式系综变量和物理验证。后续章节依次评述架构发展（第 2 节）、有针对性的采样（第 3 节）、四种应用情境中的模型选择与调整（第 4 节），以及科学一致性准则（第 5 节）。这些内容共同把应用要求与针对观测量的测试及部署约束联系起来。

---

### 6. 展望

未来的进展将取决于能否针对目标应用，使表征能力、物理状态变量、参考数据质量、采样和计算成本相匹配。最有用的进展将把这些选择与经验证观测量及可及模拟尺度的可测量改进联系起来。

几何结构和原子种类并不能唯一指定与材料动力学有关的每种状态。当相似结构对应不同电子条件时，可能需要电荷、自旋、电极电势或外场。某些现有模型已经包含这些变量。未来工作应确定何时必须作出此类扩展，以及如何在扩展后的状态空间中维持能量、力和响应的一致性。

在架构中编码物理标度定律，可以与显式状态变量相互补充。一个有价值的研究方向是检验类似的精简表征能否纳入极化或磁相互作用，同时保持所需的边界条件依赖性。任何参数效率或可迁移性的增益，都应相对于匹配的基线和相关动力学观测量加以证明。

除了原子尺度观测量外，MLIPs 还可向相场、连续介质或有限元模型提供缺陷能量、迁移率和本构信息。金属变形与断裂研究为这种跨尺度衔接提供了具体路径。所传递的量会继承参考数据、拟合、采样和有限尺寸误差，以及粗粒化假设。当原子尺度机制被用于预测更大尺度的材料行为时，传播这些不确定性至关重要。

这一发展路线还依赖稳健的工程生态。PyTorch 和 JAX 加速模型开发，但在较小的局域工作负载或极大规模模拟中，解释器开销、内核启动成本、内存数据移动以及分布式通信可能变得重要。其相对重要性取决于编译后的执行路径及硬件。软件与硬件协同设计可通过提前编译、算子融合和考虑通信的分区来提高吞吐量（图 6b）。导出的 C++ 或编译运行时将 Python 移出内部评估循环。cuEquivariance 优化等变张量操作 [213]，DP Compress 则通过描述符制表和内核融合加速兼容的 Deep Potential 模型 [214]。FastCHGNet、FlashTP 和 NequIP 2.0 也在模型评估中寻求类似改进 [215, 216, 217]。其实际收益取决于硬件、相互作用范围、精度和工作负载。只有将这些收益与经验证的势及充分采样结合起来，更大规模模拟才有助于科学解释。

当前 MLIPs 的多样性提供了机会，使人们能够根据应用的物理和计算要求，而不单凭架构代际来选择模型。物理驱动的专用化使模型设计、参考数据和部署与材料动力学需求相一致，从而扩展 MLIPs 的实际应用范围。广泛覆盖提供有用的起点，可靠应用则要求合适的物理变量、参考数据保真度、构型覆盖、守恒性质和评估成本。满足这些要求的预训练模型可以直接使用。如果仍有缺口，有针对性的调整应解决该缺口，并通过预期观测量和合适的任务兼容比较证明其收益。第 4 节的四类应用情境和第 5 节的验证准则为作出这些决定提供了框架。

一个有价值的后续步骤是明确说明这些要求。报告已经验证的构型、观测量、边界条件和计算设置，将有助于把模型基准测试与科学结论联系起来。这将支持从电子结构参考数据走向原子尺度机制，并在合理情况下走向更大尺度预测的更可靠过程。

---

## 结果与讨论子标题翻译

- 2. 表征与网络架构
    - 2.1. 局域不变量表征
    - 2.2. 标量消息传递网络
    - 2.3. 球张量等变网络
    - 2.4. 表征与物理变量的扩展
- 3. 材料动力学中的有针对性采样
    - 3.1. 训练分布与势能曲面软化
    - 3.2. 有针对性采样与主动学习
        - 3.2.1. 已知始末态之间的路径
        - 3.2.2. 曲率引导和无预设终态的探索
        - 3.2.3. 偏置动力学与集体变量
        - 3.2.4. 化学规则与反应网络枚举
        - 3.2.5. 并发学习与聚焦缺陷的采样
- 4. 应用要求与物理驱动的专用化
    - 4.1. 基础模型与调整路径
    - 4.2. 电化学界面与恒电势模拟
    - 4.3. 开放体系与组成变化
    - 4.4. 相变与多相演化
    - 4.5. 跨尺度变形、缺陷形核与断裂
- 5. 物理一致性与验证
    - 5.1. 尺寸一致性与物理完整性
    - 5.2. 纳入长程相互作用
    - 5.3. 能量—力一致性与响应性质

---

## 图表题翻译

图 1：材料动力学中的物理驱动专用化。(a) 原子模拟的时空标度限制。常规 Kohn–Sham 从头算分子动力学（MD）的成本通常随体系尺寸呈三次方增长，而局域机器学习势扩展了可及的模拟范围。深层消息传递模型可能带来显著的分布式内存通信开销；较浅或严格局域的架构则可改善并行可扩展性，实现规模大得多的模拟（例如断裂）。(b) 展示 MLIPs 能力版图的概念性相图。广泛的化学覆盖（横轴）和对苛刻物理条件的覆盖（纵轴），与经验证的预测保真度（竖轴）是不同的概念。峰值示意有针对性调整可能带来的任务特定保真度增益。(c) 需要额外物理或构型覆盖的应用的调整路径。根据目标观测量，模型构建与模拟可能需要处理外场耦合（用于电化学界面的 $\mu$、$U$）、开放体系 GCMC（允许粒子数波动 $N\to N\pm1$）、宏观时间加速（用于稀有事件的 MetaD/KMC），以及顾及局域性或通信开销的并行评估（以减少分布式内存开销）。调整可结合有针对性的采样、微调或重新训练，以及架构中的物理约束。图中的能力版图和可及模拟范围均为示意，而非定量基准。

图 2：MLIPs 数学表征与网络架构中选定的历史发展。(a) 第一代局域不变量描述符（如 ACSF、SOAP）。局域截断球内的三维几何信息（距离 $r$、角度 $\theta$）被编码为标量不变量描述符。它们消除对全局取向的依赖，同时保留内部几何信息；区分环境的能力取决于构造方式和截断。(b) 第二代标量消息传递网络。原子图使信息能够流动，而显式枚举角度或扭转角可能增加随邻居对或三元组数量变化的成本；确切复杂度取决于配位数、截断和实现。(c) 基于球张量的第三代等变图神经网络（eGNNs）。节点嵌入被展开为 $SO(3)$ 的不可约表示，例如 $l=0,1,2$ 的通道。坐标旋转时，张量特征依据相应表示变换。许多此类模型使用计算成本较高的 Clebsch–Gordan 张量积（$\otimes_{CG}$），但这并非实现等变性的唯一方式。(d) 选定的前沿方向。TACE 等笛卡尔张量形式为球张量 Clebsch–Gordan 实现提供替代路径；等变 Transformer 改善基于注意力的相互作用建模，但通常仍受截断半径限制而保持局域；电子态、电荷或自旋变量使模型超越仅依赖几何的单一绝热 PES。物理标度先验提供互补的架构约束，此处以 SUS²-MLIP 径向表征中的普适状态方程（UEOS）缩放为例。

图 3：受测基础模型中的势能曲面软化及与之互补的有针对性探索。(a) CsF（mp-1784）的声子色散关系和态密度（DOS）。红色实线为密度泛函理论（DFT）参考；虚线和点线为受测通用机器学习原子间势的预测，包括 MACE-MP-0（图中标为 MACE）、M3GNet 和 CHGNet。在这一基准中，数个模型低估部分振动谱，表明局部 PES 曲率存在与软化一致的误差。改编自文献 [114]。(b) 不同原子采样策略所探索的局域原子环境描述符的主成分分析（PCA）。对于 Pt(111) 上的 H，图示 3 ps 轨迹比较了 600 K 下的 MD（橙点）、1700 K 下的 MD（红点），以及使用局域环境描述符作为集体变量的元动力学（G-metaD，蓝点）。在此例中，G-metaD 探索的描述符空间区域比常规 MD 轨迹更广。PCA 投影比较描述符空间中的构型覆盖。有针对性的探索可为后续动力学验证提供额外参考构型。改编自文献 [116] 的图 2e。

图 4：具有代表性的应用要求和 MLIP 支持的工作流程。(a) 场耦合系综（恒电势）。带电界面处水分子的密度分布（左）及依赖电势的氧峰值密度（右），显示在分别采样的恒电势条件（$U$）下，界面水结构随电势而改变。经文献 [178] 许可改编。(b) 粒子交换和组成变化（GCMC）。台阶状 Pt 表面氧化过程中氧覆盖度（$\theta_O$）、表面形成能（$\gamma$）和表面氧化物统计量的演化，并给出不同氧化阶段的代表性三维原子快照。经文献 [179] 许可改编。(c) 宏观时间的动力学演化（KMC）。Pt3Co 纳米颗粒在宏观时间尺度（最长 50 小时）上的模拟溶解比例，以及由专用 MLIP 驱动的离格动力学蒙特卡罗所捕捉的尺寸依赖降解趋势。经文献 [180] 许可改编。(d) 宏观空间的并行可扩展性。局域等变 Allegro 架构在固定规模和按规模扩展的 GPU 基准，包括所报告的在 128 个 GPU 上模拟 1 亿个原子。性能取决于硬件、体系密度、精度和实现方式。经文献 [92] 许可改编。

图 5：专用 MLIPs 揭示材料变形与断裂机制。(a) 相互竞争的塑性路径。由 MLIP 驱动的 Ir 和 Al 的 MD，将堆垛层错形成、孪晶和位错滑移与所采样的多晶型势能图景联系起来 [194]。(b) 扭折对形核。对于体心立方（BCC）Fe 和 W，约束 MD 和投影平均力积分得到激活自由能，直接 MD 则通过位错速度提供比较 [195]。(c) 氢辅助断裂。W–H 模拟将富氢缺陷结构与所测试加载条件下的位错活动受抑及解理增强联系起来 [196]。(d) 裂尖机制竞争。难熔合金的准静态模拟将局域化学环境与增量加载和能量最小化条件下的裂尖钝化、位错发射及解理联系起来 [197]。各分图均为定性机制示意；原子颜色和位置仅作说明。

图 6：下一代 MLIPs 的一体化闭环范式。(a) 物理驱动的采样策略。微动弹性带（NEB）等路径搜索方法解析选定的过渡路径，元动力学等增强采样方法则探索自由能曲面。这些方法可改善相关构型（包括缺陷转变）的覆盖。参考标签的保真度另外取决于电子结构方法和数值收敛性。(b) 顾及硬件的编译与软件硬件协同设计。提前推理（AOTI）、算子融合和专用内核可以降低评估开销并提高硬件利用率。GPU Tensor Cores 的使用及其带来的增益取决于算子、精度和实现方式；编译后的模型应保持预期的对称性和守恒性质。(c) 经验证的原子尺度动力学。三个示意构型展示同一原子体系由初始状态经过局域重排到演化后结构的过程。珊瑚色原子在各帧中标记相同原子；构型和时间标记仅作示意，并非记录的轨迹。虚线箭头示意一种由不确定度驱动的主动学习闭环：模拟标记可能发生外推的环境，供有针对性的标注和重新验证。可及的体系尺寸与时长仍取决于模型保真度、采样和实现方式。

---

表 1：选择或调整 MLIP 时的应用要求与验证重点。该框架将第 4 节中的情境与预期观测量的测试相联系。这些情境相互交叠，合适的测试及容差因应用而异。

- 恒电势界面 [177, 178]：建模条件包括电势参考、电子交换或电势条件化、热力学势及一致的力；优先验证依赖电势的界面结构和充电响应，以及目标反应能或自由能变化。
- 粒子交换与开放体系 [179, 190]：建模条件包括一致的元素能量参考和化学势、交换协议，以及对碰撞和低配位环境的覆盖；优先验证组成变化、吸附／脱附与缺陷能、短程排斥，以及选定协议下的覆盖度和结构。
- 相变与多相演化 [180, 192]：建模条件包括竞争相与界面的覆盖、自由能精度，以及将采样与动力学联系起来的假设；优先验证相对自由能与共存、相变行为、扩散、界面迁移和相关激活自由能。
- 变形与断裂 [194, 195, 196, 197]：建模条件包括缺陷与表面的覆盖、加载条件、有限尺寸效应，以及所需尺度下的部署；优先验证广义堆垛层错能、位错芯与迁移、分离功、竞争性变形机制，以及相同精度下的吞吐量。

File: 3-summaries-renamed/文献总结 - 综述 用于 HEAs 的 MLIPs - 从原子机制到宏观设计 - 2026.md
# 文献总结 - 用于高熵合金的机器学习原子间势：从原子机制到宏观设计 - 2026

## 文献基本信息

- **英文原文标题：** Machine learning interatomic potentials for high-entropy alloys: from atomic mechanisms to macroscopic design
- **DOI：** <https://doi.org/10.1016/j.commatsci.2026.115016>
- **作者：** Abdul Bari；Jiankang Huang（通讯作者）；Muhammad Ishfaq；Chen Dong；Shichen Yan；Ahtisham Karim。
- **作者单位：** Abdul Bari、Jiankang Huang、Chen Dong、Shichen Yan：兰州理工大学材料科学与工程学院，中国甘肃兰州 730050；Muhammad Ishfaq：兰州理工大学自动化与电气工程学院，中国甘肃兰州 730050；Ahtisham Karim：兰州理工大学机电工程学院，中国甘肃兰州 730050。
- **期刊：** *Computational Materials Science*，275 (2026) 115016。
- **日期：** 收稿 2026 年 5 月 2 日；返修 2026 年 7 月 26 日；接收 2026 年 8 月 14 日；在线发表 2026 年 9 月 4 日。
- **已开源数据/代码：** 缺失。论文仅说明“数据将应要求提供”，未给出公开数据集、代码仓库或链接。
- **文献类型：** 综述论文。

---

## 论文内容详细总结

本文综述机器学习原子间势（ML-IAP/MLIP）在高熵合金（HEA）中的发展、验证与应用。中心论点是：HEA 的多主元化学无序、局域晶格畸变、短程有序（SRO）、缺陷与位错使势能曲面高度复杂；MLIP 能从 DFT 的能量、力和应力中学习该势能曲面，以接近 DFT 的精度和远低于 DFT 的成本支持大体系、长时间尺度模拟，进而连通原子机制和宏观设计。

- **HEA 的物理基础。** 作者以高熵效应、迟滞扩散、严重晶格畸变和鸡尾酒效应概括 HEA 的核心特点。构型熵可在高温下降低混合自由能，但不能单独保证相稳定性；混合焓、振动/电子熵、原子尺寸差、价电子浓度和化学有序均不可忽略。局域环境的多样性使扩散、层错能、位错迁移和相变呈强烈构型依赖。
- **计算挑战。** 多组元体系的可能构型和高阶相互作用数随组元数迅速增加。五元体系仅在前四个配位壳层考虑二体相互作用就有 $4\times\binom{5}{2}=40$ 项。DFT 对无序超胞、缺陷、晶界和热力学采样的成本很高；经验势与传统簇展开也难以稳健覆盖复杂成分空间。
- **方法学。** MLIP 通常将总能量表示为局域原子能之和，使用满足平移、旋转、同种原子置换对称性的描述符。文中比较 ACSF、SOAP、SNAP、MTP、ACE，以及线性回归、神经网络、高斯过程、消息传递网络、等变图网络与 transformer。模型选择必须在精度、数据效率、推理成本、可解释性和不确定度量化之间权衡。
- **数据与验证。** DFT 是主要标签来源。训练集应覆盖成分、相态、磁性、温度、体积、应变、SQS、随机扰动、空位、表面、晶界、广义层错能和位错构型。主动学习可利用 D-最优性、外推等级或模型分歧挑选高价值 DFT 点，但不能自动覆盖未访问区域。作者特别强调：不能只报告随机留出集的能量/力误差；还应按成分、相、温度和缺陷进行外推检验，并比较弹性常数、声子、缺陷能、层错能、SRO、熔点与 Peierls 应力等物理量。
- **应用与前景。** MTP 被用于 FeCrNi 的 SRO，MLIP/低秩势被用于 MoNbTaW 和 MoNbTaVW 的有序–无序转变及位错问题；化学短程有序可改变位错迁移并提高起滑所需 Peierls 应力。MLIP 可与 Monte Carlo、分子动力学、CALPHAD、主动学习和生成式逆向设计结合，服务相图、共晶 HEA、力学性质和成分筛选。主要限制是数据稀缺、外推脆弱、等变模型成本、可解释性及磁性/电子结构处理；基础模型、物理约束、多保真/迁移学习、不确定度量化、自主实验和 ML 哈密顿量是文中提出的方向。

---

## 章节翻译

### 摘要

本综述聚焦于高熵合金（HEAs）的机器学习原子间势（ML-IAPs），着重讨论其开发、验证及其在理解原子尺度机制中的应用。ML-IAP 以经典势的计算成本提供接近从头算的精度，从而连接原子尺度模拟与宏观行为，并以前所未有的洞见研究 HEA 的四个核心效应：高熵、迟滞扩散、严重晶格畸变和鸡尾酒效应。除机制理解外，ML-IAP 还能对成分–结构–性能关系进行高通量计算筛选，从而加速新材料的理性设计。

本综述突出几何等变性、数据高效学习、模型–数据协同设计和可解释人工智能等算法与架构策略的近期进展。我们综合了从对称性感知图神经网络到覆盖周期表的基础模型等不同框架的发展，并展示其在相预测、力学性能优化和成分空间探索中的应用。我们还讨论了计算可扩展性、可解释性、数据保真度与泛化性等关键挑战，并给出多保真框架、主动学习、增强可解释性和可扩展消息传递架构等可能方向。这些进展共同有望加速材料发现，并将材料研究从“试错”实验转向可预测、按需的设计。

### 引言

**1.1 通过机器学习研究高熵合金的复杂材料设计**

从青铜时代到现代高温合金，研究人员通常依赖一种主要元素，并加入少量其他元素以获得高性能材料。合金性质通常归因于其相 [1]。这种途径虽取得一定成果，但其成分探索天然局限于相图的边角。2004 年，高熵合金被发现；这改变了人们的认识：由五种或更多近等原子比元素组成的多主元合金能够形成简单固溶体相，而不是复杂金属间化合物 [2,3]。

HEA 的高构型熵提高了合金元素的溶解度上限，并可通过固溶强化提高固溶体相的效能 [2]。HEA 一词特指由高构型熵稳定的单相固溶体，因而能够探索高维相图的中心区域 [4]。如今，HEA 是材料科学中最活跃的研究方向之一，其设计效率与性能仍在提高 [5]。依据 Gibbs 自由能关系 $\Delta G_{mix}=\Delta H_{mix}-T\Delta S_{mix}$，高构型熵可在高温下抵消正混合焓并稳定无序固溶体。HEA 的凝固并不简单；主要元素的熔点控制相形成及最终微观组织 [6]。按混合熵分类，低于 $1R$ 的合金称为低熵合金（LEA），介于 $1R$ 与 $1.5R$ 的称为中熵合金（MEA）[7]。

HEA 的特征是高熵稳定化，并由四个彼此关联的效应导致：高熵效应推动体系形成简单固溶体而非复杂金属间化合物；迟滞扩散来自原子穿越的粗糙势能曲面；原子尺寸差异导致严重晶格畸变；鸡尾酒效应则意味着性质不只是元素性质的加权平均，且常超过该平均 [8]。

图 1 展示 HEA 研究的发展趋势。合金大致分为低、中、高熵区。早期低熵合金包括青铜和铁；工业革命中不锈钢、高温合金和铝合金取得重要进展，随后发展出钛合金和金属间化合物。近来，非晶合金以及 CoCrFeMnNi、AlCrFeNiCoCu、Al0.3CrFeNiCo 等 HEA 代表了高熵区材料。化学复杂性和高构型熵使 HEA 明确处于该区域。文献发表趋势反映了这一领域的迅速扩张；时间线包括 2004 年首个 FeCoNiCrMn 合金，以及近期获得创纪录强度–延性组合的 TRIP/TWIP 型 HEA [9]。图 2 表明 FeCoNi86(AlTi)14 和 FeNiAlTi 等合金可在保持超过 20% 延伸率的同时获得超过 1 GPa 的抗拉强度。HEA 在高温下具有显著强度和稳定性，适合下一代涡轮叶片与航空航天部件 [10,11]；在苛刻环境中的耐蚀性可达到或超过常规不锈钢 [12,13]，某些成分还具有优异耐辐照性 [14,15]。广阔成分空间还带来储氢 [16,17]、催化 [18,19] 和磁热等功能 [20,21]。

**1.2 计算挑战：从原子相互作用到宏观行为**

尽管 HEA 优点众多，其内在复杂性给实际设计带来根本计算挑战。多种主要元素导致巨大的化学组合数；在 $n$ 组元体系中，$m$ 位点相互作用的数目正比于 $C(n,m)$。例如，在五元体系中只考察前四个配位壳层的二体相互作用，已有 $4\times\binom{5}{2}=40$ 种相互作用。更高阶相互作用会进一步增加复杂性，并使簇展开和嵌入原子法等传统方法易受过拟合影响。即使保守估计，也存在数千亿种可能的合金成分，超出试错法的能力 [1]；高通量实验同样耗时且昂贵 [22,23]。

基于 DFT 的第一性原理方法受到严格的计算标度限制。标准 Kohn–Sham DFT 随体系尺寸按 $O(N^3)$ 标度，通常限制在数百原子和皮秒尺度 [24]。准确描述 HEA 化学无序常需含 100–1000 原子的大超胞，而 SRO、位错芯和晶界偏聚需要更大的体系，因此 DFT 很快变得不可承受 [25,26]。第一性原理热力学还需解释大量构型；例如，一个 250 原子 CuZn 超胞的第一性原理 Monte Carlo 模拟可涉及约 600,000 次 SCF-DFT 计算，消耗多达一百万 CPU 核时 [9]。

**1.3 利用数据驱动原子间势迈向预测性材料设计**

机器学习为弥合原子模拟中精度与计算效率之间长期存在的鸿沟提供了有力范式 [27,28]。MLIP 直接由高保真量子力学数据近似势能曲面，利用具有数千至数百万参数的高柔性函数形式捕获复杂原子相互作用 [29,30]。与具有物理动机但表达形式有限的经典势相比，MLIP 可在保持 $O(N)$ 计算标度的同时达到接近 DFT 的精度，从而支持百万原子、纳秒尺度的模拟 [31,32]。图 3 给出 MLIP 构建流程：数据收集、描述符生成、模型训练和应用。原子间势在任何材料模拟尺度上都通过定义控制原子相互作用的势能曲面发挥核心作用 [33]。

早期 MLIP 包括基于对称函数描述符的神经网络势，以及采用原子位置平滑重叠（SOAP）描述符的高斯近似势 [34,35]。对 HEA 而言，成分感知描述符和元素特异嵌入使 MLIP 可自然容纳多组元体系 [36]；其柔性能够捕捉决定 SRO、局域晶格畸变和复杂位错芯的微妙多体相互作用 [37,38]。降维和特征提取可从大数据中抽取物理认识；主动学习通过系统扩展训练集，在不显著增加成本下维持多样构型空间中的准确性 [39,40]。训练完成后，模型可高通量探索成分–结构–性能关系，加快面向目标应用的合金发现和优化 [41,42]。

**1.4 本研究的范围与结构**

本综述专门讨论 HEA 的 ML-IAP。重点是描述符设计、回归架构、训练策略、验证框架，以及 ML-IAP 直接支持原子尺度模拟的应用。文中只为提供背景而简要提及互补的基于 ML 的回归和生成模型，并仅在其与 ML-IAP 的整合关系中讨论。第 2 节介绍 HEA 的物理基础和四个核心效应；第 3 节讨论数据驱动势的数学框架；第 4 节讨论数据生成、主动学习、不确定度量化与可迁移性；第 5 节按 SRO、有序转变、位错力学、相稳定性和力学行为综述应用；第 6 节讨论数据稀缺、可迁移性、计算成本、基础模型、物理信息机器学习、多保真方法及自主发现平台；第 7 节综合主要认识并展望领域方向。

---

### 挑战与未来方向

**6.1 当前局限。**

**6.1.1 数据稀缺与质量。** 尽管进展迅速，HEA 的 MLIP 开发仍面临根本的数据挑战。不同研究组常在不同条件下获取实验和模拟数据，合并它们需要仔细校准；两类数据均耗时，因而数据集通常很小。HEA 极大的成分空间加剧了小数据问题。高通量实验可部分缓解但仍耗费资源，组合合成尚未成为常规手段 [22]；某些成分和相被过度表征造成的数据不平衡也会进一步妨碍训练 [167]。

**6.1.2 可迁移性与外推。** 将有限数据训练的 MLIP 用于训练分布之外的构型时可能失效。ML 模型通常更可靠地进行插值，而非外推 [33]；这对探索新 HEA 成分、模拟高温、高压或辐照环境尤其不利。$n$ 原子体系的可能构型数按 $n!$ 增长，故不可能完全覆盖构型空间，即使使用主动学习也不能保证采到全部相关区域 [100]。必须在成分、相、温度和缺陷等多个维度评估可迁移性。作者建议整体留出成分、相或温度范围，分开报告插值与外推误差，验证多种物理性质，利用主动学习进入高不确定度区域，并尽可能与实验比较。体相训练势若未显式包含空位、表面或晶界，不能可靠给出缺陷性质 [96]；弹性常数、声子、层错能、SRO、熔点和 Peierls 应力等检验比随机留出集能量/力误差严格得多 [72]。

**6.1.3 计算成本。** MLIP 虽远快于 DFT，但大规模模拟仍有显著成本。即使 NEP 等优化实现，在 1 亿原子模拟中约为每 GPU 每秒 18,800 原子步，仍明显慢于 EAM [28]。复杂等变图神经网络训练也很昂贵；当描述符集合庞大或网络很深时，训练成本可与生成参考数据相当 [31]。

**6.2 新兴解决方案。**

**6.2.1 基础模型。** UNEP-v1 以 16 种元素金属及其合金为对象，仅训练单组元和二组元结构，仍能准确预测多组元合金的形成能 [28]。PFP 可处理 45 种元素任意组合；M3GNet 可用于结构弛豫、动力学和性质预测，并从 3,100 万假设结构识别约 180 万个潜在稳定材料 [217]。MACE-MP-0 在 150,000 个无机晶体上训练，可稳定执行分子动力学并准确预测声子、模量、原子能与晶格常数 [218]。

**6.2.2 物理信息机器学习。** 将守恒定律和对称性原则纳入架构可改善外推性和可解释性 [9]。TANN 以自由能势作为激活函数，在较少数据下仍使预测满足热力学边界 [219]；热力学一致图神经网络保证遵守热力学第一、第二定律，并以更少训练数据获得更好的外推表现 [220]。

**6.2.3 多保真与迁移学习。** 通过高保真 DFT 与低保真力场数据协同训练，可在降低成本的同时实现近 DFT 精度 [221]。在二元和三元合金上预训练将 HEA 磁矩预测 MAE 从 $0.197\ \mu_B/\text{atom}$ 降至 $0.091\ \mu_B/\text{atom}$ [222]；CNN 相预测的迁移模型在两个 HEA 数据集上的分类准确率分别为 93% 和 93.9% [223]。

**6.3 未来研究方向。**

**6.3.1 自主发现平台。** 将 ML-IAP 与自动化实验、高通量合成整合，可形成持续改进的材料按需设计或“自驱动实验室”循环 [9]。Berkeley Lab 的 A-Lab 已将机器人与 ML 引导的合成规划结合，用于自主发现材料 [224]；类似平台可在 HEA 巨大成分空间中系统搜索，并由实验反馈细化模型。

**6.3.2 不确定度量化与主动学习。** 统一贝叶斯框架可通过多模态推断量化小数据集带来的不确定度 [225]；预测驱动推断把 ML 预测和有限真值数据结合以构造有效置信区间，从而提高未知 HEA 成分预测的可靠性 [226]。

**6.3.3 超越原子间势：机器学习哈密顿量。** ML-Ham 直接预测电子结构。DHNN 学习原子坐标到哈密顿量矩阵的映射以绕开昂贵 SCF 迭代 [227]；DeepH-E3 满足 $E(3)$ 旋转和平移等变性 [228]；DeePTB 支持有限温度的大尺度电子模拟 [229]；HamGNN 可迁移至扭转双层 MoS2、Si 位错超胞等大体系 [230]；xDeepH 将其扩展至满足时间反演对称性的磁性体系 [231]。

---

## 结果与讨论子标题翻译

2. 高熵合金的物理基础；2.1 热力学原理与四个核心效应；2.1.1 高熵效应；2.1.2 迟滞扩散；2.1.3 严重晶格畸变；2.1.4 鸡尾酒效应；2.2 多组元体系中的相形成与稳定性；2.2.1 热力学参数与相选择规则；2.2.2 短程有序与化学复杂性；2.2.3 长程有序与相变；2.3 力学性能与变形机制；2.3.1 强度–延性协同；2.3.2 堆垛层错能与变形孪生；2.4 位错动力学与塑性。

3. 数据驱动原子间势：方法学；3.1 机器学习势的数学基础；3.1.1 原子能分解与势能曲面；3.1.2 神经网络、高斯过程、线性模型：回归如何作用；3.1.3 对称性约束与不变性要求；3.2 原子环境描述符；3.2.1 原子中心对称函数；3.3 原子位置平滑重叠；3.4 谱邻居分析势；3.4.1 矩张量势；3.4.2 原子簇展开；3.5 回归架构；3.5.1 具有非线性描述符的线性回归方法；3.6 训练策略与损失函数；3.6.1 多目标优化：能量、力和应力；3.6.2 正则化与防止过拟合；3.6.3 超参数优化；3.7 ML-IAP 方法的比较评估。

4. 数据生成与验证框架；4.1 参考数据来源：DFT 及其他；4.1.1 密度泛函理论计算；4.1.2 公共数据库与数据集整理；4.1.3 高通量 DFT 与线性标度方法；4.2 构型空间采样；4.2.1 分子动力学轨迹；4.2.2 特殊准随机结构；4.2.3 扰动结构与缺陷构型；4.3 元动力学与增强采样；4.4 主动学习与迭代细化；4.4.1 主动学习中的可迁移性考量；4.4.2 查询策略：D-最优性、不确定度和误差预测；4.4.3 HEA 主动学习案例研究；4.5 MLIP 预测中的不确定度量化（第一部分：贝叶斯方法）；4.6 MLIP 预测中的不确定度量化（第二部分：集成方法）；4.7 验证与可迁移性评估；4.7.1 插值与外推；4.7.2 按成分验证；4.7.3 按相验证；4.7.4 按温度验证；4.7.5 按缺陷验证；4.7.6 以物理性质验证。

5. 高熵合金中的应用；5.1 原子结构与短程有序；5.1.1 用 ML 势量化 SRO；5.1.2 多组元体系中的 SRO；5.1.3 局域晶格畸变；5.2 相稳定性与相变；5.2.1 有序–无序转变；5.2.2 相图预测；5.2.3 共晶高熵合金；5.3 位错力学与塑性；5.3.1 位错芯结构与 Peierls 应力；5.3.2 化学短程有序对位错迁移率的影响；5.3.3 堆垛层错能预测；5.4 力学性能预测；5.4.1 硬度与强度；5.4.2 弹性性质；5.4.3 屈服强度；5.5 高通量筛选与材料设计；5.5.1 成分空间探索；5.5.2 逆向设计框架；5.5.3 与 CALPHAD 和实验的整合。


---

## 图表题翻译

图 1. 高熵合金的历史发展，显示该领域的指数式增长 [8]。

图 2. (a) 各种高熵合金与钢的极限拉伸应力–延伸率比较；(b) 材料科学中机器学习的年度发表量；(c) 高熵合金发展的里程碑时间线 [9]。

图 3. MLIP 构建流程图，显示数据收集、描述符生成、模型训练和应用阶段 [33]。

图 4. Ni 原子穿越不同基体迁移时局域势能的变化 [8,49]。

图 5. 晶格畸变：(a) 在纯金属中不存在；(b) 在常规合金中为局域存在；(c) 在高熵合金中强烈且遍布体系 [8]。

图 6. 鸡尾酒效应示意图，显示不同元素性质协同促进高熵合金性能 [8]。

图 7. MTP 模拟得到的 SRO 参数，显示 FeCrNi 中对相关的温度依赖性。(a) 将经训练 MTP 驱动的 CMC 模拟得到的第一近邻壳层 SRO 与簇展开结果比较；(b) $1.15\times T_{sp}$ 时 KKR-CPA 线性响应 SRO 表明 Ni–Cr、Fe–Ni 和 Fe–Cr 在高对称性 X 点具有 L12 型局域有序；(c) 由 100 个混合 CMC 与 NPT MD 快照计算 1000 K 时的平均 RRDF [72]。

图 8. FeCrNi 合金沿 [110,112] 方向的广义层错能 [72]。

图 9. 剪应力下螺位错的位移–时间曲线：左图为随机 NbMoTaW，右图为含 SRO 的 NbMoTaW [38]。

图 10. 机器学习能量分解示意图，显示原子环境和神经网络架构 [9]。

图 11. 原子中心对称函数示意图，显示径向与角向贡献 [33]。

图 12. SOAP 所用原子邻居密度函数的二维示意图 [112]。

图 13. 矩张量势构建示意图 [100]。

图 14. 原子簇展开描述符示意图 [33]。

图 15. 多种 ML 模型架构示意图，包括神经网络、消息传递网络、等变网络和 transformer。(A) 基于图的模型；(B) 使用消息传递模型的预测；(C) 旋转等变性；(D) 多项式模型；(E) transformer 架构 [33]。

图 16. ML 势计算的高熵合金化学有序，显示 MoNbTaW 和 MoNbTaVW 中的有序–无序转变。(a) 两种合金中的有序与无序；(b) 两种成分的峰值应变；(c) 与强化机制有关的化学图样 [9]。

图 17. 多种 MLIP 计算 Ni–Re 二元体系相图的基准比较。(a) 参考相图；(b) D1a 相的不同区域；(c) SevenNet 的相图；(d) CHGNet 的结果 [198]。

图 18. 用于共晶高熵合金生成式设计的变分自编码器框架。(a) 数据准备；(b) 数据库分析和筛选；(c) 人工神经网络；(d) 变分自编码器；(e) EFL 分布；(f) 实验验证 [201]。

图 19. HEA-GAD 生成的初始轮次和最终轮次，显示潜在空间演化。(A、B) 第 1 轮迭代的 WAE 潜在空间与 GMM 建模密度；(C、D) 最终轮次的对应结果 [212]。

图 20. 基于变分自编码器的逆向材料设计神经网络模型。(a) 用于合金开发的 IDN；(b) 二维潜在空间；(c、d) 工作流程和钢的建议浓度 [213]。

图 21. UNEP-v1 的物理性质性能评估。(a–d) 弹性常数比较；(e) EAM 与 UNEP-v1 的 MAE [28]。

图 22. ML-Ham 架构与应用概述。(A) ML-Ham 的核心架构；(B) ML-Ham 的应用 [227]。

表 1. 等原子比合金的构型熵数据 [8]。

表 2. 高熵合金相形成的热力学参数指南 [8]。

表 3. 常用机器学习原子间势方法的比较。

表 4. 参考数据集生成的 DFT 计算参数 [28,72]。

表 5. 高熵合金 ML-IAP 的验证指标。

表 6. fcc Fe1Cr1Ni1 的 DFT 与 ML 力场实空间 SRO 比较 [72]。

表 7. 高熵合金机器学习原子间势研究的综合比较。

---

## 指定章节翻译

### 2. 高熵合金的物理基础

#### 2.1 热力学原理与四种核心效应

高熵合金的行为源于四种相互关联的核心效应；这些效应最先由文献 [2,7] 提出，使 HEA 区别于传统合金，并构成其优异性能的基础。

##### 2.1.1 高熵效应

高熵效应是 HEA 稳定性的热力学基础。根据 Gibbs 自由能关系式，某相的稳定性由下式最小化决定：

$$
\Delta G_{mix}=\Delta H_{mix}-T\Delta S_{mix}\tag{1}
$$

其中，$\Delta H_{mix}$ 是混合焓，$\Delta S_{mix}$ 是混合熵 [43]。$\Delta G_{mix}$ 表示混合不同多主元原子所需的能量，$\Delta S_{mix}$ 则描述无序程度。对于原子随机分布的 $n$ 元合金，构型熵为：

$$
\Delta S_{conf}=-R\sum_{i=1}^{n}c_i\ln c_i\tag{2}
$$

其中 $c_i$ 是第 $i$ 个组元的原子分数，$R$ 为气体常数 [44]。等原子比五元合金的 $\Delta S_{conf}=R\ln5\approx1.61R$，远高于传统合金；它可能克服正混合焓，从而稳定无序固溶体 [45]。表 1 表明，等原子比合金的元素数 $n$ 越多，$\Delta S_{mix}$ 越大，因为原子排布的无序度更高。

不过，构型熵的作用已受到重新审视：名义上的单相 HEA 实际可在中温分解，说明仅靠熵不足以保证稳定性 [46]。文献 [47] 指出，常被忽略的振动熵与电子熵贡献可与构型熵项相当。经验参数为：

$$
\Omega=\frac{T_m\Delta S_{mix}}{|\Delta H_{mix}|}\tag{3}
$$

文献 [48] 给出的实用判据是 $\Omega\geq1.1$：此时 $T_m\Delta S_{mix}$ 的贡献大于 $\Delta H_{mix}$，有利于形成由固溶体组成的多主元 HEA。$T_m$ 是按混合法则得到的平均熔点。

表 1. 等原子比合金的构型熵谱 [8]：单元 $0$；二元 $0.69R$；三元 $1.1R$；四元 $1.39R$；五元 $1.61R$；六元 $1.79R$；七元 $1.95R$；八元 $2.08R$；九元 $2.2R$；十元 $2.3R$。

##### 2.1.2 缓慢扩散

HEA 中的缓慢扩散源于多组元化学环境形成的复杂势能曲面。每个晶格位置周围元素的排列不同，因而局部原子环境不断变化；原子跃迁进入空位后面对的环境不同于其原位置，这与局部构型在空位跃迁中保持相同的常规合金不同 [8]。七键模型研究显示，在单相 FCC CoCrFeMnNi 合金中，Ni 原子经历的晶格位点平均势能差为 $60.3$ meV [49]；图 4 还表明该差异高于 Fe–Cr–Ni 合金。

复杂势能曲面带来数项后果：扩散活化能通常高于纯组元金属，因而动力学减慢 [50]；不同元素的扩散速率差别很大，熔点较高的元素通常移动更慢 [51]；依赖多元素协同扩散的相变受到动力学限制，这甚至可在固态加工中促进纳米尺度析出物形成 [52,53]。但缓慢扩散不是普适规律，是否出现取决于成分和温度 [54]。

##### 2.1.3 严重晶格畸变

HEA 力学性质的根本变化可追溯至严重晶格畸变，它直接来自组元原子尺寸失配 [55]。畸变程度由原子尺寸差参数给出：

$$
\delta=\sqrt{\sum_{i=1}^{n}c_i\left(1-\frac{r_i}{\bar r}\right)^2},\qquad \bar r=\sum_i c_i r_i\tag{4}
$$

其中 $r_i$ 为原子半径 [56]。通常 $\delta<6.6\%$ 有利于固溶体形成，较大的 $\delta$ 则促进金属间化合物或非晶相 [57,58]。图 5 显示，从纯金属到常规合金再到 HEA，晶格畸变逐渐增强；HEA 由于含有多个近等原子比的主要合金元素而表现出更强无序。

文献 [59] 定量表明，HEA 中原子位移的均方根可比纯金属高一个数量级。晶格畸变会阻碍位错运动，产生固溶强化，并改变层错能和变形孪生 [60]。

图 5. 晶格畸变：(a) 纯金属中不存在；(b) 常规合金中局域存在；(c) 高熵合金中强烈且遍布材料 [8]。

##### 2.1.4 鸡尾酒效应

鸡尾酒效应最早见于文献 [61]，指组成中特定元素之间的协同相互作用所产生的性能。图 6 中的多主元元素具有不同特性并协同形成 HEA。例如，Al 轻且延展性好，Cu 致密、导电且强度高；Ni、Cr 和 Fe 的性质居中 [62]。HEA 的鸡尾酒效应正是以组元多样性为基础。

这一效应带来多种特殊性能：铁磁与顺磁元素可组合得到磁性可调的 HEA [63]；含 W、Mo、Ta 和 Nb 的难熔 HEA 则因固溶与畸变的协同而比单一组元更强 [64]。要利用该效应，必须能够模拟 HEA 中复杂多体相互作用，而机器学习势可承担此任务。

图 6. 鸡尾酒效应示意图：不同元素的性质协同贡献于 HEA 性能 [8]。

#### 2.2 多组元体系中的相形成与稳定性

##### 2.2.1 热力学参数与相选择规则

预测给定 HEA 成分形成何种相，需要理解无序固溶体、有序金属间化合物和非晶相之间的竞争。已建立多种将热力学量与原子尺度描述符相结合的经验参数。通常由 Miedema 半经验模型计算的混合焓 $\Delta H_{mix}$ 表征化学相互作用强度：

$$
\Delta H_{mix}=\sum_{i=1,i\ne j}^{n}\Omega_{ij}c_ic_j\tag{5}
$$

其中元素 $i$ 与 $j$ 的规则熔体相互作用参数为 $\Omega_{ij}=4\Delta H_{ij}^{mix}$。较大的正 $\Delta H_{mix}$ 表示液态合金中元素互溶性低、易偏析；更负的值表示更易形成金属间化合物；接近零的值有利于元素随机分布及稳定固溶体 [8]。固溶体常见范围为 $-22\leq\Delta H_{mix}\leq7$ kJ/mol [66]，其中更负的值表明金属间化合倾向。

原子尺寸差 $\delta$ 反映应变效应；文献 [57] 给出固溶体形成所需的 $\delta\leq6.5\%$。价电子浓度为：

$$
VEC=\sum_{i=1}^{n}c_i(VEC)_i\tag{6}
$$

其中 $(VEC)_i$ 是元素 $i$ 的价电子浓度。$VEC\leq6.87$ 倾向 BCC，$VEC\geq8.0$ 倾向 FCC，$6.78<VEC<8.0$ 为 BCC+FCC 双相区 [67]。更稳健的参数将多种效应合并：Yang–Zhang 的 $\Omega$ 参数加入热力学和尺寸效应，$\phi$ 参数考虑构型熵与原子堆积；高斯过程分类与 $\delta$ 联用时，ML 判据的准确率达到 $81\%$ [69]。

表 2. HEA 相形成的热力学参数指南 [8]：$\Delta G_{mix}$ 为负；$\Delta H_{mix}$ 为 $-22$ 至 $7$ kJ/mol；$\Delta S_{mix}$ 为 $11$ 至 $19.5$ J/(K·mol)；$\delta$ 为 $0$ 至 $6.5\%$；$\Omega\geq1.1$；FCC 的 $VEC\geq8.0$；BCC 的 $VEC\leq6.87$；双相体系为 $6.78<VEC<8.0$。

##### 2.2.2 短程有序与化学复杂性

尽管 HEA 常被视为随机固溶体，某些元素对偏好占据相邻位置的化学短程有序（SRO）如今被认为普遍存在且至关重要 [70,71]。图 7 验证了 MTP 生成的原子结构：(a) 将经训练 MTP 驱动的混合 Monte Carlo（CMC）模拟所得第一近邻壳层 SRO（虚线）与团簇展开结果（实线）比较；(b) 在 $1.15\times T_{sp}$ 下的 KKR-CPA 线性响应 SRO 在高对称点 X 达到最大，偏好 L1$_2$ 型局域有序；(c) 由 100 个混合 CMC 和 NPT MD 快照计算 $1000$ K 下的平均约化径向分布函数（RRDF）[72]。实空间 Warren–Cowley SRO 参数为：

$$
\alpha_{ij}^{p}=1-\frac{P_{ij}^{p}}{c_j}\tag{7}
$$

其中 $P_{ij}^{p}$ 是距离 $p$ 处找到 $j$ 型原子的条件概率，$c_j$ 是 $j$ 物种平均浓度。$\alpha_{ij}<0$ 表示异种近邻偏好，$\alpha_{ij}>0$ 表示同种原子团聚，$\alpha_{ij}=0$ 表示完全随机、无化学短程有序的固溶体 [72]。

MTP 对 FeCrNi 的研究发现，Fe–Cr 与 Ni–Cr 的 SRO 为负，说明偏好异种对；Fe–Ni 为正，说明 Fe 与 Ni 倾向团聚 [72]。这些结果经团簇展开和 KKR-CPA 线性响应验证，展示了 ML 势捕捉 SRO 的能力。SRO 通过改变位错–障碍物相互作用而强烈影响力学行为 [73]；其典型长度尺度为 $1$–$2$ nm，会形成阻碍位错运动的能垒并产生强化 [74]。位错滑过又会破坏 SRO，导致滑移面软化和复杂变形动力学 [75]。

图 7. FeCrNi 中 MTP 模拟的 SRO 参数及对温度的依赖：(a) 第一近邻壳层 SRO 与团簇展开的比较；(b) $1.15\times T_{sp}$ 下 Ni–Cr、Fe–Ni、Fe–Cr 的 KKR-CPA 线性响应 SRO；(c) $1000$ K 下由 100 个混合 CMC 与 NPT MD 快照计算的平均 RRDF [72]。

##### 2.2.3 长程有序与相变

除 SRO 外，HEA 在较低温度也可发生长程有序转变。低秩势与 Monte Carlo 方法研究 AlNbTiV HEA，发现低于 $1700$ K 时主要因 Al、Ti 位点偏好而形成 B2 型有序 [76]；VCoNi HEA 也表现出 L1$_2$ 型有序倾向，并明显影响力学性能 [77]。HEA 相变常涉及复杂多相平衡：CALPHAD 与实验验证已用于难熔 HEA 相图绘制 [78]；Cantor 合金中金属间相的形成动力学表明，真正的固溶体仅在 $825\ ^\circ$C 以上存在，较低温度会形成四种金属间相 [79]。这些研究强调 HEA 相稳定性强烈依赖温度，动力学因素可与热力学同等重要。

#### 2.3 力学性能与变形机制

##### 2.3.1 强度与延性的协同

HEA 的突出特点是在传统上相互排斥的高强度与良好延性之间实现兼得 [80,81]。如图 8，FeCoNi$_{86}$(AlTi)$_{14}$ 和 FeNiAlTi 中熵合金的抗拉强度超过 $1$ GPa，延伸率仍高于 $20\%$。对于 CrMnFeCoNi 等单相 FCC HEA，强度来自晶格畸变介导的固溶强化，延性来自位错塑性与变形孪生 [82,83]；低层错能加快变形孪生，带来额外加工硬化，即孪生诱导塑性（TWIP）[84]。CrMnFeCoNi 在低温下抗拉强度可超过 $1$ GPa、延伸率超过 $60\%$ [85]。

多相 HEA 则利用各相的互补特性。例如 AlCoCrFeNi$_{2.1}$ 共晶 HEA 将提供延性的软 FCC 层片与提供强度的硬 B2 层片结合，断裂强度为 $944$ MPa、应变为 $25.6\%$ [86,87]。析出强化 HEA 以纳米 L1$_2$ 或 B2 析出物阻碍位错，同时维持基体延性 [88,89]；亚稳双相 HEA 可发生 FCC→HCP 的变形诱导相变（TRIP），持续产生加工硬化 [90]。

##### 2.3.2 层错能与变形孪生

在 FCC 合金中，层错能（SFE）是控制变形机制的关键参数。广义层错能（GSFE）通过沿滑移面以位移矢量 $\mathbf{u}$ 刚性平移晶体的一半来计算：

$$
\gamma_{SF}(u)=\frac{E_{SF}(u)-E_{bulk}}{A}\tag{8}
$$

其中 $E_{SF}(u)$ 为含位移矢量 $u$ 的层错超胞总能，$E_{bulk}$ 为无层错完整晶体的能量，$A$ 为层错面的横截面积 [72]。稳定层错能（SSFE）是稳定层错位移处的 $\gamma_{SF}(u)$ 最小值；不稳定层错能（USFE）为滑移路径上的最大能垒 [72]。低 SFE（$<20$ mJ/m$^2$）促进变形孪生，高 SFE（$>50$ mJ/m$^2$）有利于交滑移与胞状结构形成，中等 SFE（$20$–$50$ mJ/m$^2$）有利于平面滑移 [91]。在 HEA 中，化学不均匀性使 SFE 不是单一值，而呈局部涨落 [92]。

MTP 对 FeCrNi 的计算得到 SSFE 和 USFE 分别约为 $37$ 和 $215$ mJ/m$^2$；在二元 Ni–Cr 与 Fe–Ni 中，掺 Cr、Fe 会明显降低二者；三元体系的 SSFE 为 $37$–$44$ mJ/m$^2$，USFE 约为 $210$ mJ/m$^2$ [72]。传统 ML（SVC、RF）及深度学习（BPNN）预测 CoCrFeMnNiAl HEA 的 SFE，准确率达 $0.93$，RMSE 为 $12.48$ mJ/m$^2$；Shapley 分析显示 Co、Fe、Cr 降低 SFE，Mn、Ni、V、Al 提高 SFE [93]。

图 8. FeCrNi 合金沿 [110]、[112] 方向的广义层错能 [72]。

#### 2.4 位错动力学与塑性

理解位错行为是预测力学性能的关键，尤其是 BCC HEA 中螺位错的非平面位错芯决定塑性流动 [94]。对 NbMoTaW 的 SNAP 势模拟给出：刃位错 Peierls 应力为 $320\pm113$ MPa，螺位错为 $1620\pm637$ MPa；显著的各向异性解释了观察到的变形行为 [37]。

化学短程有序会进一步增添复杂性。图 9 所示 CSRO 可显著阻碍位错运动：有序样品启动滑移约需 $2.0$ GPa。这种化学有序强化在高温仍有效，而传统固溶强化往往衰减 [38]。其还具有路径依赖性：位错切过后会破坏局部有序，留下软化的滑移面，使后续位错更易运动 [95]。由于化学偏析，HEA 晶界也有别于传统合金；ML 势辅助 MD 发现 Nb 在 NbMoTaW 多主元合金晶界强偏析 [37]。GAP 对 VNbMoTaW 辐照损伤的研究表明，其最终缺陷结构相比纯 W 仅有较小的位错环 [96]。

图 9. 剪应力下螺位错的位移–时间曲线：左为随机 NbMoTaW，右为含 SRO 的 NbMoTaW [38]。

---

### 3. 数据驱动原子间势：方法学框架

#### 3.1 机器学习势的数学基础

##### 3.1.1 原子能量分解与势能曲面

图 10 概述机器学习势能模型：中心原子的原子能 $E_i$ 由半径 $r_c$ 内的局部原子环境决定；原始笛卡尔坐标与元素种类转化为对称性不变的特征后输入模型，神经网络再将特征映射为预测原子能。势能曲面（PES）是原子模拟的基本量，函数 $E(\{R_i\})$ 将全部 $N$ 个原子坐标映射至体系总能 [97]。实际应用须对数百万构型求值，因而同时需要准确性和计算效率。所有原子间势均采用总能为各原子贡献之和的假设：

$$
E_{total}=\sum_iE_i(\sigma_i)\tag{9}
$$

其中 $\sigma_i$ 表示原子 $i$ 在截断半径 $R_{cut}$ 内的局部环境 [99]。该分解受电子物质近视性原理启发 [101]，将全局多体问题化为独立局部问题之和。近似是否成立取决于截断半径是否足以涵盖相关相互作用；金属中屏蔽通常约延伸至 $5$–$8$ Å，但静电或色散效应有时更长 [102]。下文中，$N$ 为总原子数，$R_C$ 为截断半径，$\{R_i\}$ 为原子位置集合，$E_{total}$ 为总势能，$E_i$ 为第 $i$ 个原子的能量贡献；$r$ 为笛卡尔位置矢量，$\hat r$ 为单位矢量。

图 10. 机器学习能量分解示意图，展示原子环境与神经网络架构 [9]。

##### 3.1.2 神经网络、高斯过程与线性模型：回归如何形成

MLIP 的三类主框架为神经网络、高斯过程，以及配合非线性描述符的线性模型。神经网络势（NNP）使用前馈网络将原子环境描述符直接连接至原子能 [34]：

$$
E_i=f_a^2\left[w_{01}^2+\sum_{j=1}^{3}w_{j1}^2f_a^1\left(w_{0j}^2+\sum_{\mu=1}^{2}w_{\mu j}^1G_i^\mu\right)\right]\tag{10}
$$

网络一般由输入层（描述符分量）、带非线性激活函数的一个或多个隐层及产生 $E_i$ 的线性输出层组成 [104]。高维 NNP（HDNNP）以元素专属网络和保持对称性的描述符扩展至变成分体系 [105,106]；新进展包括深度势（DP）[107]、GPU 加速的神经进化势（NEP）[108,109]，以及从原子图直接学习描述符的消息传递神经网络 [110,111]。

高斯近似势（GAP）以高斯过程回归预测原子能：

$$
E_i=\sum_j\alpha_jk(\sigma_i,\sigma_j)\tag{11}
$$

其中 $k$ 为衡量原子环境相似性的核函数，$\alpha_j$ 为训练得到的权重 [35]。SOAP 核基于以原子为中心的高斯密度重叠积分，是最常用选择 [113–115]。GAP 的优点是预测方差可给出不确定性、可自然表征非线性并通过贝叶斯正则化避免过拟合；但训练成本随训练集大小按 $O(N^2)$ 增长，需要稀疏近似 [116]。

SNAP、MTP 和 ACE 都将非线性描述符与线性模型结合：

$$
E_i=\sum_mc_mB_m(\sigma_i)\tag{12}
$$

其中完备基 $B_m$ 保证对称性，线性系数 $c_m$ 通常以最小二乘学习；基的完备性使模型可以系统改进 [119–121]。

表 3. MLIP 方法概览 [31,33]：NNP/HDNNP 采用 ACSF 与深度网络，具有高非线性表达能力；GAP 采用 SOAP 与高斯过程，提供不确定性量化；SNAP 采用双谱与线性回归，计算成本低；MTP 采用矩张量并可集成主动学习；ACE 采用原子团簇展开且基组完备；DP、NEP 为深度神经网络方法；SchNet、DimeNet、MACE、NequIP 分别使用连续滤波、方向消息传递、高阶等变消息传递和 E(3) 等变卷积。各方法在精度、训练/推理开销、对称性处理和软件实现上不同。

##### 3.1.3 对称性约束与不变性要求

物理对称性对原子间势的可接受函数形式施加基本约束。函数 $V$ 必须满足：(R1) 置换不变性，$V(u_1,\ldots,u_n)=V(u_{\sigma1},\ldots,u_{\sigma n})$；(R2) 旋转与反射不变性，$V(u_1,\ldots,u_n)=V(Qu_1,\ldots,Qu_n)$，其中 $Q\in O(d)$；(R3) 原子进入或离开邻域时保持平滑 [100]。这些性质不可省略，否则会导致非物理行为，并需覆盖全部对称操作的数据增广，实际不可行 [122,123]。因此描述符必须内禀不变。常用输入为原子间距离 $r_{ij}=|R_i-R_j|$ 与键角 $\theta_{ijk}$ [103]；更复杂的方法将原子密度展开为球谐函数等对称适配基，再构造功率谱、双谱等旋转不变量 [114,124]。

#### 3.2 原子环境描述符

##### 3.2.1 原子中心对称函数

图 11 显示，原子中心对称函数（ACSF）以径向和角向贡献将笛卡尔坐标转为不变描述符 [103]。径向函数为：

$$
G_i^1=\sum_{j\ne i}e^{-\eta(R_{ij}-R_s)^2}f_c(R_{ij})\tag{13}
$$

截断函数平滑衰减至零：

$$
f_c(R_{ij})=\begin{cases}0.5[\cos(\pi R_{ij}/R_c)+1],&R_{ij}\leq R_c\\0,&R_{ij}>R_c\end{cases}\tag{14}
$$

角向函数包含三体信息：

$$
G_i^2=2^{1-\zeta}\sum_{j\ne i}\sum_{k\ne i,j}(1+\lambda\cos\theta_{ijk})^\zeta e^{-\eta(R_{ij}^2+R_{ik}^2+R_{jk}^2)}f_c(R_{ij})f_c(R_{ik})f_c(R_{jk})\tag{15}
$$

其中 $\theta_{ijk}$ 以原子 $i$ 为中心，$\zeta$ 与 $\lambda$ 控制角分辨率。传统上依化学直觉选择 $\eta$、$R_s$、$\zeta$、$\lambda$；近年则以最远点采样或 CUR 分解自动选择特定体系的最优参数集 [126–128]。

图 11. 原子中心对称函数示意图，展示径向与角向贡献 [33]。

#### 3.3 原子位置平滑重叠

SOAP 将原子密度表示为高斯函数之和：

$$
\rho_i(r)=\sum_j\exp\left(-\frac{|r-r_{ij}|^2}{2\sigma_{atom}^2}\right)f_c(r_{ij})\tag{16}
$$

$\sigma_{atom}$ 控制高斯宽度 [128]。将密度展开为球谐函数和径向基：

$$
\rho_i(r)=\sum_{nlm}c_{nlm}^{(i)}g_n(r)Y_{lm}(\theta,\phi)\tag{17}
$$

其旋转不变 SOAP 功率谱为：

$$
p_{nn'l}^i=\sum_mc_{nlm}^{(i)}\left(c_{n'lm}^{(i)}\right)^*\tag{18}
$$

其中星号表示复共轭。SOAP 向量包含 $n,n'\leq n_{max}$、$l\leq l_{max}$ 的所有分量，维度为 $n_{max}(n_{max}+1)(l_{max}+1)/2$ [113,114]。

图 12. SOAP 所用二维原子近邻密度函数示意图 [112]。

#### 3.4 谱邻居分析势

SNAP 从原子近邻密度的双谱构造描述符。对于位于 $R_i$ 的原子，截断半径 $R_c$ 内的近邻密度为：

$$
\rho_i(r)=\sum_j\delta(r-r_{ij})f_c(r_{ij})\tag{19}
$$

将其展开为球谐函数后，旋转不变的双谱由三个展开系数及 Clebsch–Gordan 系数构成；线性 SNAP 模型写作：

$$
E_i=\beta_0+\sum_k\beta_kB_k^{(i)}\tag{22}
$$

其中 $\beta_0$ 为常数偏移，$\beta_k$ 为线性回归得到的系数 [117]。SNAP 已应用于 Ta、Mo 和多主元合金 [37,117,132]；二次 SNAP（qSNAP）通过加入二次项捕捉更高阶关联。

#### 3.4.1 矩张量势

MTP 从图 13 所示原子分布矩构造描述符：

$$
M_{\mu,\nu}(\sigma_i)=\sum_jf_\mu(r_{ij},z_i,z_j)\underbrace{r_{ij}\otimes\cdots\otimes r_{ij}}_{\nu\text{ 次}}\tag{23}
$$

$f_\mu$ 是按基函数展开的径向函数。通过收缩矩张量构成旋转不变标量基函数 $B_\alpha$，能量为 $E_i=\sum_\alpha\xi_\alpha B_\alpha(\sigma_i)$。矩阶及张量收缩最大次数控制基组大小与系统可改进性 [100]。与 MTP 整合的主动学习可高效探索构型空间；MTP 已用于 HEA 的扩散、相变和位错行为研究 [38,76,135]。

图 13. 矩张量势构造示意图 [100]。

#### 3.4.2 原子团簇展开

图 14 所示 ACE 通过对对称群积分给出旋转不变多项式的完备基。它从原子近邻密度出发，结合径向函数与球谐函数形成 A 相关函数（A 体描述符），再通过全旋转积分获得以 Clebsch–Gordan 系数表示的显式不变量 [118]。ACE 的计算量随近邻数线性增长，并按递增体阶提供可控收敛的系统层级；足够高阶时，其完备基可任意精度表示任意不变函数。该方法已用于单质金属、合金和分子体系 [118,131,136]。

图 14. 原子团簇展开描述符示意图 [33]。

#### 3.5 回归架构

MLIP 用不同回归架构将原子环境映射到 PES，在准确度、效率与复杂度之间取舍。NEP 等前馈网络把位点能表示为单隐层非线性函数，并以包含力、应力与能量误差的复合损失优化权重和偏置 [107,108]。图神经网络（GNN）把原子结构视为节点为原子、边为键或近邻连接的图；消息传递迭代聚合近邻信息，因而可直接从坐标学习复杂多体相互作用 [111]。SchNet 使用距离相关连续滤波卷积；DimeNet 再加入键角方向信息；MACE 以球谐函数和张量积实现更高阶等变消息传递 [109,138,139]。

等变网络的内部特征会随旋转正确变换，而非只令最终输出不变，因此对于力、偶极矩等张量量尤其重要 [33]。E(n) 等变 GNN、张量场网络与 NequIP 分别以点云等变框架、球谐特征和高效张量积实现这一点；NequIP 可在较少数据下达到很高精度 [141–143]。图 15 依次概述图模型、消息传递的电荷/能量预测、旋转等变性、多项式模型和基于注意力的 Transformer 架构。

##### 3.5.1 具有非线性描述符的线性回归

非线性描述符上的线性回归兼具计算效率与可解释性：

$$
E_{total}=\sum_i\sum_\alpha c_\alpha B_\alpha(\sigma_i)\tag{25}
$$

系数 $c_\alpha$ 通过正则化最小二乘求解。线性形式可在大描述符集合上高效训练，并可借助贝叶斯回归量化不确定性 [116]。

图 15. 多类 ML 架构示意图：神经网络、消息传递网络、等变网络与 Transformer；(A) 图模型，(B) 消息传递预测，(C) 旋转等变性，(D) 多项式能量模型，(E) Transformer [33]。

#### 3.6 训练策略与损失函数

##### 3.6.1 能量、力与应力的多目标优化

MLIP 训练必须同时拟合多个物理量。MTP 训练通过最小化能量、力和应力的加权平方误差之和来寻找参数 $\theta$；$w_E$、$w_F$、$w_S$ 用来平衡量纲、数值范围和数据点数量不同的各项。所述研究中应力、力和能量的权重分别为 $0.001$、$0.01$、$1$ [72]。

##### 3.6.2 正则化与防止过拟合

由于 MLIP 函数形式灵活而训练数据有限，正则化不可或缺。L2 正则化（岭回归）惩罚过大的参数；在线性方法中，正则化参数可自然出现在最小二乘表达式中。文献 [100] 以 16 折交叉验证求取参数 $\gamma$。当验证误差上升时提前停止训练，可防止迭代优化过拟合 [145]；训练中随机忽略神经元的 dropout 也为神经网络提供额外正则化 [146]。

##### 3.6.3 超参数优化

MLIP 含有大量超参数：描述符的截断半径、基组大小和展开阶数；网络层数、神经元数和激活函数；以及学习率、批大小和正则化强度等训练参数。NEP 示例中，径向/角向截断半径为 $6$/$5$ Å，径向函数数为 $5$，神经元数为 $80$ [28]。贝叶斯优化以性能势能曲面的概率模型高效锁定有希望的区域 [147,148]；遗传算法则通过选择和变异演化超参数种群，已用于 HEA 硬度预测的描述符选择 [149,150]。

#### 3.7 ML-IAP 方法的比较评估

不同 ML-IAP 家族的取舍决定其对 HEA 的适用性。NNP（含 NEP）凭借灵活前馈架构和 GPU 加速取得高精度，适合大尺度模拟，但通常需超过 $50,000$ 个构型，且除非采用集成法，否则不确定性量化有限。GAP 以贝叶斯推断提供自然不确定性并优雅处理非线性，但完整训练随训练集按 $O(N^3)$ 增长，数千构型以上需稀疏近似。MTP 以层级基函数系统改进且易结合主动学习，但需谨慎选择超参数。SNAP 的线性形式计算高效，但双谱描述符未必对所有环境完备，qSNAP 会提高成本。ACE 以完备基系统收敛，但高体阶时成本增加。NequIP、MACE 等等变 GNN 数据效率高、精度先进，但训练和推理开销大于线性模型。

对于化学多样性和构型复杂性极高的 HEA，方法选择取决于目标性质、计算资源和是否需要不确定性量化。不存在普适最优方法；实践者应将方法与具体应用需求匹配，并在可行时基准比较多种方法。

---

### 4. 数据生成与验证框架

#### 4.1 参考数据源：DFT 及其他方法

##### 4.1.1 密度泛函理论计算

DFT 是 MLIP 训练的主要参考数据来源，训练数据质量直接决定可达精度，因此必须严控计算参数。以 VASP 计算 Cr–Fe–Ni 不同成分的能量和结构为例，采用 PAW 处理电子–离子相互作用、PBE 广义梯度近似处理交换–关联；以 $520$ eV 截断能和布里渊区内每个倒易原子 $4000$ 个 $k$ 点实现约 $1$ meV/atom 的能量收敛 [72]。HEA 的磁性处理并不简单：所述计算对 Cr、Fe、Ni 赋予 $3\mu_B$ 初始磁矩并采用铁磁自旋 [72]。

表 4. 参考数据集 DFT 参数 [28,72]：两项研究均用 PBE；Hao 等采用 $520$ eV 截断能、每倒易原子 $4000$ 个 $k$ 点，Song 等采用 $600$ eV 和 $0.2$ Å$^{-1}$ $k$ 点间距；能量收敛均为 $10^{-6}$ eV；电子最小化分别采用共轭梯度和 Blocked Davidson，后者采用 $0.02$ eV 高斯展宽。

##### 4.1.2 公共数据库与数据集整理

公共材料数据库提供 MLIP 训练与性质预测的广泛参考数据：OQMD 含超过 $120$ 万种材料的 DFT 热力学和结构性质 [151,152]；Materials Project 提供超过 $30,000$ 种稳定材料及弹性张量等性质 [153,154]；AFLOWLIB 提供覆盖周期表的高通量计算和数据仓库 [154,155]；QM9 含 $134,000$ 个小有机分子的量子化学结构与性质 [156]；NOMAD 是支持数据共享和 AI 应用的综合材料数据档案 [157]。催化领域中 OC20 含 $128$ 万个吸附物–表面弛豫，OC22 含 $62,331$ 个氧化物电催化弛豫 [158,159]。HEA 专用数据则从早期 $648$ 条扩展到覆盖力学性质和相的 $1545$ 条；另有 $1252$ 个多组元固溶体/金属间化合物数据点及 $2425$ 个五元合金成分 [160–162]。

数据整理对 ML 至关重要，预处理包括：删除重复或不相容数据；归一化和标准化；插补缺失值；以欠采样或过采样应对类别不平衡 [163,164]。

##### 4.1.3 高通量 DFT 与线性标度方法

高通量 DFT 工作流自动化计算管线，从而系统生成数据集。AFLOW 提供自动化材料发现平台及数据表示、互操作标准 [154,155,165]；FireWorks 管理作业提交、错误处理和数据存储 [166]；atomate 提供创建、处理和解释此类工作流的高层接口 [167]；ALKEMIE 则整合机器学习能力以加速材料发现和设计 [168,169]。线性标度 DFT 将计算复杂度从 $O(N^3)$ 降至 $O(N)$，可处理更大超胞。LSMS（局域自洽多重散射）方法已经为含 $1000+$ 原子的 HEA 超胞生成训练数据 [170–172]：它将量子散射限制在局域相互作用区，同时在全域评估长程静电相互作用 [9]。将高通量 DFT 和主动学习组合，可按模型不确定性迭代挑选 DFT 构型，使所需计算量降低数个数量级 [39]。

#### 4.2 构型空间采样

##### 4.2.1 分子动力学轨迹

用近似势进行 MD 可生成覆盖相关相空间的多样构型。示例中，使用 LAMMPS 对含 $32$–$108$ 原子的单元素与二元体系，在零目标压力的 NPT 系综、EAM 势下进行 MD；温度为 $50$、$300$、$800$、$1300$、$1700$、$2300$、$3000$、$4000$、$5000$ K，每次 $2$ ns，每条轨迹取 5 个结构。每个构型又生成 $95\%$ 与 $105\%$ 缩放胞及 $5\%$ 随机胞扰动副本。在 $300$ K、应变率 $2\times10^8$ s$^{-1}$ 的单轴拉伸和压缩 MD 中运行 $1$–$2$ ns，均匀采样 $35$ 个结构 [28]。所有结构均由 DFT 评估，并将能量和力加入训练集以迭代改进势 [174]。NVT 采样恒温涨落，NPT 还探索体积变化；拉压变形则探测与力学性质相关的非谐区域 [38]。

##### 4.2.2 特殊准随机结构

SQS 以具有优化关联函数的小超胞近似随机合金 [175,176]。对给定成分，其构造目标是在指定近邻壳层内匹配无限随机合金的关联函数。ATAT 的 `mcsqs` 代码通过 Monte Carlo 自动生成 SQS：先定义晶格并生成指定范围内的对、三元等团簇；再以 `mcsqs -n=[原子数]` 搜索目标关联函数。超胞原子数通常建议为 $30$–$50$；若所有关联函数完美匹配，结果写入 `bestsqs.out`；若团簇集过大或超胞不足而无法完美匹配，可创建 `stopsqs` 终止，此时最佳结果仍存为 `bestsqs.out` [163,177,178]。SQS 使 DFT 能在无需巨大超胞时预测无序合金性质，也可高效覆盖 MLIP 成分空间；但 SQS 是单个构型，可能遗漏热力学性质重要的系综涨落 [179]。

##### 4.2.3 扰动结构与缺陷构型

仅由平衡几何构成的训练集通常缺乏迁移性，应加入与目标性质相关的多类构型及相变热力学相关构型 [72]。常见选择为：将原子从理想晶格随机位移 $0.1$–$0.5$ Å，以探测 PES 非谐区 [174]；系统缩放晶格参数（如 $\pm5\%$），以采样状态方程与能量的体积依赖 [28]；含单空位、双空位的胞，以捕捉扩散和辐照损伤所需的缺陷能；含自由表面的表面 slab，以探测原子能的环境依赖；以及用 CSL（重合位置点阵）构造的晶界。CSL 通过沿晶面切开晶体、绕选定轴旋转一部分，使旋转与未旋转晶体的某些格点重合 [72]。还应包括沿滑移面施加不同位移的剪切超胞，以获取位错形核和运动的 GSFE 面；实例为将上半块沿 (111) 面的 [112] 方向刚性移动、下半块固定并计算能量变化 [72]。

#### 4.3 偏置势与增强采样

增强采样通过使动力学避开局域极小值来高效探索构型空间 [182]。元动力学沿集体变量 $s$ 的轨迹加入与历史相关的势，抑制重复访问、加速新构型探索：

$$
V_{bias}(s,t)=\sum_{t'\leq t}w(t')\exp\left[-\frac{|s(R)-s(R(t'))|^2}{2\sigma^2}\right]\tag{26}
$$

其中 $s(R)$ 是构型 $R$ 的集体变量，$\sigma$ 为高斯宽度，$w(t')$ 为 $t'$ 时刻沉积高斯的高度。良调元动力学中，随着偏置势增长，高斯高度衰减：

$$
w(t')=w_0\exp\left[-\frac{V_{bias}(s(t'),t')}{k_B\Delta T}\right]\tag{27}
$$

其中 $w_0$ 为初始高度，$k_B$ 为 Boltzmann 常数，$\Delta T$ 控制偏置沉积速率 [184]。该形式保证自由能估计平滑收敛。结合 MLIP，元动力学已用于发现 Si 高压相变及反应路径 [186]；对于 HEA，它特别适合加速 SRO 和相变相关构型探索，因为五元合金存在巨量 SRO 构型而难以用 DFT 穷举 [187]。ML 势辅助 MD 因而成为研究复杂材料 SRO 的有力手段；元动力学也用于构建描述水中尿素分解反应事件的神经网络势 [188]。

#### 4.4 主动学习与迭代细化

##### 4.4.1 主动学习中的迁移性考量

主动学习通过迭代选择高不确定性结构进行 DFT 评估来高效探索构型空间，但不保证覆盖所有外推区域。D 最优性判据能使训练集代表已经采样的构型；然而若初始采样没有涵盖某些成分、高温构型或缺陷结构，除非模拟中遇到它们，主动学习不会自动探索。因此应将主动学习与面向所有目标成分、温度和缺陷类型的定向采样结合。无论是否采用主动学习，用户都必须针对预定应用条件独立完成定向验证 [40,190]。

##### 4.4.2 查询策略：D 最优性、不确定性与误差预测

主动学习算法自动选择信息量最大的构型进行 DFT 评估，以每一次新增计算最大化模型改进 [39,40]。D 最优性采用基于几何标准的外推等级 $\gamma$，衡量候选构型离基函数特征空间中训练集凸包的距离：

$$
\gamma(\sigma)=\max_\alpha\frac{|B_\alpha(\sigma)-B_\alpha^{proj}(\sigma)|}{range_\alpha}\tag{28}
$$

$\gamma\leq1$ 表示插值，$\gamma>1$ 表示外推 [40,190]。对于贝叶斯模型，高斯过程可直接给出均值与方差：$E(\sigma)=\mu(\sigma)$、$Var[E(\sigma)]=\sigma^2(\sigma)$；高方差构型可作为 DFT 候选 [190,191]。对神经网络，采用不同初始化训练多个模型，利用集成预测方差估计不确定性；但该经验方差不能捕捉所有成员共有的系统误差，例如由训练数据或模型架构带来的偏差 [192]。

##### 4.4.3 HEA 主动学习案例

难熔 HEA 的有效对相互作用模型结合线性标度 DFT，可在 MC 预测能量超出原数据集范围时重新进行 DFT 计算 [171]。该方法用于 MoNbTaW、MoNbTaVW 和 MoNbTaTiW，得到三种 HEA 误差低于 $0.1$ mRy 的近理想 Hamiltonian。文献 [40] 提出的 D 最优性策略通过增大信息矩阵行列式选择训练集，已在 MLIP 软件包中实现 [193]；高通量方案可高效探索三元和四元相空间 [134]。在线 MD 主动学习则在模型不确定性超过阈值时选择构型进行 DFT，可实现稳定长时间模拟并系统提升精度 [39]。

#### 4.5 MLIP 预测的不确定性量化（第一部分：贝叶斯方法）

对于远离训练数据的新成分或条件，可靠 MLIP 必须进行不确定性量化。GAP 中高斯过程的预测方差为：

$$
\sigma^2(\sigma^*)=k(\sigma^*,\sigma^*)-k_*^T(K+\sigma_n^2I)^{-1}k_*\tag{33}
$$

其中 $k_*$ 是新环境与训练点的协方差向量，$K$ 是训练协方差矩阵 [112]。贝叶斯神经网络通过为权重设先验并做贝叶斯推断获得预测分布，但精确推断不可行，通常采用 Monte Carlo dropout 或变分推断近似 [192]。

#### 4.6 MLIP 预测的不确定性量化（第二部分：集成方法）

集成方法以不同随机初始化或不同训练子集训练多个模型，并以预测分散程度衡量不确定性；与单一模型相比，它实现简单且适用于深度学习势，但计算开销随成员数增加。无论采用贝叶斯还是集成方法，不确定性指标都应服务于主动学习、异常构型识别和应用边界判定，而不能替代独立物理验证。

#### 4.7 验证与迁移性评估

验证训练数据只能提供必要而非充分的模型可信度证据。除训练/测试误差外，应检验：

##### 4.7.1 插值与外推

模型在训练分布内的插值精度与新环境下的外推行为必须区分；应使用外推等级、不确定性或独立目标构型检验其应用边界。

##### 4.7.2 成分维度验证

应在未参与训练的成分上验证，确认模型能够处理不同组元比例与化学关联，而不仅是复现已见成分。

##### 4.7.3 相维度验证

应覆盖训练未含的晶体结构、相和有序态，以检验相稳定性、相变及不同局域环境下的迁移性。

##### 4.7.4 温度维度验证

应在不同温度下验证能量、SRO、热容及相变温度等，避免低温训练势高估高温能垒或错误描述热激发行为。

##### 4.7.5 缺陷维度验证

应检验空位、表面、晶界、层错、位错等训练外缺陷的形成能、结构和迁移路径，因为这些构型常决定扩散、辐照与塑性。

##### 4.7.6 针对物理性质的验证

最终还应检验可观测物理性质，包括晶格常数、弹性常数、热膨胀、扩散系数、相变温度、GSFE、SRO 与位错相关性质，确保势确实捕捉关键物理机制。

---

### 5. 高熵合金中的应用

#### 5.1 原子结构与短程有序

##### 5.1.1 用机器学习势量化 SRO

ML 势使得大尺度、长时间 Monte Carlo/MD 模拟可用于量化 SRO。对于 FeCrNi，MTP 驱动的混合 CMC 计算出的近邻壳层 Warren–Cowley 参数与团簇展开及 KKR-CPA 线性响应一致，表明其能准确复现局域化学有序 [72]。

##### 5.1.2 多组元体系中的 SRO

多组元 HEA 的成分组合带来大量元素对和局域构型。FeCrNi 中 Fe–Cr、Ni–Cr 近邻对具有负 SRO，偏好异种近邻；Fe–Ni 具有正 SRO，表现为同种团聚 [72]。在难熔 HEA 中，SRO 的形成和温度依赖可通过 MTP、MC 与线性标度 DFT 处理，并直接关联到有序–无序转变和相稳定性。

##### 5.1.3 局域晶格畸变

MLIP 可在大超胞中直接解析元素尺寸失配造成的局域位移、键长分布和局域应变。此类畸变与化学 SRO 相互耦合，改变局域势能、位错障碍、层错能及弹性响应，因而是连接原子结构与 HEA 宏观性能的关键变量。

#### 5.2 相稳定性与相变

##### 5.2.1 有序–无序转变

对 MoNbTaW、MoNbTaVW 和 MoNbTaTiW 的有效对相互作用/线性标度 DFT 与 MC 研究，利用计算比热和 SRO 参数识别转变温度 $T_1$、$T_2$。MoNbTaW 的有序–无序转变温度显著低于 MoNbTaVW，这解释了在该温度区间前者预计具有更好延性的实验观察；在 $1000$–$2000$ K，MoNbTaW 主要为固溶体，而 MoNbTaTiW 需要较高比例第二相析出物 [171]。

##### 5.2.2 相图预测

图 17 以 VASP 与 Grace 为基准比较不同 MLIP 重现 Ni–Re 二元相图的能力。参考相图含 FCC_A1、HCP_A3、D0$_{19}$、D1a 与液相；SevenNet 倾向高估金属间相，尤其是 D0$_{19}$ 的稳定性；CHGNet 的较大能量误差导致不真实的相图拓扑。PhaseForge 将 MLIP 接入 ATAT，可自动采样结构、支持多个 MLIP 框架、以 MD 计算液相、估算振动自由能并兼容 CALPHAD 式数据库生成，因而适于缺少既有热力学评估的大型合金体系 [198]。Grace 对 Ni–Re 的相图拓扑最接近 VASP。

Cr–Ni 体系显示了机械不稳定性处理的重要性：富 Ni BCC 与富 Cr FCC 结构均机械不稳定。采用 $0.05$ 的弛豫幅度阈值、只保留机械稳定 SQS 的能量，可与基准 DFT 拟合高度一致；若把机械不稳定区大畸变弛豫后的 SQS 能量一起用于多项式拟合，则会引入错误。因此，简单弛豫而未识别失稳的 SQS 能量不应进入拟合 [198]。

图 17. 不同 MLIP 计算 Ni–Re 二元相图的基准比较：(a) 参考相图；(b) D1a 相的不同区域；(c) SevenNet 相图；(d) CHGNet 结果 [198]。

##### 5.2.3 共晶高熵合金

数据驱动设计共晶 HEA（EHEA）可克服传统经验设计的局限 [199]。经验方法包括：以权重组合二元共晶的简单混合法；将固溶体作为二元共晶“超元素”的伪二元法；以及按相近原子尺寸对元素分组的方法。针对 Al–Co–Cr–Fe–Ni，研究者基于文献与 CALPHAD 建立 $321$ 种合金数据库，并用人工神经网络预测若干近共晶成分，从而提出新的 HEA 设计经验规则 [200]。

图 18 展示共晶成分复杂合金生成设计的变分自编码器框架：(a) 初始数据库及特征；(b) 数据预处理；(c) 人工神经网络；(d) 变分自编码器；(e) 生成成分的共晶形成可能性分布；(f) 选定成分的实验验证。编码器在二维潜在空间中将输入成分和描述符映射，并区分共晶与非共晶组；解码器再据潜在空间中的相应组生成组合 [201]。

图 18. 共晶 HEA 生成设计的变分自编码器框架：(a) 数据准备，(b) 数据库分析与筛选，(c) 人工神经网络，(d) 变分自编码器，(e) EFL 分布，(f) 实验验证 [201]。

#### 5.3 位错力学与塑性

##### 5.3.1 位错芯结构与 Peierls 应力

SNAP 势用于研究 NbMoTaW 的强化机制。其 GSFE 更接近 W、Mo，明显高于 Ta、Nb，说明高熔点难熔元素主导强化 [37]。在 $36,000$ 原子超胞中直接引入位错，得到螺位错 $1620\pm637$ MPa、刃位错 $320\pm113$ MPa 的 Peierls 应力；螺位错所需应力约为刃位错五倍，因此螺位错迁移率控制 BCC HEA 的塑性流动。与位错芯和 GSFE 面的现有 DFT 计算对照增强了 SNAP 捕捉位错运动基本物理的可信度，但 BCC 难熔 HEA 的 Peierls 应力仍难与实验直接比较。图 9 的距离–时间曲线还表明，相邻滑移面附近的 SRO 分布会影响刃位错运动；虚线对应仅在导向面去除 SRO 时的平均位错速度 [38]。

##### 5.3.2 化学短程有序对位错迁移率的影响

MTP 用于难熔 HEA 位错迁移率研究，混合 MC/MD 在 $573,672$ 原子大超胞中揭示位错与局域化学环境的原子尺度相互作用 [38]。CSRO 会显著阻碍位错：有序样品启动滑移需 $2.0$ GPa；这一强化在传统固溶强化失效的高温仍特别有效。位错穿过有序区会破坏局域有序、形成无序滑移面，产生滑移面软化，使随后位错更容易沿同一平面移动。该路径依赖效应导致传统强化模型不能描述的复杂变形动力学。

##### 5.3.3 层错能预测

传统 ML（SVC、RF）与深度学习（BPNN）用于预测 CoCrFeMnNiAl HEA 的 SFE，SVC、RF、BPNN 的准确率分别为 $0.86$、$0.88$、$0.93$，BPNN 的 RMSE 为 $12.48$ mJ/m$^2$ [93]。Shapley 分析表明 Co、Fe、Cr 的增加倾向降低 SFE，Mn、Ni、V、Al 的增加倾向提高 SFE，为通过成分优化调控变形机制提供定量指导。MTP 对 Mo–Nb–Ta 不稳定层错能的预测也与 DFT 高度一致，最大相对误差为 $6$–$7\%$；主动学习可将所需 DFT 训练数据从约 $10,000$ 降至约 $50$–$100$，使高通量筛选可行 [202]。

#### 5.4 力学性质预测

##### 5.4.1 硬度与强度

结合 ML、实验设计和实验的材料设计方法用于发现高硬度 HEA。针对 Al–Fe–Ni–Cu–Cr–Co，采用回归树、多项式回归、不同核的支持向量回归、线性回归、神经网络及 k 近邻等模型，合成 $42$ 种新合金，其中 $35$ 种硬度超过原训练集最佳值，$17$ 种提高超过 $10\%$ [203]。典型相关分析和遗传算法用于识别 HEA 硬度的关键特征，并由实验确认 [204]。另一个面向固溶强化的 ML 框架将固溶强化理论关键因素、原子环境参数和相互作用描述符作为输入，硬度预测优于传统物理模型；特征工程显示 SRO、局域成分涨落与电荷转移强烈影响 HEA 的固溶强化 [205]。

##### 5.4.2 弹性性质

对 FCC AlCoCrFeNi 的研究表明，DFT 中纳入晶格畸变后，弹性常数更接近实验 [206]。以 Materials Project 的 $6826$ 个无机结构训练的 ML 模型预测 HEA 弹性性质时，体积模量误差为 $6\%$、剪切模量误差为 $10\%$；梯度提升决策树可预测 Mo–Ta–Ti–W–Zr 多组元合金的 Young 模量和相，特征重要性分析指出熔点和混合焓是难熔 HEA $E$ 的主要决定因素 [207]。专用于 HEA 体积模量的框架训练 12 个分类算法识别 HEA 形成成分、6 个回归模型预测体积模量；LASSO 的 $R^2=0.98$、调整 $R^2=0.97$、MAPE 为 $1.26\%$ [208]。

##### 5.4.3 屈服强度

ML 模型结合真实加工条件与 CALPHAD 信息，可重现实验中的高温多组元钢屈服应力；随机森林回归的屈服强度预测 $R^2>0.95$ [209]。随机森林还预测 MoNbTaTiW 和 HfMoNbTaTiZr 在 $800$、$1200$、$1500\ ^\circ$C 的屈服强度，与实验吻合，准确率为 $93\%$–$97\%$ [210]。将成分–组织–性能数据输入人工神经网络，可预测 HEA 中 $\gamma'$ 相体积分数和屈服应力；ML 指导设计的 HEA 经实验确认屈服强度 $1.31$ GPa、拉伸延伸率 $15\%$ [211]。

#### 5.5 高通量筛选与材料设计

##### 5.5.1 成分空间探索

HEA-GAD 的第一轮与第六轮（最终）迭代如图 19 所示：图 19(A,B) 为第一轮的 WAE 潜在空间和由 GMM 建模的密度，图 19(C,D) 为最终轮结果。不同符号表示不同合金成分在 WAE 潜在空间的分布，颜色对应 TEC；十字和圆圈分别代表第一、第二 TERM 阶段的新候选。所学得的潜在空间能有效反映 HEA 的 TEC。该主动学习框架将生成模型、回归、物理驱动学习和实验结合 [212]：

1. 生成合金设计（HEA-GAD）：以 Wasserstein 自编码器学习合金成分的低维潜在表示。
2. 两阶段集成回归（TERM）：结合多层感知器与梯度提升决策树，准确预测性质。
3. 物理信息描述符：把 DFT 和 CALPHAD 计算作为附加输入特征。

经六轮迭代并制备 $17$ 种新合金，该框架找到两种高熵 Invar 合金，其在 $300$ K 的热膨胀系数约为 $2\times10^{-6}$ K$^{-1}$。整个流程只需数月，而传统设计通常需多年和更多实验 [212]。

##### 5.5.2 逆向设计框架

图 20(a) 为用于合金开发的逆向设计网络（IDN），由目标不同的预测网络与设计网络构成；图 20(b) 显示优化 $9\%$ Cr 钢时的二维潜在空间，核主成分分析第一分量可作为组织序参量来引导新合金设计；图 20(c,d) 展示设计流程及建议元素浓度。一个基于显微组织图像的神经网络逆向材料设计方案，以实验测得的显微组织图像和力学性质为输入；网络含编码器、解码器和回归模型三个子模型 [213]。该框架既能进行“显微组织 → 性质”的正向预测，也能完成“目标性质 → 最优显微组织 → 成分”的逆向设计，从而显著减少试错。

##### 5.5.3 与 CALPHAD 和实验的整合

针对高温抗氧化 Ni–Co–Cr–Al–Fe HEA，研究构建了 ML 设计框架以在广阔的高熵成分空间中快速筛选抗氧化性优异的候选 [214]。框架整合：

1. 在实验氧化数据上训练的梯度提升回归 ML 模型。
2. 对 $316,251$ 种成分进行相稳定性筛选的高通量 CALPHAD 计算。
3. 考虑相特异氧化速率和元素差异的热力学信息排序。

该方法识别出若干非等原子比 Ni–Co–Cr–Al–Fe HEA 候选，其抗氧化性优于先进粘结层材料 MCrAlY [214]。在 $1150\ ^\circ$C、$1000$ h 的实验验证中，四种新合金的 $k_p$ 值比 MCrAlY 基准低五倍。

表 7. 主要 HEA ML-IAP 研究比较：包括合金体系、势类型、训练集大小、DFT 设置、报告的能量与力误差、包含的相/缺陷、主动学习策略、验证性质及代码可得性。MAE 为平均绝对误差，SRO 为短程有序，SFE 为层错能，GSFE 为广义层错能，GB 为晶界，LSMS 为局域自洽多重散射。

---

### 7. 结论

本文系统考察了高熵合金的数据驱动原子间势开发，强调这些势如何将原子尺度机制连接至宏观性能。主要结论如下：

1. **基础物理。** 高熵、缓慢扩散、严重晶格畸变和鸡尾酒效应四种核心效应，使 HEA 原子模拟面临独特挑战；MLIP 特别适于处理这些相互关联的基本机制 [8]。
2. **方法学进展。** 已形成包括 NNP/NEP、GAP、MTP、SNAP 和 ACE 在内的多样 MLIP 体系，分别在准确度、效率与可解释性之间取舍。MTP 兼具数学严谨性与计算效率，并可系统改进 [100]。
3. **描述符设计。** 保持对称性的描述符是获得物理可信势的必要条件；方法从 ACSF、SOAP 到矩张量和团簇展开。以机器学习拟合 PES 是否成功，很大程度取决于原子环境表示是否恰当 [113]。
4. **数据生成。** 主动学习可高效探索构型空间，公共数据库和高通量 DFT 提供参考数据；谨慎的数据整理和不确定性量化是模型可靠性的基础。迭代细化在保持精度的同时可显著减少 DFT 计算量 [171,172,194]。
5. **应用。** MLIP 已阐明 SRO、相稳定性、位错力学和变形行为等 HEA 基本现象。化学有序可通过使有序样品的滑移启动需 $2.0$ GPa 而提高 Peierls 应力 [37,38]；MTP 可准确捕捉 FeCrNi 的 SRO，且经团簇展开和 KKR-CPA 验证 [72]。
6. **高通量设计。** 将 MLIP 与 CALPHAD、主动学习和实验结合，可快速探索成分–结构–性质关系。两种新 Invar 合金在 $300$ K 的热膨胀系数约为 $2\times10^{-6}$ K$^{-1}$，显示数据驱动闭环可显著加快发现过程 [212]。
