Repository: Bit-Part-Young/Codex-Papers-Summary

# Codex 文献总结与翻译 

保存 使用 Codex 进行文献总结与翻译的输出 '文献总结 - ' md 文档。

```bash
.codex/skills/                # 用于 Codex 文献总结与翻译的 SKILL.md 文档

1-papers/                     # 要翻译的文献 pdf 文件
2-summaries/                  # Codex 直接输出的 *.md 文档
3-summaries-renamed/          # 重命名后的 *.md 文档
```

File: 3-summaries-renamed/文献总结 - 综述 非等原子比 HEAs 实现高强度与高延性的策略 - 结构调控与机制认识 - 2026.md
# 文献总结 - 非等原子比高熵合金实现高强度与高延性的策略：结构调控与机制认识 - 2026

---

## 文献基本信息

- **英文标题**：Strategies for achieving high strength and ductility in non-equiatomic high-entropy alloys: structural control and mechanistic insights
- **DOI**：https://doi.org/10.1016/j.jmrt.2026.09.204
- **作者**：Jiahe Yan、Minghe Zhang、Jinliang Du、Xiaowen Sun、Yunli Feng、Fucheng Zhang
- **作者单位**：
    - a College of Metallurgy and Energy, North China University of Science and Technology, Tangshan, 063210, China
    - b Key Laboratory of Modern Metallurgical Technology of Ministry of Education, North China University of Science and Technology, Tangshan, 063210, China
    - c Institute of Materials Research and Engineering (IMRE), Agency for Science, Technology and Research (A*STAR), Singapore, 138634, Republic of Singapore
    - d Yanzhao Iron and Steel Laboratory, Tangshan, 063210, China
- **期刊**：Journal of Materials Research and Technology，45（2026），2262–2292；综述论文
- **日期**：投稿 28 May 2026；返修 31 August 2026；接收 22 September 2026；在线发表 24 September 2026
- **数据与代码链接**：原文未提供

---

## 论文内容详细总结

### 研究背景与目的

- 航空航天、海洋、核能及防护应用需要材料在低温、高载、冲击和腐蚀环境下兼具强度与延性／韧性。传统高强钢、钛合金和镍基高温合金提供参照，但仍受强塑权衡、服役窗口或成本制约。
- 等原子比高熵合金（E-HEAs）的固定元素比例使相分数、元素分配、层错能与析出行为难以独立调控。面心立方（FCC）合金通常延性较高而强度偏低，富体心立方（BCC）合金则往往相反。非等原子比高熵合金（NE-HEAs）的价值在于释放特定元素浓度的调节自由度，进而设计相、化学和结构非均匀性；偏离等原子比本身并非强化机制。
- 综述的主线是“成分 → 相／化学调控 → 异质结构 → 变形与损伤机制 → 强塑协同”。作者主要讨论提高力学性能的 NE-HEAs，以 AlCoCrFeNi 系为重点；等原子比体系主要充当对照，非力学功能合金不属于核心范围。NE-HEA 在此按实用的成分意义使用，不受单一构型熵阈值限制。

---

### 概念基础与成分调控

- 理想混合构型熵为 $\Delta S_{\mathrm{mix,ideal}}=-R\sum_i c_i\ln c_i$；等原子比时为 $R\ln n$。原文比较至少五种主元素、各约 5–35 at.% 的成分定义与 $\Delta S_{\mathrm{mix,ideal}}\geq 1.61R$ 的熵定义，指出两者并不等价；部分非等原子比五元合金即使满足成分定义，熵也可降至约 $1.36R$。相选择还取决于混合焓及动力学，不能单靠构型熵判断。
- 调节单个元素浓度可改变电子结构、相稳定性、层错能、原子尺寸失配、局部晶格阻力、扩散与析出。化学短程有序（CSRO）和局部化学非均匀性影响位错钉扎、增殖、交滑移与局域变形；间隙元素的作用还取决于化学亲和性、间隙位置几何、缺陷俘获与非平衡动力学稳定化，不能仅归因于非等原子比或高构型熵。
- 在 Al–Co–Cr–Fe–Ni 衍生体系中，增 Al 通常降低平均价电子浓度，使 FCC 向 BCC/B2 组分转移；Al 与 Ni 的亲和性有利于 Ni–Al 型 B2 有序化，加入 Ti 时可形成富 Ni–Al–Ti 的 L12 析出物。Ni、Co 通常有利于 FCC；特定组成下 Fe、Cr 可推动富 BCC 结构，Cr 在适当成分及热处理条件下还可能参与硬质 σ 相等拓扑密排相。上述趋势受具体组成和工艺约束。

---

### 异质结构的形成与作用

- **梯度结构**：表面强化区到延性芯部的连续强度梯度产生应变梯度、几何必需位错（GND）与背应力／异质变形诱导（HDI）强化。强化区比例存在最优范围，过强的表层可能削弱整体延性。
- **异质层片**：冷变形与退火形成超细晶—细晶或细晶—粗晶交替层片；层间塑性失配使界面储存 GND 并转移载荷。层片间距、连续性、初始变形带和空间析出状态共同决定性能。
- **动态异质结构**：亚稳 FCC 相在变形中发生相变诱导塑性（TRIP）和孪晶诱导塑性（TWIP），持续生成障碍与界面。Fe49.5Mn30Co10Cr10C0.5 案例中，再结晶晶粒体积分数低于约 55% 时呈三阶段加工硬化，高于约 85% 时转为四阶段，说明晶粒层级与相亚稳性共同调控硬化过程。
- **异质晶粒与多相结构**：单相体系通过晶粒尺寸、再结晶状态、位错或孪晶密度差建立软硬区；多相体系进一步利用硬相与析出物。异质共晶层片常以软 FCC 相和硬 B2、L12 或 σ 相交替构成。AlCoCrFeNi2.1 的异质共晶层片例子中，屈服强度超过 1 GPa、均匀延伸率超过 15%；界面密度、层片间距、相分数和连续性均重要。
- 增材制造的多尺度异质性与陶瓷颗粒／基体的性能差也可叠加界面强化。文中 SiC 加入 CoCrFeNi 的例子在 1 at.% SiC 时达到屈服强度 503 MPa、抗拉强度 873 MPa、延伸率 41%。作者强调异质性数量本身不是优化指标，应联合优化特征尺度、相分数、界面状态与软硬相连通性，既形成足够失配以储存位错，又保持塑性协调，抑制早期损伤。

---

### AlCoCrFeNi 系的强化、延性与损伤机制

- AlXCoCrFeNi 中关键变量是 Al 的绝对浓度及其引起的相稳定性变化，而非“非等原子比”这一标签。低 Al 时以 FCC 为主，延性好而强度相对较低；提高 Al 后出现 FCC–BCC/B2 双相、共晶或富 BCC 组织，承载能力增加，但相间失配过大可促使裂纹萌生。相比例、形貌、析出和热机械加工决定可用的强塑窗口，不存在普适最优 Al 含量。
- **建立初始强度**：晶粒细化增加晶界阻碍；Al0.1CoCrFeNi 经冷轧退火后晶粒由约 115 μm 减至 7.9 μm，屈服强度由 199 MPa 升至 366 MPa。非共格 BCC/B2 等第二相增强承载；调 Ni 使 FCC 分数增大时，所引压缩断裂应变由 25% 增至 40%。共格 L12 纳米析出物可抑制位错运动，同时较好保留塑性；其作用取决于析出尺寸、数密度、共格性及基体—析出物元素分配。
- **维持屈服后的硬化**：异质界面处的应变分配、GND 储存、背应力和载荷转移与孪晶／相变协同作用。FCC/B2 层片中 FCC 先屈服，界面位错塞积逐步促进 B2 塑性参与。有效组合应同时包含提供高初始流动应力的机制，以及维持或更新加工硬化的机制；各机制不能简单相加。
- 复合机制案例：Al0.1CoCrFeNi 的细晶、第二相、协同强化条件下，文中分别列出约 366、490、711 MPa 的屈服强度。AlCoCrFeNi2.1 的参照态约 545 MPa，晶粒细化与第二相协同后约 1100 MPa，进一步引入 HDI／界面强化可达 1490 MPa 且断后延伸率约 16%。Co34.46Cr32.12Ni27.42Al3Ti3 中，异质晶粒相关强化约 1.5 GPa，纳米共格析出后约 2.0 GPa。这些来自不同研究和状态，主要展示机制互补，不应视为统一条件的直接排序。
- **损伤与韧化**：拉伸延性与断裂韧性不是同一指标。FCC 主导体系常通过微孔形核、生长、聚合断裂；富 BCC/B2 体系更易解理、准解理或沿晶开裂；多相体系常为混合断裂。适度软硬失配可促进载荷分配、裂尖塑性及裂纹偏转，过度失配则使界面应力集中、脱粘或脆相开裂。必须协调相分数、界面特征及变形相容性。

---

### 讨论与结论

- 高性能并非所有 NE-HEAs 的共同属性。图 1 上限区域仅由特定优化合金占据，例如 (FeCoNi)86Al7Ti7 约 1 GPa 屈服强度、约 1.5 GPa 抗拉强度、接近 50% 拉伸延伸率；Ti50Zr18Nb15V12Al5 兼具吉帕级屈服强度、约 25% 均匀延伸率和接近 50% 断后延伸率。Al0.1CoCrFeNi 等主要作为机制案例，而非性能上限代表。
- 现有问题包括成分—工艺—组织—性能的定量关系不足、合金空间覆盖有限、异质结构在制造与服役中的稳定性和可重复性欠缺，以及规模化、成本与成分均匀性。作者提出四个方向：结合原位和三维多尺度表征及物理模型阐明机制；使用 CALPHAD、高通量计算、相场和机器学习进行多目标优化；建立可规模化的加工—组织—稳定性关系；在真实服役条件下评估疲劳、断裂、蠕变、磨损、腐蚀、辐照、氢脆及制造连接等性能。

---

## 章节翻译

### 摘要

高熵合金（HEAs）因其在微观组织设计和性能优化方面具有广阔潜力，已成为材料科学的重要研究前沿。大量研究致力于同时实现高强度与高延性；然而，传统等原子比 HEAs 可能难以平衡这两种性能。相比之下，非等原子比高熵合金（NE-HEAs）可通过成分分配及随之发生的相组成与化学非均匀性变化，更灵活地构建异质微观组织。所得组织能够激活位错滑移、变形诱导相变和孪晶诱导塑性等多种变形机制，为改善强塑协同提供有前景的途径。尽管 NE-HEAs 的微观组织调控和力学性能优化已取得大量进展，现有成果仍较分散，对微观组织、变形机制与力学响应之间关系的系统认识仍然不足。本综述梳理了 NE-HEAs 的概念演变和基本特征，总结了已报道的主要加工路径及异质微观组织，并重点以 AlCoCrFeNi 体系为例，批判性考察其强化、延性改善以及断裂和损伤机制。最后，本文概述了关键挑战与未来研究方向，包括更深入地认识异质变形机制并开展多尺度表征、采用数据驱动方法优化合金成分与异质结构、实现可规模化加工并保证结构稳定性，以及系统评价服役性能和工程适用性。

---

### 引言

#### 1.1 高熵合金的研究背景

航空航天、海洋工程、核能及防护技术的快速发展，日益要求结构材料在低温、高载荷、冲击和腐蚀环境下兼具高强度与可靠的延性／韧性 [1-4]。传统高强钢、钛合金和镍基高温合金提供了重要的性能参照，但其强塑权衡、受限的服役温度与环境范围或制造成本可能限制性能进一步提升 [5-7]。高熵合金（HEAs）提供了一个多主元设计平台，使成分和微观组织优化具有异常宽广的自由度 [8]。

早期 HEA 研究强调近等原子比成分，以及简单的面心立方（FCC）、体心立方（BCC）或密排六方（HCP）固溶体 [9]。然而，这些结构表现出不同的力学响应：FCC HEAs 通常具有较好延性但强度相对较低，而富 BCC 的 HEAs 强度较高、拉伸延性却常常有限 [10,11]。固定的等原子比限制了对相分数、元素分配、层错能和析出行为的独立调节。在等原子比高熵合金中，这一约束使所有主元素的浓度相互关联，因此难以在调节层错能、元素分配和析出行为的同时优化相稳定性及相分数。构型熵最大化未必对应热力学或力学上的最优状态，因为焓相互作用和化学亲和性仍可能促进有序化、相分离或金属间化合物形成。有限的成分自由度也限制了对亚稳性及软硬相性能反差的控制，降低了激活并协调位错滑移、孪晶诱导塑性（TWIP）、相变诱导塑性（TRIP）以及界面介导硬化等多种应变硬化机制的能力。虽然等原子比高熵合金（E-HEAs）提供了重要的基准性能，但其固定的元素比例可能限制对初始强度与持续应变硬化的独立优化，而这两者是实现优异强塑协同所必需的。这一局限推动了向非等原子比高熵合金（NE-HEAs）的转变：有意识地将成分作为设计变量，以产生相、化学和结构上的非均匀性，从而改善强塑协同。

#### 1.2 强塑协同的要求与当前研究热点

长期存在的强塑权衡，源于金属流动应力升高时难以维持足够的应变硬化。如图 1 所示，传统金属和固溶体可以保持较大的拉伸延伸率，而通过晶粒细化、冷加工或合金化进行强化，通常会加速颈缩或剪切局域化 [12-14]。关键挑战不仅是提高强度，还在于屈服后维持较高的应变硬化率，并推迟塑性失稳。

图 1 右上方的性能区域不应被理解为所有 HEAs 或 NE-HEAs 的代表性表现。该区域仅由少数经过成分和微观组织优化的合金占据。图 1 展示的是定量的性能分布，而不是定义高性能 NE-HEAs 的固定强塑标准。代表性的上限案例包括 (FeCoNi)86Al7Ti7，其屈服强度约为 1 GPa、抗拉强度约为 1.5 GPa、拉伸延伸率接近 50% [42]。另一个例子是 Ti50Zr18Nb15V12Al5，它兼具吉帕级屈服强度、约 25% 的均匀拉伸延伸率以及接近 50% 的断后延伸率 [43]。这些例子表明，在选定的成分—微观组织状态下，实验上可以实现出色的强塑组合，但这并非所有 NE-HEAs 的一般特征。本文讨论的其他合金具有不同的用途。例如，Al0.1CoCrFeNi 和析出强化的 AlXCoCrFeNi 合金主要用作机制解析案例，以理解异质变形、晶粒细化与析出强化，而不是作为界定性能上限的合金。

异质结构金属、TWIP/TRIP 钢及其他先进合金已表明，多尺度界面和应变分配能够改善这种性能平衡，尽管可达到的性能组合通常仍受限制 [59]。HEAs 提供了额外的自由度，因为浓集的多组元化学成分可以直接与相稳定性、局部化学有序和微观组织非均匀性相联系。特别是，非等原子比设计允许独立调节选定元素的浓度。这能够调控亚纳米至纳米尺度的成分波动和化学有序，同时提高位错运动阻力并增强动态障碍物的储存 [60-62]。

已报道的高性能 HEAs 具有一个共同原则，即把较高的初始流动应力与持续更新应变硬化的变形机制结合起来。相分数、层错能、晶格阻力及析出物稳定性随成分发生的变化，可以促进位错滑移、孪生和变形诱导相变的协同激活，从而推迟塑性失稳 [63-71]。关键问题在于，非等原子比设计所允许的元素特定浓度调节，如何改变这些机制所需的热力学和结构条件，而不是逐一考察每种传统强化机制如何单独起作用。

异质微观组织设计在成分与持续的应变硬化响应之间架起了结构桥梁。梯度晶粒、异质层片、软硬相区域、含析出物的基体以及共晶结构会产生力学不相容性和界面介导的位错储存。亚稳组元还可以在变形过程中提供 TWIP/TRIP 辅助硬化。代表性策略见图 2 [50,72-77]。以下章节着重讨论，非等原子比合金中特定元素的成分调节如何产生并控制这些异质结构，以及由此产生的多尺度相互作用如何支配强塑协同。

#### 1.3 本综述的范围、独特视角与结构

本综述关注通过有意识地调节单个元素浓度，以改善强塑协同的 NE-HEAs。本文并不把非等原子比视为内禀强化机制，而是把它视作一种成分自由度，可据此有针对性地调控相稳定性、元素分配、层错能、析出、亚稳性以及局部化学非均匀性。这些随成分而变的因素为构建异质微观组织和协调多种变形及应变硬化机制提供了基础。本文讨论等原子比 HEAs，主要是将其作为参照状态或机制对照；主要为非力学功能开发的合金体系则不属于核心范围。鉴于传统 HEA、多主元合金（MPEA）和复杂浓集合金（CCA）的分类存在部分重叠，本文中的 NE-HEA 按实用的成分意义使用，而不局限于单一的构型熵阈值。

本综述的独特视角是把成分设计、异质结构形成和力学响应纳入一个统一框架。重点不在于分别罗列异质结构或强化机制，而在于揭示一条路径：特定元素的成分调节如何改变相与化学状态，这些变化如何经由加工转化为空间异质结构，以及所得力学反差、界面和亚稳性如何控制应变分配、应变硬化与损伤演化。因此，核心设计逻辑可以概括为：成分 → 相／化学调控 → 异质结构 → 变形与损伤机制 → 强塑协同。图 3 示意了这一以成分为中心的框架及综述的总体结构。

相应地，第 2 节建立非等原子比设计的概念基础，以及控制相和结构演变的成分相关因素。第 3 节考察 NE-HEAs 中的加工路径与主要异质结构，并比较其可迁移的设计原则。第 4 节以 AlCoCrFeNi 基合金为代表体系，把随成分变化的相演变与强化、延性改善及断裂／损伤机制联系起来。第 5 节总结由此得到的设计原则，并讨论机制认识、合金优化、规模化加工、结构稳定性及工程应用方面尚存的挑战。

---

### 5. 总结与未来展望

本综述系统考察了 NE-HEAs 的异质结构设计及相关的强化与延性改善机制。通过放宽等原子比成分的固定比例约束，非等原子比设计使相稳定性、层错能、元素分配、析出及局部化学非均匀性得以按元素分别调节。这些随成分变化的因素为构建多尺度异质结构，以及协调位错滑移、TRIP/TWIP、界面介导硬化和异质变形诱导强化提供了灵活基础。由此获得的高初始强度与持续应变硬化相结合，是改善强塑协同的有效途径。

本综述追溯了从等原子比 HEAs 到成分可调的 NE-HEAs 的演变，总结了代表性异质结构及其变形响应，并以 AlCoCrFeNi 基合金为模型体系，将特定元素的成分调节、相演变、热机械加工和力学行为联系起来。因此，本文的主要贡献不是分别列举强化机制或异质结构，而是建立一个综合的成分—结构—机制框架：成分调节控制相与化学状态、异质结构形成、协同变形，最终决定力学响应。

尽管已取得重要进展，NE-HEAs 仍处于从实验室规模展示向工程应用过渡的阶段。主要挑战包括建立定量的成分—工艺—微观组织—性能关系、拓展当前覆盖有限的合金空间，以及在加工和服役期间维持异质结构。可规模化性、成分均匀性、可重复性、热稳定性和制造成本也是重要问题。此外，实际合金设计不能只关注拉伸强度与延性，还必须包括抗疲劳与抗断裂能力、耐腐蚀和抗氧化性能、成形性、连接能力、成本及服役可靠性。这些未解决的问题引出以下研究方向：

（1）**成分—微观组织—性能关系的机制认识与多尺度表征。** 虽然 NE-HEAs 为调控相稳定性和异质微观组织提供了灵活平台，但元素浓度、局部化学有序、元素分配、相选择与力学响应之间的定量联系仍未充分建立。位错滑移、TRIP/TWIP 效应、界面介导塑性与异质变形诱导硬化之间的相互作用，仍缺少统一的机制框架。未来研究应把原位和三维多尺度表征技术，如高分辨电子显微术、同步辐射／中子衍射、原子探针断层扫描及微尺度力学测试，与基于物理机制的本构建模和晶体塑性模拟相结合。这类综合方法对于揭示变形期间缺陷、界面、局部化学非均匀性和相稳定性的动态演化不可或缺，并将使人们能够预测性地理解 NE-HEAs 的异质结构演化与加工硬化行为。

（2）**面向目标性能优化的成分设计与异质结构调控。** NE-HEAs 广阔的成分空间为合金设计带来前所未有的机会，但也使传统试错方法越来越低效。未来研究应整合 CALPHAD、高通量第一性原理计算、相场模拟、机器学习和人工智能，转向数据驱动且受机制认识指导的合金设计。相分数、晶粒尺寸分布、析出物形貌、界面密度、空间异质性及局部化学有序等异质结构描述符，应明确纳入成分—加工—结构—性能模型。同时考虑强度、延性、密度、成本、耐腐蚀性、热稳定性及可制造性的多目标优化策略将尤其重要。这将使研究重点从经验性的微观组织调整转向按需构建异质结构，最终实现 NE-HEAs 的按性能设计。

（3）**异质结构的规模化加工与热稳定性。** NE-HEAs 中异质微观组织的形成、细化及稳定性，强烈依赖热机械加工历史。目前许多研究仍集中于实验室规模的加工路径，所设计结构的可重复性、可规模化性及长期稳定性尚未得到充分评价。未来应加强铸造、均匀化、锻造、热轧、冷变形和热处理等传统工艺与增材制造、剧烈塑性变形、快速退火和表面梯度处理等先进制造方法的结合。应特别注意控制晶粒尺寸梯度、相／成分层片、析出物分布、界面结构和多层级力学异质性。还应系统评价这些异质结构在与服役相关的温度和复杂应力状态下的热稳定性、相演变、粗化行为及变形相容性。建立稳健的加工—结构—稳定性—性能关系，是将 NE-HEAs 从实验室概念转化为可靠工程材料的关键。

（4）**服役性能评价与工程应用标准。** 尽管许多 NE-HEAs 已实现显著的强塑协同，实际应用仍需要在真实服役条件下进行系统评价。未来研究应超越单调拉伸性能，纳入抗疲劳能力、断裂韧性、蠕变行为、耐磨性、耐腐蚀性、抗辐照能力、氢脆以及高温和深冷条件下的力学可靠性。还应阐明复杂环境中与异质界面、脆性第二相及局部应变分配相关的损伤演化、裂纹形核行为和失效机制。成形性、可加工性、连接与焊接、构件尺度尺寸控制、成本及质量一致性等关键工程问题也必须解决。制定标准化测试方法、性能数据库和面向应用的评价标准，将有助于确定 NE-HEAs 在航空航天、能源、交通运输、海洋工程及其他先进结构领域最合适的应用窗口。

展望未来，NE-HEAs 的发展将取决于机制认识、智能合金设计、可控加工和服役性能评价方面的进步。通过将非等原子比成分调节与层级异质结构相结合，预计 NE-HEAs 能在更宽的性能范围和更严苛的服役条件下实现更加稳健的强塑协同。这些进展将加深对成分复杂合金物理冶金学的认识，并使 NE-HEAs 成为下一代结构材料的有竞争力的平台。

---

## 结果与讨论子标题翻译

- 2. 非等原子比 HEA 设计的概念基础与演变
    - 2.1 从等原子比 HEAs 到非等原子比设计
    - 2.2 与非等原子比 HEA 设计相关的基本效应
        - 2.2.1 热力学、晶格和动力学考量
        - 2.2.2 化学短程有序与局部化学非均匀性
        - 2.2.3 间隙元素合金化效应
    - 2.3 本综述所涵盖的合金族及其结构特征
    - 2.4 特定元素在相稳定性、元素分配、析出和变形中的作用
- 3. 加工路径及所形成的异质结构
    - 3.1 梯度结构 HEAs
    - 3.2 异质层片结构 HEAs
    - 3.3 动态异质结构 HEAs
    - 3.4 单相异质晶粒 HEAs
    - 3.5 多相异质晶粒 HEAs
    - 3.6 异质共晶层片结构 HEAs
    - 3.7 增材制造的异质结构
    - 3.8 陶瓷颗粒增强 HEA 复合材料
    - 3.9 异质结构的交叉比较与一般设计原则
- 4. NE-HEAs 的强化与延性机制：聚焦 AlCoCrFeNi 体系
    - 4.1 相结构演变及成分—性能关系
        - 4.1.1 单相 FCC AlCoCrFeNi HEAs
        - 4.1.2 FCC–BCC/B2 双相 AlCoCrFeNi HEAs
        - 4.1.3 共晶 AlCoCrFeNi HEAs
        - 4.1.4 单相 BCC AlCoCrFeNi HEAs
    - 4.2 代表性的强化与延性改善途径及机制
        - 4.2.1 晶粒细化强化
        - 4.2.2 非共格第二相强化
        - 4.2.3 共格第二相强化
        - 4.2.4 异质结构强化
        - 4.2.5 复合强化机制
        - 4.2.6 与韧化相关的断裂和损伤机制

---

## 图表题翻译

图 1：根据已报道数据绘制的代表性金属材料屈服强度—延性关系，表明只有部分经成分和微观组织优化的 HEAs 接近或处于超越传统强塑趋势的性能上限区域。铝合金：[15-17]；镁合金：[18,19]；铜合金：[20,21]；钛合金：[22-30]；先进钢：[31-38]；不锈钢：[39-41]；多主元合金（MPEAs）：[42,43,44-58]。

图 2：HEAs 中克服强塑权衡的研究热点 [50,72-77]。

图 3：本综述主要框架的示意图。

图 4：高熵合金中四种基本效应的示意图。

图 5：HEAs 中化学短程有序（CSRO）诱导的位错钉扎、增殖和交滑移 [123]。

图 6：不含氮与含氮 Fe50Mn25Co15Cr10NX 合金的 X 射线衍射（XRD）图谱和力学行为：（a）XRD 图谱；（b）工程应力—应变曲线，插图显示高应变硬化率及显著的应变速率敏感性；（c1–c3）Fe50Mn25Co15Cr10 合金在退火态（c1）、拉伸应变 10% 后（c2）及 20% 后（c3）的电子背散射衍射（EBSD）相分布图；（d1–d3）Fe50Mn25Co15Cr10N1.0 合金在退火态（d1）、拉伸应变 10% 后（d2）及 20% 后（d3）的 EBSD 相分布图；（e1–e3）Fe50Mn25Co15Cr10N1.6 合金在退火态（e1）、拉伸应变 10% 后（e2）及 20% 后（e3）的 EBSD 相分布图 [126]。

图 7：梯度结构 HEA 的 EBSD 表征与力学响应：（a）相分布图、（b）反极图（IPF）及（c）核平均取向差（KAM）图，显示未变形状态的截面组织；（d）相分布图、（e）IPF 图和（f）局部取向差图，显示拉伸变形后的截面组织。力学性能与应变硬化行为：（g）沿厚度方向的维氏显微硬度变化；（h）拉伸工程应力—应变曲线，圆圈表示屈服强度，方形符号表示颈缩开始。包辛格效应与背应力演化：（i）由加载—卸载—再加载试验得到的真应力—真应变曲线；（j）估计背应力随真应变的变化 [158]。

图 8：两种非等原子比 FeNiCoAlTaB 合金中异质层片结构的示意图和 IPF 图 [162]：（a1）超细晶—细晶层片结构示意图；（a2）对应的 IPF 图；（b1）细晶—粗晶层片结构示意图；（b2）对应的 IPF 图。（c–d）经热机械加工制备的非等原子比 FeNiCoAlCrB 合金的 EBSD 图像，显示由细晶和粗晶层共同组成的独特晶粒构型；沿厚度方向的 EBSD 取向分布曲线及突出粗晶层的晶粒面积图清楚地表征了该结构 [163]。

图 9：Fe49.5Mn30Co10Cr10C0.5 HEAs 中双峰和三峰微观组织的示意图，以及对应的应变硬化率曲线 [154]。

图 10：局部应变为 3% 的 Fe49.5Mn30Co10Cr10C0.5 HEAs 的微观组织：（1）IPF 图、（2）相分布图和（3）KAM 图，分别对应（a）650 °C 退火 3 min 和（b）750 °C 退火 3 min 的样品；（c）两个样品拉伸变形前的晶粒尺寸分布对比；（d）（b）中矩形区域放大的图像质量（IQ）图，突出显示 Σ3 孪晶界和相界。750 °C 退火 3 min 的 Fe49.5Mn30Co10Cr10C0.5 HEAs 在不同局部应变下的组织：（e）局部应变 10% 时的 IPF 图、叠加在 IQ 图上的相图及 KAM 图；（f）局部应变 30% 时的对应图；（g）矩形区域的放大图。白色箭头表示孪晶界，椭圆标出细晶 [154]。

图 11：冷轧与退火 HEAs 的微观组织：（a）XRD 图谱；（b–c）冷轧态及 673 K 退火后的 IPF 图；（d–e）873 K 退火后的 IPF 和 KAM 图，显示未再结晶晶粒与完全再结晶晶粒并存；（f）1073 K 退火后的 IPF 图；（g）873 K 退火的异质 HEAs 中应变传递与协调变形示意图。冷轧与退火 HEAs 的力学行为：（h）冷轧态及不同退火处理样品的拉伸应力—应变曲线；（i）冷轧与退火 HEAs 的应变硬化率演化，突出显示 873 K 退火样品的五阶段硬化行为 [171]。

图 12：（a）700 °C 退火 1 h 的样品的透射电子显微镜（TEM）图像，显示细小的不连续静态再结晶（dSRX）晶粒中嵌有部分再结晶晶粒，且 dSRX 晶粒内有高密度孪晶；（b）取自 dSRX 晶粒与部分再结晶晶粒之间界面的选区电子衍射（SAED）图，表明两区域之间存在约 10° 的小角度取向差；（c）该界面的高倍 TEM 图像，显示部分再结晶晶粒中有高密度位错和层错；（d）（c）中部分再结晶晶粒对应的 SAED 图；（e）700 °C 退火 1 h 后再拉伸至 2% 应变的样品的 TEM 图像。700 °C 退火 1 h 的样品在不同拉伸应变下部分再结晶晶粒的 TEM 图像：（f）约 15% 应变；（g）约 30% 应变 [172]。

图 13：（a）单相 Al0.5Co1.5CrFeNi1.5 HEA 的扫描电子显微镜（SEM）图像，插图为晶界区域的高倍图；（b）FCC + L12 组织的 SEM 图像，插图突出显示基体中的细小析出物。原子探针断层扫描（APT）：（c）Al 等浓度面及对应的 Al 分布图，显示部分再结晶 FCC 晶粒与部分 B2 析出物；（d）穿过 Al 等浓度面的成分线剖面，显示基体与析出物之间的元素分配；（e）Al 等浓度面及对应的 Al 分布图，显示部分未再结晶 FCC 晶粒与部分 B2 析出物；（f）穿过 Al 等浓度面的成分线剖面，显示基体与析出物之间的元素分配；（g）三种加工状态的工程拉伸应力—应变曲线；（h）FCC + B2 组织的 SEM 图像，显示完全再结晶和未再结晶区域的高倍图 [176]。

图 14：经热机械加工在 HEAs 中形成的异质共晶层片（HEL）结构：（a）深冷轧制 [185]；（b）冷轧后退火 [184]；（c）温轧 [181]。（d）与铸态和超细晶 HEAs 相比，具有 HEL 结构的合金表现出更好的拉伸性能。（e）塑性变形三个阶段的示意图：弹性阶段、弹塑性阶段和塑性变形阶段 [184]。

图 15：（a）Al0.1 和 Al0.3 合金的 XRD 图谱；在三种测试温度下测得的代表性工程应力—应变曲线，分别对应（b）Al0.1 合金和（c）Al0.3 合金 [191]。（d–f）锻造态 AlXCoCrFeNi 合金的 EBSD 相图，红色表示 FCC 相区域，绿色表示 BCC 相区域 [190]。

图 16：（a）Fe20Co20Ni41Al19 合金的明场 TEM 图像；（b–c）分别对应 B2 相和 L12 相的 SAED 图；（d–g）分别为 Fe、Co、Ni 和 Al 的元素分布图 [195]。CrFeNi2.2Al0.8 共晶高熵合金（EHEAs）的 TEM 分析：（h）共晶组织的明场图像；（i）含有高密度细小弥散颗粒的 B2 相高倍图 [133]。

图 17：冷轧与退火 Al0.45CoCrFeNi HEAs 分别退火（a）5 h、（b）10 h 和（c）15 h 后的 EBSD 相图。（d）1000 °C 下 FCC 相平均晶粒尺寸（dm）、B2 相平均尺寸（dp）及 B2 相体积分数（fp）与 $t^{1/3}$ 的关系。（e）不同修正模型预测的 dm、dp 与 fp 的关系。（f）1000 °C 退火后，基体晶粒尺寸的校正平方根值与退火时间的关系。（g）不同退火条件下 Al0.45CoCrFeNi HEAs 的工程应力—应变曲线。（h）不同温度下晶界（σG）、B2 相（σB2）和未再结晶 FCC 基体（σuncre）对总强度的贡献，以及该合金屈服强度对晶粒尺寸的依赖关系；此图中忽略析出 B2 相的贡献 [196]。

图 18：（a）拉伸变形后的 M1121 和（b）压缩变形后的 M1112 的 TEM 图像；（c）M1121 中 BCC/B2 区域的扫描透射电子显微镜（STEM）元素分布图；（d）Al2M14 和 Al3M14 HEAs 的工程拉伸应力—应变曲线及（e）真压缩应力—应变曲线 [132]。

图 19：（a）P1 样品的 APT 分析 [150]：Fe、Co、Cr、Al、Ni、Ti 的原子分布图，以及使用 35 at.% Ni 等浓度面界定析出物形貌的三维重构图；（b）基体／析出物界面上的近邻浓度曲线。（c）通过受控热机械加工在 FCC FeCoNiCr 高熵合金中形成的高密度纳米级共格 L12–Ni3(Ti, Al) 析出物，使室温强塑性能达到优异平衡。（d）Ni30Co30Al6Ti6Fe28−XCrX HEAs 的平衡相图，突出 Cr 的影响 [145]；（e）不同温度下相随 Cr 含量的演变；（f）显示 L12 纳米析出物形貌与分布的 TEM 图像；（g）确认共格 L12/FCC 界面的高分辨 TEM 图像；（h）时效 HEAs 的 XRD 图谱，确认目标 FCC + L12 双相组织；（i）室温和深冷温度下的工程拉伸应力—应变曲线。

图 20：（a–d）经加工的异质层片结构（HLS）多主元合金（MPEAs）中强烈且逐步增强的位错塞积；（e–g）具有不同微观组织特征的区域中，跨多个尺度、拓扑形态多样的异质变形。（a–c）TEM、低角环形暗场 STEM（LAADF-STEM）和明场 STEM 图像。（a）中的 SEM 插图显示，预抛光样品表面的 FCC 相上有清晰可辨的滑移线。（d）示意图说明，采用不同成像角度以更好地揭示相邻 B2 相中的缺陷演化时，可观察到与（a–c）对应的不同位错塞积构型。（e–i）不同的定量 EBSD 表征结果 [176]。

图 21：（a）Co34.46Cr32.12Ni27.42Al3Ti3 合金的微观组织示意图。（b）深冷轧制（CR）、深冷轧制后退火（CRA）以及深冷轧制后退火再时效（CRAA）合金的拉伸应力—应变曲线；插图为 CRA 和 CRAA 处理合金对应的应变硬化率。（c）高角环形暗场 STEM 图像与能量色散 X 射线谱元素分布图，显示 Ti 的分布并突出富 Ti 颗粒。（d）TEM 暗场（DF）图像及对应 SAED 图，显示 CRA 合金中大量平均直径小于 5 nm 的 L12 型析出物（比例尺：（c）500 nm；（d）20 nm）[211]。（e）由原位 SEM 微拉伸试验获得的放电等离子烧结（SPS）致密化 (FeCoNi)75Al10Ti15 合金的工程应力—应变响应。（f）晶粒 a 和 b 对应的 TEM-DF 图像及 SAED 图。（g）微观组织示意图 [212]。

---

表 1：与本综述范围相关的合金设计概念演变。

表 2：本综述涵盖的范围与代表性合金体系 [128-144]。

表 3：异质结构策略的交叉比较与可迁移设计原则。

---

## 指定章节翻译

### 2. 非等原子比 HEA 设计的概念基础与演变

#### 2.1 从等原子比 HEAs 到非等原子比设计

Yeh 和 Cantor 于 2004 年各自独立提出的 HEA 概念，使合金探索从溶剂—溶质成分转向成分浓集的多主元体系 [78-81]。早期研究强调 AlCoCrCuFeNi 和 CoCrFeMnNi 等近等原子比合金，因为人们预期高构型熵有利于形成简单固溶体。这些合金确立了重要的基准。然而，固定的元素比例使相分数、层错能、元素分配和析出行为难以独立控制，而这些变量对于同时优化强度与延性至关重要。

因此，后续合金开发逐渐摆脱严格的等原子比约束。以 AlXCoCrFeNi 及相关体系为例，有意识地改变单个元素浓度，能够调节 FCC、BCC/B2、HCP 及第二相的稳定性，也能够调节化学分配和亚稳性。由此产生的性能变化不应归因于偏离等原子比本身。更准确地说，非等原子比设计放宽了元素比例固定的约束，使各组元能够依据其对电子结构、热力学稳定性、化学分配和变形行为的具体作用分别调整。从“以高熵为成分目标”转向“以成分为微观组织设计变量”，是本综述强调的梯度、层片、析出强化、亚稳和共晶异质结构的基础。表 1 概括了从传统合金化到面向异质结构的非等原子比设计的演变。

多主元合金和复杂浓集合金等不同术语在此仅作为背景说明。HEAs 更广泛的功能多样化 [82-92] 同样仅作为背景提及；本综述仅讨论那些特定元素的成分调节与结构异质性及强塑优化直接相关的非等原子比体系。

**表 1 中的内容：与本综述范围相关的合金设计概念演变。**

- 传统合金设计：代表体系为钢、铝合金、钛合金；设计重点是一个主导元素加少量溶质；与强塑性能的关系是工艺和性能控制成熟；主要挑战是可探索的成分空间有限。
- 等原子比 HEA 概念：代表体系为 AlCoCrCuFeNi、CoCrFeMnNi；设计重点是近等原子比多主元及简单固溶体；其价值是广阔的成分空间和基准力学行为；主要挑战是相稳定性与异质性难以独立调节。
- 非等原子比成分设计：代表体系为 AlXCoCrFeNi、Fe–Mn–Co–Cr 衍生体系；设计重点是特定元素浓度调节及相／层错能／元素分配控制；可实现 TRIP/TWIP、双相结构及可调软硬区域；主要挑战是更复杂的相与加工行为。
- 异质结构优化：代表结构包括 FCC/BCC/B2、梯度、层片、析出与共晶结构；设计重点是多相和多尺度结构；可持续应变硬化并改善强塑协同；主要挑战是控制界面密度、相分数及结构稳定性。
- 功能多样化（不属于主要范围）：代表体系为催化、磁性、储氢 HEAs；设计重点是面向功能的成分／界面设计；除非与力学协同直接相关，否则不作为重点；其设计目标和评价标准不同。

#### 2.2 与非等原子比 HEA 设计相关的基本效应

此处仅保留直接支持非等原子比成分与异质结构设计的概念。经典的高熵、晶格畸变、扩散和“鸡尾酒”概念被概括在一个简明的热力学与动力学框架中（图 4）。化学短程有序（CSRO）与间隙元素合金化单独讨论，因为它们更直接地联系了成分、局部异质性和变形。本节的目的只是建立第 3、4 节所需的物理基础，而不是重述 HEA“核心效应”的一般目录 [80]。

##### 2.2.1 热力学、晶格和动力学考量

理想混合构型熵通常表示为：

$$
\Delta S_{\mathrm{mix,ideal}}=-R\sum_{i=1}^{n}c_i\ln c_i \qquad (1)
$$

其中，$R$ 为气体常数，$c_i$ 为第 $i$ 个组元的摩尔分数，$n$ 为组元总数。对等原子比合金，式（1）可简化为：

$$
\Delta S_{\mathrm{mix,ideal}}=R\ln(n) \qquad (2)
$$

这些关系解释了历史上为何强调等原子比多主元合金。然而，HEAs 基于成分与基于熵的定义并不等价。前者通常将 HEAs 定义为含有至少五种主要元素，且每种通常处于 5–35 at.% 范围内的合金；而 Yeh 基于熵的分类采用 $\Delta S_{\mathrm{mix,ideal}}\geq 1.61R$ 作为阈值。正如 Miracle 和 Senkov 所讨论 [82]，这个严格的熵标准会排除原本满足成分定义的非等原子比五元合金；即使将阈值降至 $1.5R$，仍会排除这一成分范围的一部分，其 $\Delta S_{\mathrm{mix,ideal}}$ 可降至约 $1.36R$。

这种区别与本综述尤其相关。本文将构型熵视为热力学描述符，而非严格的分类边界；NE-HEA 一词在更广泛的 MPEA/CCA 框架内按操作性定义使用。重点在于那些通过特定元素浓度调节，控制相稳定性、元素分配、亚稳性、析出和异质结构形成的合金。构型熵的热力学贡献体现在混合吉布斯自由能中 [91,93]：

$$
\Delta G_{\mathrm{mix}}=\Delta H_{\mathrm{mix}}-T\Delta S_{\mathrm{mix}} \qquad (3)
$$

其中，$\Delta H_{\mathrm{mix}}$ 和 $\Delta S_{\mathrm{mix}}$ 分别为混合焓与混合熵。由于相选择是焓、熵与动力学贡献相互竞争的结果，单靠构型熵无法决定多组元合金的相稳定性 [82,91,93]。因此，对 NE-HEAs 而言，设计目标既不是最大化构型熵，也不只是偏离等原子比，而是独立调节选定元素的浓度，以控制混合热力学、电子结构、相稳定性、元素分配及层错能。

同样的成分变化也影响局部晶格畸变和扩散动力学。原子尺寸与键合特征的差异会改变晶格摩擦力及位错运动的局部势能曲面 [94-98]；随成分变化的迁移势垒及不等的扩散率则影响偏析、析出、再结晶、晶粒长大和相变 [99-102]。定性的“鸡尾酒”概念进一步反映了浓集元素相互作用对多种材料响应的耦合影响 [82,103-106]。因此，图 4 所示的经典 HEA 效应，在本文中被整体视为受成分影响的热力学、结构和动力学因素，它们控制具有力学价值的异质结构的形成与保留。

##### 2.2.2 化学短程有序与局部化学非均匀性

CSRO 指由相邻元素之间的优先相互作用引起的、相对于统计随机占位的局部偏离 [107-111]。由于这些相互作用依赖成分，特定元素浓度的调节能够改变局部化学有序的类型、程度和空间分布。由此产生的纳米尺度化学非均匀性，会改变局部键合、层错能（SFE）、位错阻力以及孪生或相变的临界应力 [112-117]，从而把名义成分与变形行为直接联系起来。近期原子分辨率研究进一步证实，CrCoNi 基浓集合金中的 CSRO 是可以在结构上分辨的特征，而不仅是统计描述符 [118,119]。

在位错尺度上，优先形成的局部原子构型会产生空间波动的滑移阻力。位错滑移会破坏局部有利的原子排列，提高运动的能量代价，并形成崎岖的运动路径或钉扎—脱钉路径 [120]。这种不均匀阻力能够提高位错传播所需的应力，同时增强位错相互作用、增殖和储存。较高的短程有序程度还被发现与 CrCoNi 中更强的平面滑移倾向相关 [118]。因此，CSRO 可通过影响位错的迁移与累积，同时提高初始流动应力并促进后续应变硬化。

CSRO 还会改变广义层错能势能曲面，因为层错的形成与迁移会使最近邻化学环境发生局部重排。在 CrCoNi 中，可通过改变局部化学有序程度来调节 SFE [121]。这会直接影响变形模式的选择：较低的有效 SFE 通常增大 Shockley 不全位错间距，有利于持续存在的层错和变形孪晶；当 FCC/HCP 自由能差足够小时，还可促进变形诱导的 FCC 向 HCP 转变。相反，较高的 SFE 倾向于促进全位错滑移与交滑移。因此，CSRO 影响位错滑移、TWIP 与 TRIP 之间的竞争，而不只是充当静态强化障碍。

这些效应与强塑协同直接相关。异质的 CSRO/SFE 分布既可增加位错运动阻力，也可促进缺陷持续储存，从而在较高流动应力下维持应变硬化并推迟塑性失稳 [122]。然而，其作用不一定单调：过强或高度局域化的有序可能促进平面滑移局域化 [118]。因此，应将 CSRO 视为依赖成分和加工过程的设计变量，以平衡 NE-HEAs 的强度、应变硬化和变形模式激活。

先进显微技术与原子探针技术日益能够直接表征局部化学环境及其与晶格缺陷的相互作用（图 5）[119,123]。这些观察支持一个更一般的 NE-HEA 设计原则：局部化学非均匀性应提供足够的位错运动阻力来提高强度，同时保留持续塑性流动所需的缺陷生成与相互作用。

##### 2.2.3 间隙元素合金化效应

C、N、B 和 O 等间隙元素为调节 NE-HEAs 提供了额外的成分自由度 [124-127]。重要的是，并非所有 NE-HEAs 都天然具有更高的可容纳间隙元素含量；该含量强烈依赖主元素比例及由此形成的局部化学环境。增加对 C 或 N 具有强亲和力的元素比例，可通过有利的金属—碳或金属—氮相互作用降低固溶自由能。例如，多种常见 HEA 组元对 N 的亲和力通常依次为 Cr > Mo > W > Mn > Fe，而 Ni 和 Co 倾向于降低 N 的溶解度 [127]。特定元素的成分调节也会改变原子尺寸失配，以及八面体和四面体间隙位置体积的分布，从而产生化学与弹性上均不均匀的局部环境；其中某些位置能够以较低的弹性能代价容纳间隙原子。空位等晶格缺陷还可能通过俘获邻近溶质和缓解局部应变，进一步稳定间隙元素的引入 [127]。此外，非平衡加工能够在动力学上保留过饱和间隙固溶体，但这种保留应与平衡溶解度区分。因此，适当设计的 NE-HEAs 所能达到的较高间隙元素含量，源于化学亲和力、局部位置几何、晶格缺陷和动力学稳定化的共同作用，而不能只归因于非等原子比或构型熵。

间隙元素通过占据间隙位置或形成细小第二相，可改变局部晶格畸变、层错能、相稳定性和析出行为。由此，间隙固溶强化与 TWIP/TRIP 或析出辅助硬化相联系。图 6 中的 Fe50Mn25Co15Cr10NX 体系说明，加入 N 如何改变变形诱导相演变及相关的应变硬化响应 [126]。不过，这种益处仍取决于成分：间隙元素过量可促使脆性相形成，或在晶界和其他应力集中位置偏析 [127]。因此，本综述仅在间隙元素合金化作为非等原子比策略的一部分，用于控制异质结构及强塑协同时讨论它，而不把它作为一般的 HEA 强化路径。

#### 2.3 本综述所涵盖的合金族及其结构特征

HEA 研究已逐渐从验证多主元概念，转向通过有意识地控制成分、相组成和微观组织开展面向性能的设计 [128]。在这一演变中，非等原子比设计提供额外的成分自由度，以调节相稳定性、元素分配、相分数和变形行为 [129,130]。因此，本综述无意建立 HEAs 的一般分类，而是关注那些特定元素的成分调节直接促进异质结构发展及强塑优化的合金体系。表 2 总结了这些合金族及其在本综述中的纳入程度。

主要范围包括三类。第一，Al–Co–Cr–Fe–Ni 衍生 NE-HEAs，包括共晶及近共晶衍生合金，被用作主要代表合金族，因为成分调节可产生明确的 FCC/BCC/B2 相演变及可控的软硬相结构 [131-133]。因此，第 4 节将进一步考察它们，把随成分变化的相演变与热机械加工及力学响应联系起来。第二，纳入亚稳 Fe–Mn–Co–Cr 基 NE-HEAs 及其经间隙元素改性的衍生合金，以说明相亚稳性、层错能和 TRIP/TWIP 辅助变形如何受成分调控。第三，考虑经析出与异质结构强化的 Fe/Ni/Co 基成分浓集合金，因为元素分配、异质析出、晶粒尺寸异质性及界面为维持应变硬化提供了代表性路径。在这些体系中，成分与加工通过相共存、析出、晶粒尺寸梯度、层片结构和局部化学变化产生异质性 [134-138]。

当其他合金族能够提供可迁移的机制或加工认识时，也会有选择地纳入。非等原子比难熔和轻质难熔高／中熵合金（H/MEAs），尤其是 Ti–V–Zr–Nb(-Mo) 基体系，说明成分调节如何改善 BCC 主导合金的变形相容性和室温成形性；代表性研究已证明滑移活动增强，且 Ti50V29.5Zr10Nb10Mo0.5 具有很强的冷轧能力及较高的退火后强度 [139,140]。近期有关 (FeCoNi)86Al7Ti7 晶格结构和 AlCoCrFeNi2.1 共晶合金的增材制造研究，也仅作为可迁移的析出／拓扑强化及层片细化策略的补充例子纳入 [141,142]。

等原子比 HEAs 主要作为历史参照、机制基准，或评价其非等原子比对应合金的基础成分。主要为催化、磁性、热电、储氢或其他功能应用开发的 HEAs 不属于核心范围，除非它们能直接启示力学设计主题。因此，本文也不重述已有的基于晶体结构、相组成或有序状态的一般分类 [143,144]。

**表 2 中的内容：本综述涵盖的范围与代表性合金体系 [128-144]。**

- 主要关注：Al–Co–Cr–Fe–Ni 衍生 NE-HEAs，包括 AlXCoCrFeNi 及其共晶／近共晶衍生体系；它们是成分控制相演变及异质结构设计的主要代表合金族。
- 主要关注：亚稳 Fe–Mn–Co–Cr 基 NE-HEAs 及其间隙元素改性衍生体系；它们是调控亚稳性及 TRIP/TWIP 辅助强化的代表体系。
- 主要关注：经析出和异质结构强化的 Fe/Ni/Co 基成分浓集合金；它们代表了元素分配、析出、晶粒异质性和界面介导硬化的路径。
- 有选择地纳入：非等原子比难熔及轻质难熔 H/MEAs，尤其 Ti–V–Zr–Nb(-Mo) 体系；作为成分调节 BCC 可变形性和室温延性的补充例子。
- 有选择地纳入：相关的增材制造 HEA／共晶 HEA 研究；作为可迁移的加工—微观组织设计原则的补充例子。
- 仅作参照：等原子比 HEAs 及上述体系的等原子比对应合金；用作基准或基础参照。
- 不属于主要范围：主要为催化、磁性、热电、储氢及其他功能应用开发的 HEAs；除非与力学设计直接相关，否则不系统评述。

#### 2.4 特定元素在相稳定性、元素分配、析出和变形中的作用

在 NE-HEAs 中，单个元素的作用不能简化为普适的“FCC 稳定元素”或“BCC 稳定元素”标签，因为其效应取决于周围化学环境、温度及加工历史。然而，在本文重点讨论的合金族内，仍可观察到反复出现的特定元素作用趋势。这些趋势之所以重要，是因为成分分配不仅决定哪些相稳定，也决定哪些元素在基体、有序相和析出物中富集或贫化；这种再分配随后改变晶格摩擦力、SFE、界面约束，以及滑移、孪生或相变介导塑性的可用性 [91,92,131,132]。

在 Al–Co–Cr–Fe–Ni 衍生 NE-HEAs 中，Al 是最有力的相选择调节元素。增加 Al 会降低平均价电子浓度（VEC），促进组织从 FCC 向含 BCC/B2 的结构转变；由于 Al 与 Ni 具有很强的化学亲和力，富 Al 区域容易参与 Ni–Al 型 B2 有序化，在存在 Ti 时也容易形成富 Ni–Al–Ti 的 L12 析出物 [105,145-150]。在这一合金族中，Ni 和 Co 通常稳定 FCC 组元，因此提高其相对含量倾向于增加具有延性的 FCC 相分数；而在 Al2M14 型合金中，提高 Fe 和 Cr 可使平衡转向富 BCC 结构 [131,132]。在适当的成分和热处理条件下，Cr 还可参与形成硬质 σ 相或其他拓扑密排（TCP）组元；它们可以提高强度，但若变得粗大或连续，也会增加局部应力集中 [151]。Al、Cr、Ni、Co 和 Fe 对力学性能的影响，主要通过它们共同控制软硬相分数、有序化和局部相化学成分而实现，而非孤立的固溶强化。

Ti 和 Nb 因原子尺寸相对较大且强烈倾向于分配至有序相或金属间化合物，提供了第二类成分调节手段 [92]。低浓度 Ti 可提高晶格阻力，但在 Ni/Co/Fe 基 FCC 基体中，它最有用的作用往往与析出相关：Ti 与 Ni、Al 共同分配，形成共格 L12 型纳米析出物，提高屈服强度，同时保留位错活动；Ti 过量，或析出物粗化／失去共格性，均可能降低对延性的有利作用 [145,150]。低添加量的 Nb 同样产生较强的局部晶格畸变，但在 CoCrFeNi 和 AlCoCrFeNi 基合金中，它还驱动显著的化学分配并促进富 Nb 的 Laves／共晶组元形成 [92,152,153]。因此，增加 Nb 会使合金从 FCC 主导基体转向 FCC + Laves 或共晶结构，并通过固溶畸变、相界强化及硬质 Laves 相的共同作用提高硬度／强度；但 Nb 过度富集或形成连续 Laves 网络，则可能强化偏析和脆化 [152,153]。

其他元素也体现了同样的成分—元素分配原则。在亚稳 Fe–Mn–Co–Cr 基 NE-HEAs 中，Mn 对调节 FCC/HCP 稳定性和 SFE 尤其有效，因此与 Fe、Co 和 Cr 一起改变 Mn，可使位错滑移、TWIP 与 TRIP 之间的竞争发生变化 [74,154,155]。间隙元素 C 和 N 占据晶格间隙位置，也可能分配至碳化物／氮化物；在受控含量下，它们提高晶格摩擦力、改变 SFE 和相亚稳性，并提供额外的析出或界面强化，而过量间隙元素可能促进晶界偏析或脆性第二相形成 [126,127]。在 NE-HEAs 中，应将成分分配视为上游的微观组织设计变量，而不是合金化的被动结果。一个有效的设计顺序是：名义成分控制化学亲和力、VEC/SFE 和元素分配；元素分配决定相分数、析出物化学成分、界面密度和亚稳性；这些结构变量继而决定变形是由位错滑移、孪生、TRIP、析出物剪切／Orowan 绕过，还是界面介导的应变分配主导。这种特定元素的视角，为第 3 节讨论的异质结构和第 4 节 AlCoCrFeNi 案例研究提供了化学基础。

---

### 3. NE-HEAs 的加工路径及所得异质微观组织

非等原子比设计使 HEAs 中的成分分配和微观组织异质性能够受到有意识的控制。这一策略允许在保持高构型熵的同时形成多尺度异质结构，从而显著改善强塑协同。本节主要围绕加工—微观组织关系展开，着重讨论非等原子比成分与加工路径如何产生梯度、层片、亚稳、异质晶粒及共晶结构，并调节晶粒尺寸分布、相分数、析出物形貌、界面特征和再结晶状态。

#### 3.1 梯度结构 HEAs

梯度结构是微观组织或成分在空间上连续变化的材料结构，能够使性能按位置分布。与均匀材料相比，梯度结构体系在强度、延性和抗疲劳能力之间具有更好的协同，广泛被视为克服传统强塑权衡的有效途径。在 HEAs 中，表面机械研磨处理是构建梯度结构最常用的方法 [156]。超声纳米晶表面改性 [157]、表面机械滚压处理（SMRT）[158]、表面机械磨削 [159] 和直接扭转加工 [160] 也已得到应用。这些技术通常产生厚度为数百微米（约 200 μm）的梯度层，而直接扭转加工基本不受样品尺寸限制 [160]。

垂直于梯度方向进行的力学测试表明，梯度结构能够同时提高强度和延性。这种行为源于应变梯度诱导的多轴应力状态，以及塑性变形期间高密度几何必需位错（GNDs）的累积。这些效应提供了额外的应变硬化能力 [161]。典型的梯度结构 HEAs 由超细晶或纳米晶表层与粗晶芯部组成；两者由晶粒尺寸和应变的连续梯度连接。在外载荷下，这种结构激活多尺度变形机制，显著提高屈服强度，同时保持良好的均匀延伸率 [162]。

多种 HEA 体系已报道通过梯度结构设计获得显著的性能改善。例如，通过 SMRT 在 (Fe40Mn40Co10Cr10)96.7C3.3 中引入梯度结构（图 7(a–f)），使屈服强度从 429 MPa 提高到 765 MPa [158]，如图 7(h) 所示。在 Al0.1CoCrFeNi 合金中，动态扭转加工产生径向梯度组织，晶粒从中心约 130 μm 的粗晶过渡至表面附近约 8 μm 的细晶。该梯度伴随着表面区域的纳米孪晶、高位错密度和微带，使显微硬度从芯部的 2.6 GPa 提高至表面的 3.4 GPa [163]。

在弹塑性变形期间，梯度结构表现出独特的界面力学行为（图 7(d–f)）。变形初期，粗晶芯部首先屈服，表面梯度层仍保持弹性，因而形成向外传播的弹塑性界面。表层约束在芯部引发横向拉应力，在梯度层引发横向压应力 [161]，促进额外滑移系激活并加快位错演化。随着变形继续，纳米晶表层由于位错运动受限而趋向塑性失稳；但粗晶芯部约束这种失稳，使界面附近形成双轴应力状态，其中表层以横向拉应力为主，芯部以横向压应力为主。为保持应变相容性，界面处累积高密度 GNDs（图 7(i–j)）。此外，表面处理引入的残余压应力在拉伸加载时演化为多轴应力状态 [156]。GND 累积与多轴应力状态的协同耦合，被广泛认为是梯度结构 HEAs 实现优异强塑协同的关键机制。

如图 7(g) 所示，也可以通过沿梯度方向的硬度演化评价梯度结构材料的力学响应。变形后硬度分布表明，最显著的硬化发生在粗晶芯部与梯度层的界面附近。随应变增加，这一硬化区域逐渐向芯部移动 [164]，反映出额外的界面应变硬化及界面在变形中的动态演化。既有研究进一步显示，当梯度层体积分数超过约 0.1 时，会出现显著的强塑协同；当其接近约 0.2 时，强化达到最大，但延性明显下降 [162]。这突出表明，强塑平衡对梯度层比例高度敏感。样品几何形状也对梯度结构材料的应力状态和宏观力学响应起关键作用 [156]。在板状样品中，延性芯部的侧面受到的约束较弱，整体呈双轴应力状态；相比之下，在棒状样品中，芯部完全被较硬的外层包覆，从而形成更复杂的多轴应力状态 [156,165]。

这些结果表明，梯度结构的力学优势并不随表面细化程度或强化层比例单调增加。相反，其响应由梯度幅度、梯度层比例和几何约束的耦合作用控制。当梯度层比例接近约 0.2 时，强度升高而延性下降 [162]。结合上述依赖几何形状的应力状态 [156,165]，可见存在一个最优异质性窗口。可迁移的设计原则是产生足够的软硬力学反差，以促进应变梯度、GND 累积及异质变形诱导（HDI）硬化，同时保持梯度层与延性芯部之间的塑性相容性。因此，应把梯度厚度和体积分数与晶粒尺寸共同作为设计参数，而不是仅以表面能达到的最小晶粒尺寸为优化目标 [156,161,162,165]。

#### 3.2 异质层片结构 HEAs

异质层片结构 HEAs 通过在微米尺度引入力学性能不同、交替排列的软硬层或相区域，实现强度与延性的协同。这些结构通常由周期排列的 FCC/BCC 层片、软硬相层，或晶体学取向差异显著的层片组成。在外载荷下，它们产生复杂的界面应力状态和多阶段塑性变形行为。异质层片结构通常通过多步热机械加工制备，例如冷轧后退火。在此类路径中，软质细晶层片周期性地嵌入高强超细晶基体 [163]。虽然这种微观组织可视为传统双相合金的层片化延伸，但明显的层状构型能更有效地放大 HDI 应力和应变硬化能力 [164]。

在 Fe34.95Ni27.5Co17.5Al11.5Cr8.5B0.05 和 Fe42.26Ni27.5Co17.5Al10.5Ta2.2B0.04 合金中 [162,163]，冷轧产生以多条宽大变形带为主，并伴有少量微带和剪切带的微观组织。如图 8(a、b) 所示，宽大变形带主要源于初始平均晶粒尺寸超过 500 μm 的粗晶区域；微带则优先形成于细晶区域。随后的退火使这些变形特征转变为稳定的层片结构。相反，若初始晶粒较小、变形仅产生微带，则退火后很难形成清晰的层片结构 [162,163]。

退火过程中，位错密度较高的剪切带倾向于优先再结晶并形成新晶粒，通常还伴随析出；而宽大变形带主要发生回复 [162]。由于位错密度差异显著，这些区域的析出行为明显不同，宽大变形带中的析出物体积分数远低于剪切带。随着退火时间增加，宽大变形带逐渐再结晶并粗化。然而，析出物通过 Zener 钉扎效应有效抑制新生再结晶晶粒过度长大。初始变形组织与空间异质析出的耦合作用，最终推动稳定层片微观组织形成。

视退火条件而定，所得层片结构可由超细晶（UFG）、细晶（FG）和粗晶（CG）区域组成。这些区域可形成 UFG–FG 或 FG–CG 层片组合，如图 8(c、d) 所示 [162]。与均匀 FG 或 CG 组织相比，异质层片（HL）结构表现出更有利的强塑平衡 [163]。GND 分布分析进一步阐明其强化机制：高 GND 密度集中在粗晶区域，尤其是 CG–FG 界面附近。这表明界面通过位错累积来容纳相邻层片之间的塑性应变失配 [163]。这种行为强调了界面在载荷转移和变形协调中的关键作用，并表明层片结构可通过层级塑性相容机制同时实现强化与韧化。近期 Qin 等人还通过一步定向凝固，在非共晶 Al1.25CoCrFeNi2.7W0.3 HEA 中制备了排列整齐的 FCC/BCC 异质层片结构。所得结构使抗拉强度从 1178 MPa 提高到 1321 MPa，延性同时达到约 17%。改善主要来自持续的 HDI 硬化、硬质 BCC 相变形增强，以及延性 FCC 相对裂纹的钝化 [166]。这项研究再次突出界面力学反差和变形相容性对优异强塑协同的重要性。

与梯度结构相比，HL 结构将力学异质性集中于重复出现的层片界面，而不是使其沿样品厚度连续分布。因此，层片间距、连续性和相邻层之间的强度反差尤为重要。UFG–FG 与 FG–CG 结构的比较进一步表明，最小晶粒尺寸本身并不决定最优响应；相反，力学性质不同的区域如何在空间上排列，控制着应变不相容产生和得到容纳的频率。HL NE-HEAs 的关键设计原则是建立稳定、周期分布的力学反差，使界面在整个变形过程中成为 GND 累积与载荷转移的储存区。因此，初始变形带结构和退火期间的异质析出并非单纯的加工细节，而是构建并稳定目标界面硬化网络的必要变量 [162,163]。

#### 3.3 动态异质结构 HEAs

传统异质结构设计主要关注静态微观组织优化。相比之下，新兴的动态异质结构概念强调外载荷或热激活条件下可逆的相演变，以及各相之间动态的协同相互作用。此类结构允许微观组织在变形期间持续重构，并随着应力状态演化自适应地调节强度与延性。这为突破 HEAs 长期存在的强塑耦合瓶颈提供了新路径。动态异质结构的一个定义性特征是，相组成、相体积分数和界面形貌可在加载或热处理期间发生可逆调整，从而产生显著的动态相结构演变。

Li 等人提出的 TRIP 辅助双相 HEAs 证明，可以通过相亚稳性设计实现强度与延性的协同提升 [167]。在此基础上，Su 等人精细调节 FCC 相稳定性，开发出跨越多种晶粒尺寸尺度的层级微观组织，显著改善综合力学性能（图 9）[154]。相应的加工—热处理路径涉及复杂相变及微观组织演化。冷轧产生由 FCC 基体和变形诱导 HCP 相构成的双相结构；随后的回火在未完全再结晶的条件下触发 HCP→FCC 逆相变。所得组织包括含纳米孪晶的粗大母晶粒，以及剪切带附近形成的纳米晶晶粒，因而产生明显的硬度反差。该结构表明，层级且动态演变的微观组织能够强烈调节局部力学响应。

进一步热处理揭示了这一合金体系中三峰组织的形成机制，如图 10(a–d) 所示。该组织由粗大未再结晶晶粒、细小再结晶晶粒和超细再结晶晶粒协同共存构成。KAM 图显示，超细晶优先在剪切带附近形核；细小再结晶晶粒主要源于保留的 FCC 相 [154]。通过逆相变形成的未再结晶 FCC 晶粒富含变形孪晶；保留的 FCC 相则含有高密度位错墙。双峰和三峰微观组织的屈服强度均显著提高，其中三峰组织在强化后仍保持良好延性。双峰组织中的屈服强化主要来自剪切带内的纳米结构，以及母晶粒中预先存在的纳米孪晶；而在三峰组织中，未再结晶晶粒内的纳米孪晶对屈服强度的贡献，比晶粒细化强化更为显著。

变形过程中，这些 HEAs 表现出由 TRIP 与 TWIP 共同控制的多阶段应变硬化行为。综合图 9 和图 10(e–g) 可见，跨尺度晶粒结构通过控制 FCC 相亚稳性来调节硬化机制。再结晶晶粒体积分数低于约 55% 时，观察到三阶段应变硬化响应；超过约 85% 时，转为四阶段应变硬化响应。这种层级硬化行为突出了多层级微观组织异质性与相亚稳性之间的协同作用。

与前述静态梯度及层片结构比较，可见一个重要区别：动态异质结构可通过变形诱导相变和孪生持续更新应变硬化来源，而不仅依赖预先存在的空间反差。硬化行为随再结晶比例从三阶段变为四阶段 [154]，进一步表明变形机制的激活时机和先后顺序，与初始强度反差同样重要。相亚稳性应被设计成依赖应变的硬化资源。实际目标是调整成分和再结晶状态，使 TRIP/TWIP 及新生界面在较宽的应变范围内逐步激活，避免硬化贡献仅集中在塑性变形初期 [154,167]。

#### 3.4 单相异质晶粒 HEAs

单相异质晶粒结构（HGSs）是在保持单相组成的同时，有意识地使晶粒尺寸、晶体学取向和缺陷密度呈不均匀分布，从而引入明显局部力学性能差异的微观组织。这一策略已广泛用于 NE-HEAs，可在不引入复杂多相界面的情况下实现强度与延性的动态平衡，是多相异质设计之外的一条重要强化与增韧途径。这些结构通常由细晶强化区与粗晶吸能区交替或呈梯度分布构成。变形期间，这些区域之间发生显著的应力分配，诱导异质变形并增强应变硬化 [168-170]。可采用多种加工路径制备此类组织，包括分区退火或局部热处理，以选择性促进晶粒再结晶和长大；也包括高压扭转、等通道转角挤压等剧烈塑性变形技术，随后通过热激活回复产生多尺度晶粒尺寸分布。

为了克服单相 FCC HEAs 通常较低的屈服强度，人们广泛采用“冷轧 + 中温退火”的加工路径。通过调节晶粒形貌、位错密度和亚稳缺陷结构，这种方法可产生明显的组织异质性。在 Al0.1CoCrFeNi 合金中 [171]，部分再结晶引入跨尺度晶粒尺寸分布及强烈的位错密度梯度，形成由未再结晶、部分再结晶及细小再结晶晶粒构成的层级异质微观组织（图 11(a–f)）。“硬”区和“软”区的协同产生强烈背应力效应，对总体强化贡献很大。它还通过未再结晶区域中的高位错密度与再结晶区域中的纳米孪晶之间的协同作用，促进持续应变硬化并提高延性，如图 11(g) 所示。经 873 K 中温退火后，该合金同时达到超过 700 MPa 的屈服强度和超过 30% 的均匀延伸率，明显优于完全再结晶态和纯冷加工态。这些结果清楚地证明，跨尺度异质晶粒结构有助于 HEAs 实现优异强塑协同（图 11(h–i)）。

相比之下，Cr20Fe6Co34Ni34Mo6 合金的研究更清楚地说明了合金元素调节与异质微观组织设计的协同作用 [172]。Mo 的加入不仅通过固溶强化提高基体强度，还有效抑制再结晶动力学和晶粒长大，使 700 °C 退火后能够稳定形成层状细晶组织。层状结构包括两种不同区域：（i）含有高密度纳米孪晶及层错的完全再结晶细晶区；（ii）富含位错墙和亚晶界的部分再结晶细晶区，如图 12(a–e) 所示。塑性变形期间，孪晶界和晶界协同充当位错运动的强障碍。位错墙最初限制位错滑移，随后又成为新变形孪晶优先形核的位置，因而保持良好延性（图 12(f–g)）。得益于“纳米孪晶—位错墙—细晶”协同强化机制，这种合金在平均晶粒尺寸维持约 1 μm 的同时，实现约 1.1 GPa 的屈服强度和约 30% 的延伸率。这些结果凸显其同时提高强度和延性的突出潜力。

与多相异质结构相比，单相 HGSs 为区分力学异质性与相固有性能差异提供了有用平台。其强化主要来自晶粒尺寸、位错密度、再结晶状态和孪晶密度的反差，同时避免硬质金属间化合物相界所带来的额外变形不相容。Al0.1CoCrFeNi 以及纳米孪晶—位错墙结构的研究表明，部分而非完全再结晶尤其有效 [171,172]，因为它在较软、能够容纳塑性变形的区域旁保留了硬质、富缺陷区域。因此，关键设计原则不是均匀细化晶粒，而是有意识地保留互补的软硬区域，以在变形中维持背应力和位错储存 [168-172]。

#### 3.5 多相异质晶粒 HEAs

多相异质晶粒结构通常由晶体结构、成分分布和特征尺度明显不同的多个相区组成。例子包括 FCC/BCC 双相体系、FCC/HCP 复合体系，以及硬脆 σ 相与较软相共存的结构。本小节关注合金化、塑性变形、析出及变形后退火如何产生这类多相晶粒结构并调节其结构参数。

低 SFE 的 HEAs 易形成变形孪晶（DTs）和层错（SFs），通常具有优异延性。这些合金是阐明变形机制的理想模型体系，也是通过异质晶粒结构设计结合受控析出实现强塑协同的有前景的基体 [173,174]。不同于传统均匀微观组织，低 SFE HEAs 常采用综合加工路径：少量合金元素添加（如 Al、Ti 或 Mo）、剧烈塑性变形（如冷轧或高压扭转），以及精确控制的变形后退火。这些路径形成双相甚至多相微观组织 [74,175,176]。

冷轧期间与晶体取向相关的塑性变形，产生高度异质的位错密度和储存应变能分布。同时，SFs 和 DTs 的产生引入高能界面，成为析出物的优先形核位置 [177]。塑性变形不仅重新分配合金内部能量状态，也拓宽了第二相可用的形核路径。如图 13 所示的 FCC 基 Al0.5Co1.5CrFeNi1.5 HEA，所得异质组织包含尺寸分布不同的两类 FCC 晶粒，以及处于两个特征尺度的 B2 析出物。与对应的单相 FCC 固溶体相比，该异质结构使屈服强度提高约 400%，同时保持约 20% 的拉伸延性，显示了同时强化和提高延性的突出潜力。

不同类型的析出物进一步拓宽了异质晶粒结构（HGSs）的设计空间。含层级分布 B2 析出物的 HGSs，包括保留冷轧变形孪晶的部分再结晶晶粒，以及含有退火孪晶和多尺度 B2 析出物的完全再结晶晶粒。在 Al0.3CoCrFeNi 中，热机械加工产生空间异质的 B2 析出物分布，并使部分与完全再结晶晶粒群共存 [178]。这些观察表明，析出物尺寸及空间分布、再结晶比例和孪晶分布，是多相 HGS 设计中的关键结构变量。

除传统冷加工和热处理路径外，搅拌摩擦加工（FSP）及机械合金化、放电等离子烧结（SPS）等粉末冶金技术，也为构建 HEAs 异质结构提供了替代策略 [179-181]。例如，经 FSP 加工的 Al0.1CoCrFeNi 合金形成富 Al–Ni 的 B2 析出物，促进异质形核，形成细晶与粗晶共存的双峰晶粒结构。该组织在保持良好延性的同时进一步提高强度 [182]。然而，粉末冶金路径通常伴随的污染和残余孔隙可能损害延性 [180,183]，说明必须仔细优化加工策略及组织控制。

相对于单相 HGSs，多相 HGSs 可同时调节晶粒尺寸反差、第二相分数、析出物尺寸及分布、相界密度，因而具有额外的结构自由度。因此，关键加工目标是在避免过度粗化、连续脆性相网络及加工引入缺陷的同时，获得弥散且空间分布受控的第二相。第 4.2.4 节将分析由此产生的变形不相容、GND 累积以及反向和正向作用应力所造成的力学后果 [173-183]。

#### 3.6 异质共晶层片结构 HEAs

异质共晶层片结构的标志，是共晶凝固期间形成的细尺度多相结构。它通常由力学上较软的相（如 FCC）与硬相（如 B2、L12 或 σ）周期性交替构成。这类结构兼具高强度、良好塑性和优异抗裂能力。与传统共晶合金相似，共晶 HEAs 天然形成软硬相交替的原位复合材料状结构。一个代表性例子是研究广泛的 AlCoCrFeNi2.1 合金，其凝固过程产生 FCC 和 B2 相交替排列的层片。B2 相硬度约为 12 GPa，显著高于 FCC 相的约 4 GPa，从而产生明显的软硬相协同变形行为 [184,185]。然而，与传统共晶合金不同，共晶 HEAs 可以经冷轧、温轧和深冷轧等变形加工，随后退火，发生多层级异质化；这些路径可形成多种异质共晶层片（HEL）微观组织 [184,185]，如图 14(a–c) 所示。

具体而言，冷轧后退火可在 AlCoCrFeNi2.1 中产生界限清晰、软硬相交替的层片结构，同时在 FCC 层片内伴随细小 B2 析出物的梯度分布。随后进行深冷轧制并结合高温退火，可得到更复杂的复合 HEL 结构，其中层片区与非层片区共存。层片区由超细再结晶 FCC 层片与富含小角度晶界的 B2 层片交替构成；非层片区则由相对粗大的再结晶晶粒和含高密度小角度晶界的 B2 相构成 [185]。相比之下，温轧更容易产生层片区与非层片区并存的混合组织，后者通常与细小 σ 相析出物的形成有关 [181]。这些结果凸显加工温度以及相硬度的温度依赖性对微观组织演化的关键作用。FCC 相硬度对温度相对不敏感，而在较低温度下 B2 相越来越难发生塑性变形。这一差异决定再结晶行为，并使层片结构在不同加工条件下沿不同路径演化。

HEL 结构的主要优势在于兼顾高强度与持续塑性。与铸态共晶合金相比，HEL 结构使 AlCoCrFeNi2.1 的屈服强度超过 1 GPa，同时保持超过 15% 的均匀延伸率（图 14(d)）。这一改善不仅由软 FCC 和硬 B2 两相共存决定，也由层片间距、界面密度、相分数和结构连续性控制。较细层片提高 FCC/B2 异相界面的密度，促进位错储存和相间应力转移，这与高密度 HEL 结构已报道的优越强塑协同相一致 [184]。但过度细化或硬层片不连续，可能加剧局部应力集中并损害塑性相容性。因此，界面密度必须与相分数和层片连续性共同优化，不能独立最大化 [181,184,185]。

相邻两相之间的力学失配是应变与载荷分配的基础。在 AlCoCrFeNi2.1 中，B2 相硬度约 12 GPa，约为 FCC 相（约 4 GPa）的三倍 [184,185]。变形初期，较软的 FCC 层片优先屈服并承担大部分塑性应变，较硬的 B2 层片则承担较大比例的载荷。由此产生的变形不相容驱动 GND 在 FCC/B2 界面附近累积，形成长程内应力和显著的 HDI 硬化。在 HEL 结构中，据报道屈服时的 HDI 应力约为宏观有效应力的三倍（图 14(e)）[184]。持续的界面位错储存维持应变硬化并推迟局域化，而排列整齐的层片界面还能进一步阻碍裂纹扩展。因此，对 HEL NE-HEAs 而言，关键设计原则是平衡层片间距、两相性能失配、界面密度、相分数及连续性，使硬相承载、FCC 塑性协调和 HDI 硬化在整个变形过程中彼此相容 [181,184,185]。

因此，HEL 结构结合了前述几种结构中分别存在的两种设计特征：重复的层片应变分配和多相软硬耦合。与传统 HL 结构相比，其更高的可达强度得益于固有硬质的 B2 组元。与一般多相 HGSs 相比，排列整齐的层片拓扑为载荷转移和裂纹偏转提供了更连续的路径。不过，这种优势取决于硬相能否在 HDI 应力下参与相容变形，而非仅作为脆性承载组元。因此，可迁移的设计目标不是最大化 B2 硬度或分数，而是调节层片密度、两相硬度反差和依赖加工条件的形貌。这种调节使硬相能够提供强化，而 FCC 相与异相界面保留持续的塑性流动 [181,184,185]。

#### 3.7 增材制造的异质结构

增材制造（AM），尤其是激光粉末床熔融（LPBF），为在成分复杂合金中产生异质微观组织提供了另一条路径。LPBF 涉及快速凝固和反复热循环，可产生多尺度异质性，包括熔池边界、等轴晶与柱状晶、胞状亚结构及异质位错分布。Yi 等人报道，LPBF 制备的 CoCrNi 形成层级微观组织，含有熔池、等轴晶和拉长的柱状晶、胞状亚结构及高密度位错网络。该结构通过位错、层错、孪生和相变的协同激活，表现出显著强塑协同 [186]。Luo 等人进一步证明，LPBF 期间原位添加 Al2O3 可细化 CoCrNi 基体并引入均匀分布的纳米级增强体，从而改善力学性能 [187]。

虽然这些代表性研究主要关注 CoCrNi 中熵合金，但其基本加工原则同样适用于 NE-HEAs。把非等原子比成分分配与 AM 诱导的非平衡凝固结合，可能为调节局部相稳定性、化学非均匀性、界面密度和应变分配提供更多自由度。这使 AM 成为未来构建 NE-HEAs 异质结构的一条有前景的补充路径。

#### 3.8 陶瓷颗粒增强 HEA 复合材料

加入陶瓷颗粒是构建 HEAs 异质微观组织的另一条路径。Bai 等人 [188] 向 CoCrFeNi 中引入 SiC，得到多相异质层片结构。它由具有层级晶粒的 FCC 基体与 M7C3/M23C6 碳化物组成。加入 1 at.% SiC 时，合金屈服强度为 503 MPa、抗拉强度为 873 MPa、延伸率为 41%。这主要归因于析出强化和异质变形诱导强化的共同作用。Si 等人 [189] 展示了相关的非等原子比成分设计策略：通过调节 (FeCoNi)75V25-XAlX 合金中的 Al/V 比例，产生多尺度异质相及析出物分布，从而维持应变硬化。这些研究表明，实现强塑协同的关键在于受控的软硬异质性，而不是简单提高硬质组元的分数。

#### 3.9 异质结构的交叉比较与一般设计原则

上述异质结构虽然都利用相邻区域之间的力学不相容性，但异质性的来源及其转化为力学响应的方式各不相同。梯度结构使强度从强化表层到延性芯部连续变化，促进应变梯度诱导的 GND 累积、背应力／HDI 硬化及多轴约束 [156-162]。异质层片依靠周期重复的软硬界面来促进应变分配、界面位错储存和载荷转移，前提是层片间距与连续性受到适当控制 [163-165]。动态异质结构的特征是通过 TRIP/TWIP 辅助机制产生随应变变化的异质性 [154,167]。单相 HGSs 的力学反差来自晶粒尺寸、再结晶状态、位错密度或孪晶密度差异 [168-172]；多相 HGSs 和 HEL 结构进一步利用两相性能失配、析出或硬相强化及载荷分配 [173-185]。AM 诱导的异质结构及颗粒增强复合材料则更为复杂，加工产生的多尺度异质性或颗粒／基体反差叠加在这些界面介导机制之上 [186-189]。表 3 总结了这些异质结构的关键区别、重要结构变量及可迁移设计原则。

这些比较表明，异质性本身并不是有意义的优化指标。梯度结构对强化区域比例的依赖存在最优值，而非单调变化 [162]；双相和共晶体系则说明，硬质组元究竟会增强应变分配还是促进应力集中，取决于其形貌、连续性及力学相容性 [181,184,185]。因此，NE-HEAs 的一般设计原则是引入足够的力学反差和界面密度，以激活应变分配、GND 储存和 HDI 硬化，同时保持塑性相容性并抑制过早损伤。由此，特征尺度、相分数、界面状态及软硬相连通性应共同优化，而非分别处理。

已报道研究还支持一条可迁移的成分—加工—结构—性能路径。首先，非等原子比设计通过特定元素浓度调节相稳定性、层错能、元素分配及析出倾向。随后，热机械加工将这些化学自由度转化为晶粒、相、析出物和界面的受控异质性。所得结构应把建立高初始强度的机制，与后续变形中维持或更新应变硬化的机制结合。因此，结构选择不仅应依据屈服强度和延伸率，还应依据应变硬化率、应变分配、背应力／HDI 应力及损伤局域化的演化。该框架使异质结构设计的重点，从复制孤立的高性能案例，转向识别可在不同 NE-HEA 合金族间迁移的可控变量。

**表 3 中的内容：异质结构策略的交叉比较与可迁移设计原则。**

- 梯度结构：主要异质性为连续晶粒尺寸／应变梯度；主要作用为晶粒细化加 GND／HDI 硬化；关键变量与局限为梯度深度／比例、过度强化降低延性；设计原则是平衡梯度层强度与芯部—表层相容性。
- 异质层片：主要异质性为 UFG–FG 或 FG–CG 交替层片；主要作用为重复应变分配及界面 GND 储存；关键变量是层片间距、连续性和析出状态；设计原则是优化周期性的软硬反差，以维持硬化。
- 动态异质结构：主要异质性为随应变演化的相和晶粒层级；主要作用为 TRIP/TWIP 和动态生成的界面；关键变量是相稳定性及相变顺序；设计原则是利用亚稳性持续更新应变硬化。
- 单相 HGS：主要异质性为晶粒尺寸、位错、再结晶或孪晶密度反差；主要作用为背应力和缺陷储存；关键变量是再结晶比例与软硬区连通性；设计原则是在单一相内保留互补的软硬区域。
- 多相 HGS：主要异质性为异质晶粒加第二相／析出物；主要作用为晶粒细化、析出及 HDI 硬化；关键变量是相分数／分布和界面不相容性；设计原则是在保留延性基体的同时利用能够协调变形的第二相。
- HEL 结构：主要异质性为交替的软硬共晶层片；主要作用为载荷分配和界面 HDI 硬化；关键变量为层片间距、相分数、性能失配及界面连续性；设计原则是平衡载荷转移、GND 储存与塑性相容性。

---

### 4. NE-HEAs 的强化与延性机制：聚焦 AlCoCrFeNi 体系

在为优化强塑性能而研究的众多 HEA 体系中，AlCoCrFeNi 体系（下文称为 AlCoCrFeNi HEAs）已成为异质结构强化和非等原子比成分设计的典型平台。在第 3 节所述微观组织策略的基础上，本章重点讨论晶粒、相、析出物和界面如何控制屈服、应变分配、应变硬化与延性。引入代表性合金，主要是将其作为机制案例，以建立具体结构特征与所得力学响应之间的直接联系。

#### 4.1 相结构演变及成分—性能关系

本小节以 Al 含量为主要控制参数，对 AlCoCrFeNi HEAs 的相结构演变进行分类和分析。AlXCoCrFeNi 体系也说明了为何非等原子比本身不应被视为性能改善的直接来源。在这一合金族中，决定性变量是 Al 的绝对浓度。增加 Al 会改变合金平均 VEC 及随成分变化的相稳定性，进而改变 FCC/BCC/B2 相分数、力学反差和相关变形响应 [146]。根据这一分类，本文系统评述不同类型合金的微观组织—力学性能关系，尤其强调控制强塑协同的内在机制。第 2.4 节总结的特定元素作用趋势在此体系中尤为明显：Al、Ni、Co、Fe 和 Cr 共同决定 FCC/BCC/B2 平衡及由此产生的变形相容性 [131,132]。

##### 4.1.1 单相 FCC AlCoCrFeNi HEAs

在 AlCoCrFeNi HEAs 中，Al 含量对 FCC 与 BCC 相的相对稳定性起决定性作用。Kao 等人系统研究了 AlXCoCrFeNi HEAs（$0\leq x\leq2$）在铸态、均匀化退火后以及冷轧后的微观组织演变 [105]。随后 Li、Sourav 等人的研究将其拓展至 $x=0.1$、$0.3$、$0.5$ 和 $0.7$ 的成分。热锻 AlXCoCrFeNi HEAs 的 XRD 图谱和 EBSD 相图（图 15(a) 及图 17(d–f)）显示，$x\leq0.3$ 的合金主要由均匀分布的单一 FCC 相组成 [190,191]。研究还表明，均匀化退火会缩窄 FCC 相稳定的成分窗口，说明退火促进 BCC 相形成，从而降低 FCC 稳定性 [192]。低 Al 的 FCC AlCoCrFeNi HEAs 具有相对较低的层错能，使其在室温和深冷变形期间容易产生大量变形孪晶。由于 FCC 晶格拥有丰富的滑移系，这些合金表现出优异的拉伸延性，在 77 K 时尤为明显（图 15(b、c)）。然而，它们在室温和较高温度下的强度相对较低，限制了实际工程应用。

##### 4.1.2 FCC–BCC/B2 双相 AlCoCrFeNi HEAs

当 Al 含量增加至 $x\geq0.45$ 时，铸态 AlCoCrFeNi HEAs 通常形成由 FCC 和 BCC/B2 相组成的双相微观组织 [105]。这些相的相对稳定性与 VEC 密切相关。Guo 等人提出，当 $\mathrm{VEC}\geq8$ 时有利于 FCC 相，而当 $\mathrm{VEC}<6.87$ 时 BCC 相占主导；在中间范围 $6.87<\mathrm{VEC}\leq8$，FCC 与 BCC 相通常共存 [146]。Al、Fe、Cr 等低 VEC 元素促进 BCC/B2 相形成，而 Co、Ni 等高 VEC 元素稳定 FCC 相。随 Al 含量提高，BCC/B2 相从 FCC 基体中析出（图 15(e、f)），形成由软硬组元组成的双相微观组织。更根本地说，这类双相合金的力学响应由软 FCC 与硬 BCC/B2 组元之间的性能失配控制。FCC 相通常首先屈服，承担较大比例的塑性应变；BCC/B2 相变形较少，并逐步承担越来越多的外加应力，因而产生显著的应变和应力分配。由此引起的变形不相容促进几何必需位错在 FCC/BCC(B2) 界面附近累积并形成位错塞积，产生反向和正向作用应力，从而增强加工硬化、推迟应变局域化。因此，适度的两相性能失配有利于载荷转移及相容的共同变形；然而，若失配过大，尤其当硬相脆或高度连通时，局部界面应力会加剧，可能促进微裂纹形核及过早失效。强塑平衡不取决于单纯增加 BCC/B2 分数，而取决于相分数、形貌、界面密度和力学反差的共同控制 [171,184,193]。

除控制相分数和形貌外，近期研究还表明，通过析出设计调节各相的固有性能，可降低两相性能失配。例如，在一种 FCC/BCC 双相 HEA 中，双向析出设计同时强化 FCC 相并优化 BCC 相的析出物结构，从而改善变形相容性、抑制应变局域化，实现强度提升而不牺牲延性 [194]。近期研究还表明，异质结构设计策略能够有效利用 σ 相强化，同时缓解其固有脆性。在 Al10(FeCoCrNi)90 HEA 中，由超细晶和粗晶区域交替组成的异质微观组织，结合不连续的析出物控制硬度梯度，实现 1412 MPa 的抗拉强度和 14.9% 的延性 [151]。在此体系中，高强度主要源于 HDI 应力，而保留的延性则来自异质结构与 σ 相析出的协同作用。具体而言，软质再结晶区域内的 σ 相析出优化了相邻区域之间的硬度反差，HDI 辅助应变硬化则降低 σ 相与 FCC 基体间的应变失配。这有效抑制界面裂纹的形核与扩展，推迟由 σ 相引起的脆性失效。

##### 4.1.3 共晶 AlCoCrFeNi HEAs

共晶高熵合金（EHEAs）是双相 HEAs 中最具代表性的类别之一。其特征性层片共晶微观组织使这类材料在实现良好强塑平衡方面具有突出优势。Lu 等人 [64] 首先提出共晶 HEAs 的概念，其特点是 FCC 与 BCC 相有序交替排列，并成功设计了 AlCoCrFeNi2.1 EHEA。他们证明，即使在铸态，该合金也能够实现优异的强塑组合。在此基础上，后续热机械加工引入额外强化机制，进一步显著提升力学性能 [65]。迄今，AlCoCrFeNi2.1 已成为研究最广泛且认识最成熟的共晶 HEA 体系之一 [72]。

以此为基础，Jin 等人进一步探索合金化策略和成本优化，设计出不含 Cr 的 Fe20Co20Ni41Al19 EHEA [195]（图 16(a–f)），以及不含 Co 的 CrFeNi2.2Al0.8 EHEA（图 16(h–i)）[133]。两种合金均基于共晶或近共晶成分设计，形成细小层片状多相微观组织。在铸态，这些组织通过高密度相界及纳米尺度析出物或有序相的共同作用，使高强度与良好延性协同出现，体现了“层片结构 + 界面强化”的共同设计思路。在这些体系中，不含 Co 的 CrFeNi(3−x)AlX 合金族具有原材料成本降低和成分可系统调节的优点。该体系在 CrFeNi2.2Al0.8 中实现有利的强塑平衡，而 CrFeNi2Al 达到约 1.3 GPa 的超高强度，凸显对成本敏感性与强度上限进行优化时的权衡。同时，铸态 Fe20Co20Ni41Al19 合金得益于纳米尺度的层片状 B2/L12 有序双相结构，在约 1.1 GPa 的抗拉强度下仍保持接近 20% 的延伸率，进一步凸显兼具高强度和高延性的综合优势。

从机制上看，这些共晶体系进一步表明，不能只用相分数或相的固有强度解释其强塑协同。特征性层片间距控制软硬相界面的密度，相邻两相的力学性能反差则控制变形期间载荷分配的程度。较软的 FCC／含 L12 组元优先发生塑性流动，硬质富 B2 区域同时施加约束，由此产生界面应变梯度，促进 GND 累积和 HDI 硬化。因此，对共晶 AlCoCrFeNi 衍生 HEAs 进行成分优化，应同时调节相组成、层片尺度、界面密度及变形相容性，而不是简单最大化强化相的分数或硬度 [64,65,72,133,195]。

##### 4.1.4 单相 BCC AlCoCrFeNi HEAs

随着 Al 含量进一步增加，铸态 AlXCoCrFeNi 合金逐步转变为单一 BCC 相 [197,198]。尽管结构简单，对单相 BCC HEAs 的系统研究仍然有限，主要原因是其拉伸延性固有地较差。这些合金通常在表现出可测量屈服之前就发生脆性断裂 [197]，严重限制了力学表征，也使依赖塑性变形的热机械加工路径无法采用。现有研究大多关注单相 BCC HEAs 的相变行为和热力学稳定性 [198]，其宏观力学响应及内在强化机制尚未得到充分探索。

综合第 4.1.1 至 4.1.4 节可知，应把 Al 含量视为相稳定性控制变量，而非单调的强化添加量。提高 Al 使 AlXCoCrFeNi 体系从 FCC 主导结构，转向 FCC + BCC/B2 双相状态，最终转向 BCC/B2 主导结构 [72,105,146,151,190-193,195,197,198]。两个成分极端显示出相反的局限：低 Al FCC 合金保留优异塑性，但强度相对较低；高 Al 富 BCC 合金变形阻力很强，但拉伸延性有限。因此，强塑协同最宽广的设计空间位于中间成分区或共晶／近共晶区，在这些区域内，软 FCC 与硬质有序／BCC 组元的分数、形貌及空间分布可以有意识地调整 [64,65,72,133,151,195]。相关成分窗口依赖加工过程，因为退火、元素分配、析出和再结晶会改变局部相平衡及力学反差。实际的非等原子比设计应瞄准所需的相稳定性和变形机制窗口，而不是普适的最优 Al 浓度。AlXCoCrFeNi 的力学性能演变应归因于随成分变化的电子／热力学相稳定性及所得微观组织，而不是仅仅因为合金偏离了等原子比成分。

#### 4.2 代表性的强化与延性改善途径及机制

为了进行批判性比较，下文讨论的强化机制在概念上可分为两种功能。第一种建立较高的初始流动应力，例如通过晶粒细化、晶格／固溶阻力及硬质第二相实现。第二种通过异质变形、共格析出物—位错相互作用、变形孪生或相变等机制，维持或更新应变硬化，从而保持屈服后的拉伸稳定性。即使不同机制带来相似的屈服强度增量，它们对后续位错储存和均匀延伸率的作用也可能很不一样。因此，以下小节不仅比较强化幅度，也比较各策略如何促进应变硬化的演化和塑性的保留。

##### 4.2.1 晶粒细化强化

多晶材料塑性变形期间，晶界有效阻碍位错运动，从而提高屈服强度。晶粒细化显著增加晶界密度，产生明显强化，并在某些情况下使强度和延性同时提高。这种强化机制通常由 Hall–Petch 关系描述，即随着晶粒尺寸减小，屈服强度增大，如式（4）所示：

$$
\sigma_y=\sigma_0+k d^{-1/2} \qquad (4)
$$

其中，$\sigma_y$ 为合金屈服强度，$\sigma_0$ 为晶格摩擦应力，$k$ 为晶界强化系数，$d$ 为平均晶粒尺寸。由于显著的化学复杂性和晶格畸变，HEAs 的晶粒细化强化具有独特特征。

大量研究表明，冷轧后退火等热机械加工路径可有效细化 HEAs 的晶粒尺寸，从而大幅改善力学性能。Wu 等人 [199] 通过冷轧和退火，把 Al0.1CoCrFeNi 合金的铸态晶粒尺寸从约 115 μm 降至 7.9 μm，使屈服强度从 199 MPa 提高到 366 MPa，同时保持良好延性。类似地，Yang 等人 [200] 通过退火温度控制再结晶程度，获得多尺度晶粒结构。拉伸测试表明，晶粒细化显著提高屈服强度和抗拉强度，同时延性略有降低。当晶粒细化至约 4.7 μm 时，合金表现出优异强塑协同，强塑积约为 30 GPa·%。与传统合金体系相比，HEAs 通常具有更高的晶格摩擦应力 [199]，这可归因于严重晶格畸变和较大的原子尺寸失配，它们提高了位错运动的能垒。合金成分还强烈影响 Hall–Petch 强化系数。例如，AlCoCrFeNi 合金中的 Al 含量从 0.1 提高至 0.25，可使 $k$ 值从 464 升至 784.4 MPa μm$^{1/2}$，表明晶粒细化强化能力显著增强 [200,201]。

双相 HEAs 中也验证了晶粒细化强化。Yang 等人 [202] 报道，Al0.5CoCrFeNi 双相合金的硬度与晶粒尺寸之间存在清晰的 Hall–Petch 关系，强化系数为 336.28 HV·μm$^{1/2}$。此外，Hou 等人 [196] 针对 Al0.45CoCrFeNi 合金提出修正的 Hall–Petch 关系：

$$
\sigma_y=\left(\sigma_{m0}+k_m d_m^{-1/2}\right)f_m+\left(\sigma_{p0}+k_p d_p^{-1/2}\right)f_p+\left(1-f_m-f_p\right)\sigma_{\mathrm{unrec}} \qquad (5)
$$

其中，$\sigma_{m0}$（$\sigma_{p0}$）为基体（第二相）的晶格摩擦应力，$k_m$（$k_p$）为对应的晶粒细化强化系数，$f_m$（$f_p$）为相体积分数，$\sigma_{\mathrm{unrec}}$ 表示未再结晶基体区域对屈服强度的贡献。该式明确纳入了两相中的晶粒细化强化、各相体积分数，以及未再结晶区域的强化效应。

研究者结合 1000 °C 等温退火与 EBSD 统计分析，考察了晶粒长大动力学（图 17(a–c)）。B2 颗粒主要位于晶界和三岔结，随时间经 Ostwald 熟化而粗化，而 FCC 基体晶粒的长大慢得多。修正的 Zener–Smith 钉扎模型及晶粒长大动力学分析（图 17(d–f)）表明，实验数据符合 Hellman–Hillert 关系（$\beta=1$、$n=1/3$），晶粒长大指数约为 3.4。这一行为证实，B2 析出物强烈钉扎晶界迁移，使双相 HEA 具有优异的晶粒尺寸稳定性。

通过结合不同退火条件下的室温拉伸数据与适用于双相、部分再结晶组织的修正 Hall–Petch 关系，还进一步分析了力学性能。研究将屈服强度分解为晶粒细化、B2 相强化和未再结晶区域的贡献（图 17(g、h)）。在完全再结晶状态，高屈服强度主要由超细晶 FCC 基体控制，B2 相贡献约 130 MPa。相比之下，在部分再结晶状态，强化来自细晶区与未再结晶区的共同作用。由于 B2 相对晶界的强烈钉扎效应，该策略使 Al0.45CoCrFeNi 合金实现优异强塑平衡：屈服强度约 980 MPa，延伸率约 15% [196]。类似地，在共晶 AlCoCrFeNi2.1 合金中，热机械加工显著细化层片组织，使屈服强度从铸态的 620 MPa 提高至 1100 MPa [65]。

比较这些研究可以发现，单靠平均晶粒尺寸无法预测不同 NE-HEAs 中可迁移的强化效率。Hall–Petch 系数本身会随 Al 含量变化 [200,201]；对双相及部分再结晶合金，还必须明确考虑相分数、B2 颗粒和未再结晶区域的额外作用 [202,196]。因此，晶粒细化主要应被视为建立高初始强度的手段，而不是无限制地减小 $d$ 的目标。对于强塑优化，更有用的加工目标是控制晶粒尺寸及再结晶分布：细化区域提供强度，保留的富缺陷或更易变形区域则与孪晶、析出物或相异质性一起，保持后续应变硬化能力 [65,196,199-202]。

##### 4.2.2 非共格第二相强化

在双相 HEAs 中，软而延性的 FCC 相提供塑性，硬而脆的 BCC/B2 相提供强度。将这两类组元整合并调节于同一合金体系，可实现互补的力学行为。双相设计被广泛视为改善 HEAs 强塑平衡的关键策略。由于 BCC 或 B2 相通常与 FCC 基体非共格，这种强化机制一般被归类为非共格第二相强化。从成分设计角度看，即使元素浓度只有小幅调整，也可能显著改变 FCC 与 BCC/B2 相的相对分数。例如，Chen 等人 [131] 通过改变 Ni 含量，系统调节 (AlCoCrFeNi)100−XNiX 合金中 FCC 相的体积分数。压缩测试表明，增加 Ni 会提高 FCC 分数，使压缩断裂应变从 25% 升至 40%，同时保持较高的压缩强度，说明压缩变形能力得到改善。类似地，Ma 等人 [132] 研究 Al2M14（M = CoCrFeNi）体系，证明提高 Co 和 Ni 含量有利于 FCC 相形成，而提高 Fe 和 Cr 含量则稳定 BCC 相（图 18(a–c)）。在此背景下，相分数的作用由 FCC 与 BCC/B2 组元之间的力学失配和变形相容性控制。提高 BCC/B2 分数增强承载能力，但也增大应变梯度和界面应力集中。适度失配促进载荷转移、界面位错储存和持续加工硬化；失配过大则利于裂纹形核并损害延性。例如，Al2(NiCoFe2Cr)14 合金的抗拉强度高达 1245 MPa，同时断后延伸率仍超过 8%（图 18(d、e)）。

除成分调节外，热处理也是控制微观组织的另一种有效手段。Wang 等人 [203] 报道，将 Al0.5CoCrFeNi 合金在约 850 °C 退火会诱发明显相变，使 BCC 相分数大幅增加，抗拉强度从 709 MPa 升至 1143 MPa，但延伸率降至 21.5%。Niu 等人 [204] 进一步发现，随着退火温度从 450 °C 提高到 1150 °C，BCC 相分数和抗拉强度都呈现先升后降的非单调演化。更有趣的是，Zhao 等人 [205] 证明，可利用外加磁场操控相变。在 6 T 磁场下进行 950 °C 处理后，BCC 相体积分数由 40.46% 升至 42.49%，表明热—磁场耦合加工为调节 AlCoCrFeNi HEAs 的第二相组成提供了另一条路径。

总的来说，这些研究表明，成分调节和热处理都能控制 AlCoCrFeNi HEAs 中第二相的体积分数。然而，这些方法对 FCC 或 BCC 相的形貌、尺寸和空间分布只能有限控制，单靠调整相分数通常不足以实现真正的强塑协同。第二相的力学贡献不仅取决于体积分数，也取决于其形貌、特征尺度及空间排列；相应地，强度升高常伴随延性大幅下降。

##### 4.2.3 共格第二相强化

共格第二相强化是指由过饱和固溶体形成的纳米级析出物与基体保持共格晶格关系，从而显著提高材料强度的机制。这种机制通常称为析出强化，可有效阻碍位错运动并明显提高屈服强度。由于析出物与基体之间的晶格失配很小，通常仅需牺牲较少的延性即可实现此类强化。在 AlCoCrFeNi HEAs 中，共格析出强化主要来自 Ni、Al 过饱和 FCC 基体中的 L12 型纳米析出物，通常还伴有少量 B2 相。这种析出行为使屈服强度显著提高，同时保持良好延性。例如，Niu 等人 [206] 报道，Al0.3CoCrFeNi 合金经 650 °C 时效 8 h 后产生纳米级 B2 与 L12 析出物，使屈服强度从 355 MPa 提高到 834 MPa。类似地，Yang 等人 [207] 在再结晶退火后的 Al0.5CoCrFeNi 合金中观察到 L12 纳米析出物，使屈服强度进一步升至 980 MPa。这些结果表明，共格析出物比非共格第二相强化提供更好的强塑协同，因为它们减小弹性失配并抑制位错塞积。

近期合金化策略进一步扩展了 AlCoCrFeNi 体系中共格析出强化的潜力 [145,147-150]，如图 19 所示。加入 Al、Ti 和 V 不仅提高 L12 相体积分数，也增强其强化作用。He 等人 [150] 向等原子比 CoCrFeNi 合金中少量添加 Al 和 Ti，时效后形成富 Ni–Al–Ti 的 L12 析出物，使屈服强度提高至 645 MPa，其中析出强化占总增量的一半以上（约 327 MPa）。在相图设计指导下，Yang 等人 [145] 进一步提高非等原子比 CoCrFeNi 合金中的 Al、Ti 含量，得到以单一共格析出相为主的 FCC + L12 纳米复合结构。该合金在室温下达到 1.31 GPa 的抗拉强度及 43% 的断后延伸率，在 77 K 时仍保持 1.7 GPa 的强度和 51% 的延伸率，呈现出色的强塑平衡。断口形貌分析显示其延性断裂特征：发育良好的韧窝和可忽略的宏观颈缩。共格析出物的强化贡献强烈依赖其尺寸、形貌、数密度与空间分布。当析出物足够细小且保持共格时，位错主要通过剪切与之相互作用；析出物粗化或失去共格性后，主导相互作用逐渐转为 Orowan 绕过 [150]。目前已报道的大多数 AlCoCrFeNi 基合金中，析出物保持纳米级和高度共格，因此位错剪切是主要强化机制。这些结果也体现了纳米尺度的成分分配：Al 和 Ti 优先富集于富 Ni 的有序析出物中，同时发生的元素再分配改变了周围 FCC 基体的局部化学成分。因此，强化响应由基体与析出物之间的元素分配控制，而不能只看名义 Al 或 Ti 含量 [145,150]。

Al 和 Ti 的单独添加及协同添加，均强烈影响析出强化行为。适度增加其含量可促进 L12 析出物形成并显著提高屈服强度，而两者相对比例直接控制析出物体积分数和强化贡献。共格析出强化通常在保持超过 25% 断后延伸率的同时提供主要强度增量，这种高强度与高延性的组合较为少见。这些结果表明，Al–Ti 协同合金化是优化高熵合金强塑平衡的有效策略；不过，最佳 Al、Ti 含量及其成分比例仍有待系统确定。

##### 4.2.4 异质结构强化

第 3 节描述的异质晶粒和层片结构是结构状态，本身并不是强化机制。其力学贡献主要来自力学性质不同的区域之间的变形不相容。当较软区域优先屈服，而较硬区域仍保持弹性或变形较少时，异质界面附近会产生应变梯度，必须由 GNDs 来协调。相关的长程内应力表现为软区的背应力和硬区的正向作用应力，从而增强载荷转移并维持应变硬化 [171,208]。

AlCoCrFeNi2.1 体系为这一过程提供了直接的机制证据。拉伸加载期间，在较硬 B2 相的约束下，FCC 相优先屈服。由此产生的界面塑性不相容促进密集的 GND 累积和位错塞积，形成长程内应力，并逐步激活 B2 组元的塑性变形 [72]。在 Shi 等人 [176] 研究的层级层片结构（HLS）中，同一机制跨越多个结构尺度发挥作用，解释了显著的 HDI 贡献。

TEM 和低角环形暗场扫描透射电子显微镜（LAADF-STEM）观察表明（图 20(a–d)），密集的位错塞积和 GND 阵列累积于 FCC/B2 界面附近，容纳软硬相之间的应变失配，并产生显著的背应力／正向作用应力耦合，进而带来强烈的 HDI 强化。大面积 EBSD-KAM 分析进一步证明，层片区与非层片区之间存在多尺度异质变形：FCC 层片在 B2 约束下变形受限，而 B2 层片中升高的 KAM 值表明其塑性参与增强（图 20(e–i)）。Burgers 矢量分析显示，层片区的 B2 层片主要通过 <111> 位错滑移变形。这些观察将界面介导的应变分配，直接联系到持续应变硬化和变形相容性的改善。

关键机制不是“异质结构”本身，而是力学异质性产生的内应力及界面介导响应。在晶粒、相和层片尺度的不同区域中，应变分配、GND 储存、背应力与正向作用应力以及载荷转移，构成了第 3 章所述异质结构与宏观强塑响应之间的物理联系。

##### 4.2.5 复合强化机制

根据前述讨论，AlCoCrFeNi 基 HEAs 的强化响应可归结为四种主要贡献：晶粒细化强化、第二相强化、共格析出强化及 HDI／界面介导硬化。这些效应不能简单相加；其有效性取决于提高初始流动应力的同时保留足够的应变硬化能力。已报道的力学数据为比较各机制的互补作用提供了直接依据。对 Al0.1CoCrFeNi，单独晶粒细化得到约 366 MPa 的强度 [199]；第二相强化使屈服强度提高至约 490 MPa [209]；当多种机制协同作用时，屈服强度进一步升至约 711 MPa [210]，表明晶粒、相和异质变形相关效应的组合带来最大的强化。

AlCoCrFeNi2.1 中也呈现类似趋势。参照状态的室温屈服强度约为 545 MPa，而晶粒细化与第二相强化相结合，使其升至约 1100 MPa [65]。进一步激活 HDI／界面介导硬化后，合金屈服强度达到 1490 MPa，同时仍保持约 16% 的断后延伸率 [72]。关键改善不仅是屈服应力上升，也在于互补机制使材料在强度大幅提高时仍保持可观的延性。

Co34.46Cr32.12Ni27.42Al3Ti3 中也观察到同样的互补性。异质晶粒相关强化提供约 1.5 GPa 的屈服强度，而纳米级共格析出使屈服强度进一步提高到约 2.0 GPa [211]。代表性的力学和微观组织证据见图 21(a–d)。Fu 等人还在 SPS 致密化的 (FeCoNi)75Al10Ti15 合金中证明了晶内层级析出，其中共格 γ′ 析出物内部含有更细小的次级 γ 纳米析出物 [212]。原位观察表明，位错可以剪切这些层级析出物，为强烈析出强化提供了直接机制证据。不过，必须注意，已报道的拉伸性能来自聚焦离子束制备的微拉伸样品，其标距直径约 4 μm、标距长度约 12 μm；因此，本文不将这些数值用于与宏观拉伸强塑数据的直接定量比较。

对比来看，这些研究表明，各种强化机制承担不同功能，不应被视作简单可加的列表。晶粒细化和硬质第二相在建立初始流动应力方面非常有效；异质变形、共格析出物—位错相互作用及变形诱导的缺陷／相演化，则在应变增加期间持续生成障碍和储存位错时尤为有价值。设计目标不是同时激活最多种机制，而是在变形过程中结合功能互补的机制：至少有一种机制应提供高初始强度，另一种机制则应在屈服后维持或更新应变硬化 [65,72,199,209-211]。

这一比较还解释了为何单纯增加障碍物密度或硬相含量不足以优化强塑协同。如果初始流动应力上升，却没有相应的应变硬化响应，过早的应变局域化就可能抵消强化收益。最有效的复合强化策略是协调晶界、相界、析出物及 HDI 相关贡献，在获得高强度的同时维持位错储存、载荷转移和变形相容性 [171,176,208-211]。因此，上述性能数据更宜被理解为机制互补性的证据，而不是特定加工路径或异质结构类型的重复描述。

结合图 1 的定量比较，上文讨论的中等强度 AlXCoCrFeNi 案例，应被视为能够解析机制的中间案例，而不是直接证明强塑性能上限的例子。更广泛地说，非等原子比本身并不能保证出色的强塑协同；其主要优势在于提供必要的成分自由度，使合金在适当加工条件下获得有利的相稳定性、元素分配、局部化学有序、析出物群、亚稳性和软硬结构反差。因此，本综述的核心论点是，优化的非等原子比成分—工艺组合能够进入出色的强塑性能区间，而不是每一种 NE-HEA 都会自动超越传统合金。

##### 4.2.6 与韧化相关的断裂和损伤机制

拉伸延性与断裂韧性相关，但它们是不同的损伤容限指标。有利的强塑平衡未必意味着抵抗裂纹形核和扩展的能力。HEAs 的断裂行为强烈受相组成及变形相容性控制。FCC 主导合金通常能在裂尖前方承受大量塑性变形，因此往往通过微孔形核、生长和聚合失效，形成特征性的韧窝断口。相反，富 BCC/B2 合金由于塑性协调能力更有限，更容易发生穿晶解理、准解理或沿晶开裂。多相 FCC + BCC/B2 合金常呈现混合断裂特征，反映 FCC 组元的延性变形与较硬相中的脆性损伤 [92]。

在异质 NE-HEAs 中，软硬区域之间的力学失配既可能改善，也可能损害损伤容限。适度失配促进载荷分配、裂尖塑性、裂纹偏转及界面介导硬化，从而延缓裂纹扩展。但过大的反差会强化界面应力与应变集中，可能加速微孔形核、界面脱粘或脆性 BCC/B2／金属间化合物组元内的开裂。因此，有效韧化需要协同控制相分数、界面特征和变形相容性，而不是简单提高强化相的分数或硬度 [92]。
