Repository: Bit-Part-Young/Codex-Papers-Summary

# Codex 文献总结与翻译 

保存 使用 Codex 进行文献总结与翻译的输出 '文献总结 - ' md 文档。

```bash
.codex/skills/                # 用于 Codex 文献总结与翻译的 SKILL.md 文档

1-papers/                     # 要翻译的文献 pdf 文件
2-summaries/                  # Codex 直接输出的 *.md 文档
3-summaries-renamed/          # 重命名后的 *.md 文档
```

File: 3-summaries-renamed/文献总结 - 螺位错迁移率受抑制决定 BCC Ti3Zr1.5NbVAl0.25 合金的脆韧转变 - 2026.md
# 文献总结 - 螺位错迁移率受抑决定体心立方 Ti3Zr1.5NbVAl0.25 合金的脆韧转变 - 2027

## 文献基本信息

英文标题：Suppressed screw dislocation mobility dictates the ductile-to-brittle transition in body-centered cubic Ti3Zr1.5NbVAl0.25 alloy  
DOI：[https://doi.org/10.1016/j.scriptamat.2026.117610](https://doi.org/10.1016/j.scriptamat.2026.117610)  
作者：Yun-Zhao Jiang、Zheng-Wang Zhu、Wei-Zhong Han  
作者单位：西安交通大学材料力学行为国家重点实验室；东北大学冶金学院先进亚稳金属材料研究中心；香港城市大学材料科学与工程学系、机械工程学系。  
期刊：Scripta Materialia，287 (2027)，117610。  
投稿日期：2026 年 6 月 16 日；修回日期：2026 年 8 月 8 日；接收日期：2026 年 9 月 27 日；在线发表日期：2026 年 9 月 28 日。  
开放数据或代码：PDF 未提供数据集或代码链接。论文注明补充材料可在在线版本中获取，DOI 同上。

---

## 论文内容详细总结

### 研究问题与背景

难熔体心立方（BCC）多主元合金在高温强度和组织稳定性方面具有潜力，但低温脆韧转变（DBT）和脆性限制了其工程应用。传统 BCC 金属的低温 DBT 通常与螺位错迁移困难有关：螺位错的非平面芯结构带来较高 Peierls–Nabarro 势垒，其滑移依赖扭折对的热激活形核与迁移。多主元合金的局部成分涨落会形成崎岖的位错迁移势能曲面，也会阻碍刃位错，因此螺、刃位错的相对迁移率差异是否仍然决定其 DBT，尚不清楚。

### 研究设计与主要发现

研究对象为单相 BCC Ti3Zr1.5NbVAl0.25 合金，考察温度范围为 25 °C 至 −196 °C。作者结合光滑拉伸试验、预裂纹紧凑拉伸（CT）试样断裂韧性评估、断口 SEM、EBSD 应变/取向分析及 TEM 位错表征，比较宏观断裂行为与微观位错结构。

断裂韧度拟合得到 DBTT 为 −38 °C。断裂韧度在 −25 °C 时为 210 MPa·m^0.5，到 −50 °C 时降至 89.4 MPa·m^0.5，降幅超过 57%；低于转变温度后，韧度约在 45–55 MPa·m^0.5 的低韧平台波动。与此不同，光滑拉伸试样在 −150 °C 仍保持可观延性，至 −196 °C 才完全失去塑性变形。这说明仅凭光滑拉伸延伸率会低估带裂纹材料的低温脆化风险。

### 温度变化下的变形与断裂机制

在 DBTT 以上，裂纹尖端附近存在宽广的高 KAM 区，表明几何必要位错（GND）大量增殖并向邻近晶粒扩展，形成较大的塑性区。局部塑性还伴随扭折带（KB）形成，位错网络与扭折带共同耗散能量、钝化裂纹。−25 °C 断口以深韧窝和微孔聚合形貌为主。

跨过 DBTT 后，裂纹周围位错密度显著降低，残余 GND 几乎只局限在紧邻解理面的狭窄区域，塑性区难以展开；扭折带网络也基本消失。−50 °C 至 −100 °C 的断口转为大而平坦的解理面，表示裂纹快速不稳定扩展、塑性耗能有限。作者认为偶尔见到的孤立扭折带范围小、结构贡献有限，是解理快速传播时弹性能释放引起的瞬态局部晶格转动。

### 螺位错受阻与 DBT 的因果链

室温下，混合位错网络较灵活，多滑移系容易启动，形成波状滑移和位错缠结。−100 °C 下，TEM 观察到位错亚结构主要由刚直、长直的 1/2<111> 螺位错构成。降温使热激活不足，扭折对难以形核和迁移，Peierls–Nabarro 势垒及局部溶质—位错相互作用共同钉扎螺位错。迁移率较高的刃位错分量滑出晶体后，留下迟滞螺位错，抑制交滑移、促进平面滑移，并使持续位错增殖难以维持。

裂纹尖端因此无法持续发射可动位错来松弛三轴应力并屏蔽裂纹。裂尖应力未能通过塑性钝化释放，最终超过晶格内聚强度，触发解理。作者据此提出：即使在成分复杂、刃位错也受局部势垒影响的难熔多主元合金中，低温螺位错迁移率受抑仍能导致位错源效率不足，并控制脆韧转变。

### 结论及意义

该合金的 DBTT 为 −38 °C，且断裂韧度比光滑拉伸延性更敏感地揭示低温脆化。低温下螺位错冻结造成位错增殖和裂尖屏蔽失效，是韧度骤降及解理断裂的微观基础。评估难熔 BCC 多主元合金的低温可靠性时，应采用能反映裂纹约束效应的断裂韧度试验，而不能只依赖光滑拉伸延伸率。维持连续位错滑移和裂纹尖端位错源运行，是获得低温损伤容限的重要条件。

---

## 章节翻译

本文为 Scripta Materialia 论文，正文没有显式的章节小标题。大致而言：摘要为首页标题下的摘要栏；引言为正文首页开头至“本研究工作”段落；方法为合金制备、试样和表征方法段落；结果与讨论为温度相关力学性能、断口、EBSD 与 TEM 结果及其机制讨论；结论为末尾“In summary”段落。以下按原文顺序翻译摘要及正文（不含参考文献）。

### 摘要

低温下灾难性的脆韧转变（DBT）从根本上阻碍了体心立方（BCC）难熔多主元合金（MPEA）的工程应用。本研究揭示，单相 BCC Ti3Zr1.5NbVAl0.25 合金中的 DBT 从内在机制上受低温下螺位错迁移率受到抑制所支配。断裂韧度评估显示，该合金在 −38 °C 发生明显的 DBT，尽管其拉伸延性仍大于 5%。低于 DBT 温度后，晶格摩擦增大并使螺位错冻结，导致位错增殖效率低下，无法屏蔽裂纹尖端，进而触发解理断裂。本研究为理解难熔 BCC 多主元合金 DBT 的基本机制提供了重要认识。

### 正文（引言、方法、结果与讨论）

BCC 难熔多主元合金（MPEA）作为结构材料受到广泛关注，可提供优异的高温屈服强度和组织稳定性，有望用于下一代航空航天及核能应用 [1–5]。然而，这类合金固有的脆性及低温下严重的脆韧转变（DBT）极大限制了实际应用 [6–8]。低于 DBT 温度（DBTT）后，失效模式会从以微观塑性为主的韧性撕裂转为低能量耗散的解理断裂，断裂韧度随之急剧下降 [9–12]。因此，理解 DBT 的微观力学机制，对于设计具有损伤容限的难熔合金体系至关重要 [13]。

BCC 金属 DBT 的物理起源，从根本上说与 1/2<111> 螺位错的独特动力学有关 [14,15]。与具有平面位错芯的刃位错不同，BCC 晶格中的螺位错具有非平面、三维且非简并的芯结构 [16,17]。这种复杂原子排布使其运动面临很大的内禀晶格阻力，即 Peierls–Nabarro 势垒 [18,19]。为克服该势垒，螺位错滑移高度依赖扭折对的热激活形核及横向迁移 [20,21]。温度下降时，可用热能减少，内禀晶格摩擦显著增大 [22–24]。这种摩擦的急剧增加会导致刃位错与螺位错的相对迁移率出现巨大差异 [25,26]。在传统 BCC 金属中，刃位错与螺位错之间巨大的迁移率差异，常使迟滞的螺位错段在低温下滞留 [27,28]。然而，近期原子模拟显示，在 BCC MPEA 中，严重的成分涨落会形成崎岖的势能曲面，也会普遍捕获刃位错，使刃位错段和螺位错段的迁移率变得相近 [29]。尽管这种迁移率差异有所减小，但这些迟滞位错在成分复杂 MPEA 的极低温脆化中究竟发挥何种微观力学作用，仍有待阐明。

已有研究曾通过拉伸试验对某些难熔 MPEA 的温度依赖断裂韧度及 DBT 作唯象评估 [30]，但内禀位错动力学仍不清楚。针对简单金属的近期理论模型与研究表明，迟滞位错迁移率可能影响位错源效率 [31,32] 或裂纹尖端屏蔽 [33–35]；然而，其在具有极强晶格摩擦和成分涨落的 MPEA 中所起的确切微观力学作用尚未明确。因此，研究重点在很大程度上转向形变孪晶或扭折带等宏观辅助变形模式 [36–38]。不过，这些辅助机制在极端晶格畸变下缓解脆性的效果仍有争议 [39]，MPEA 低温 DBT 的确切微观力学起源仍未解决。

本研究考察单相 BCC Ti3Zr1.5NbVAl0.25 MPEA 从 25 °C 至 −196 °C 的 DBT 行为。通过比较拉伸性能与断裂韧度测量结果，我们证明该合金在低温下具有显著的裂纹敏感性：断裂韧度会先于拉伸延性的丧失而急剧下降。研究结果强调，即使在成分复杂的 MPEA 中，螺位错迁移率仍发挥关键作用；其受到严重抑制会显著影响裂纹敏感性和 DBT。

Ti3Zr1.5NbVAl0.25 合金（纯度 >99.5%）通过真空电弧熔炼制备，在 1050 °C 热轧（压下率 50%），随后在高真空（1 × 10^-5 Pa）下于 1150 °C 退火 15 min，再水淬。矩形拉伸试样（标距段：14 mm × 2 mm × 3 mm）和紧凑拉伸（CT）试样按照 ASTM E1820-17a [40] 制备，并进行疲劳预裂纹处理和 10% 侧槽加工。试验在配有环境箱的 SANS CMT4104 试验机上进行。加载前，所有试样均保温超过 20 min，以达到热平衡。拉伸试验应变率为 1.0 × 10^-4 s^-1，使用 10 mm 引伸计。断裂韧度采用单试样弹性卸载柔度法评估，并使用专用低温裂纹张开位移计连续测量裂纹口张开位移（卸载幅度约为峰值载荷的 20%；详见补充材料）。采用 X 射线衍射（XRD）、扫描电子显微镜（SEM，Hitachi SU6600，20 kV）、电子背散射衍射（EBSD，FEI NanoLab 600）及透射电子显微镜（TEM，JEOL JEM-2100F，200 kV）表征微观组织和断口形貌。用于 EBSD 和 TEM 的薄箔试样通过双喷电解抛光制备，电解液为 10 vol.% 高氯酸、30 vol.% 正丁醇和 60 vol.% 甲醇，抛光条件为 30 V、−40 °C。

Ti3Zr1.5NbVAl0.25 合金的初始组织由等轴晶粒（约 278 μm）组成，具有单相 BCC 结构（图 S1）。

温度相关力学性能汇总于图 1。拉伸工程应力–应变曲线（图 1(a)）显示，极限抗拉强度（UTS）从 25 °C 时的 903 MPa 单调增加，在 −150 °C 达到 1353 MPa 峰值，反映出 BCC 晶格中的 Peierls 势垒具有很强的温度依赖性 [7]。与此同时，拉伸延性（断裂伸长率）一直保持在可观水平，直至 −150 °C；只有到 −196 °C 才完全丧失。在这一极低温度下，材料在线弹性阶段、发生显著塑性变形之前便发生脆性断裂，使 UTS 表观下降至 1235 MPa。这表明宏观屈服所需的临界分解剪应力已超过内禀解理断裂应力，材料因而无法通过塑性变形来适应局部应力集中。

然而，光滑试样测得的拉伸延性并不能可靠表征 DBT，因为断裂行为取决于裂纹尖端约束和应力三轴度，而不是均匀拉伸变形 [42]。存在尖锐预裂纹时，局部三轴应力状态会大幅放大材料的裂纹敏感性。未开裂拉伸试样在中等低温（−150 °C）下仍可能保持整体塑性，但裂纹尖端处受到严重限制的局部塑性，无法满足尖锐裂纹钝化所需的严格条件。在裂尖三轴约束下，静水应力分量显著增大，使位错发射和塑性流动更加困难，裂纹尖端屏蔽因而减弱。因此，断裂韧度评估显示，真正的宏观脆化发生在比表观拉伸延性丧失温度高得多的温度。由载荷–位移曲线及 J 积分阻力曲线（图 1(b)、(c)）评估可知，断裂韧度 $K_{JIc}$ 从 −25 °C 时具有高度损伤容限状态下的 210 MPa·m^0.5，骤降至 −50 °C 时的 89.4 MPa·m^0.5。不同测试温度下的详细断裂韧度参数及试样尺寸有效性判据列于表 S1。图 1(d) 总结显示，在仅 25 °C 的温度区间内，韧度下降超过 57%。

为定量确定 DBTT，作者使用双曲正切函数拟合断裂韧度数据：

$$K_J(T)=A+B\tanh\left(\frac{T-T_0}{C}\right)$$

其中 $K_J(T)$ 为测试温度 $T$ 下的断裂韧度；常数 $A$ 和 $B$ 分别表示上平台韧度与下平台韧度的平均值及其差值的一半；参数 $C$ 表征转变温度范围，反映脆化过程的剧烈程度。根据拟合结果，拐点 $T_0$ 对应的 DBTT 为 −38 °C。低于 −38 °C 后，$K_{JIc}$ 进入下平台区，直至 −196 °C 均在 45–55 MPa·m^0.5 范围内小幅波动。

断口分析（图 2）与观察到的脆化行为一致。−25 °C 时，断口上可见大范围微孔聚合和深韧窝（图 2(a)）。这种形貌说明活跃位错滑移驱动了显著局部塑性流动和高能量耗散。相反，低于 DBTT 后，失效模式转变为低能量解理，如图 2(b–d) 所示。断口几乎完全被大而平坦的解理面占据，表明裂纹快速、不稳定地扩展，塑性能量吸收很少。

拉伸试样的 EBSD 分析（图 3）显示，温度显著影响应变局域化。在所有低温下，均匀变形区具有均匀的晶体学取向、位错较少（核平均取向差，即 KAM 值较低），且完全没有扭折带（KB）。这表明热激活不足，均匀塑性受到严重限制。与之形成鲜明对比的是，颈缩区受到极端局部宏观应力驱动，出现大量位错增殖。值得注意的是，KB 只在发生局部位错塞积的颈缩区出现。因此，KB 对整体塑性变形的作用似乎有限，主要在常规滑移耗尽时才形成。此外，在 −100 °C 下，颈缩区中清楚出现沿晶微裂纹（图 3(h)）。通常晶界可作为有效的位错汇和位错源；然而，当低温严重抑制晶内滑移时，无法协调的残余应变会迅速在晶界累积。缺少活跃滑移带提供的松弛后，这些局部应力集中会在显著宏观颈缩发生前引发沿晶脱粘。

图 4 展示了试样中厚度截面处裂纹轮廓的 EBSD 表征。DBTT 以上，裂纹尖端被宽广的高 KAM 区包围（图 4(a2)）。这些大范围应变区表明几何必要位错（GND）大量增殖。裂尖应力驱动这些高迁移率位错深入邻近晶粒，构成大尺度塑性区并耗散塑性能量。同时，强烈的局部塑性应变会积极诱发 KB 大量形核。晶体学分析（图 S2）严格排除了机械孪晶，证实这些大量产生的 KB 与致密位错网络共同协调外加载荷，从而有助于获得较高断裂韧度。

相反，跨过 DBTT（−50 °C 至 −100 °C）后，微观组织响应发生突变，位错和 KB 均极度稀少。KAM 图（图 4(b2–d2)）显示整体位错密度骤降。残余 GND 严格局限在紧邻解理表面的极窄、几乎可忽略的尾迹中，说明位错完全被固定，无法扩散进入周围基体。受限的应变场表明活跃塑性区尺寸大幅缩小，合金钝化扩展中尖锐裂纹的能力随之降低。此外，−25 °C 时观察到的大范围 KB 网络在 DBTT 以下几乎消失。脆性裂纹路径附近偶尔观察到的孤立 KB，在几何上受到高度限制，结构作用可忽略；它们无法贡献有意义的塑性功，而只是解理不稳定扩展时高弹性应变能快速释放所诱发的瞬态冲击局部晶格转动。最终，DBTT 以下缺少可动位错及相应 KB，直观验证了位错耗尽状态，并直接决定合金的宏观脆化。

这种转变的微观组织基础及根本起源在于内禀位错动力学。本文的 TEM 观察代表了相应测试条件下多个不同区域中一致出现的典型组织。25 °C 时，变形由灵活的混合位错网络平顺协调，形成典型位错缠结（图 5(d) 和图 S3(a)）。此温度下螺位错与刃位错的迁移率差异较小，多个滑移系容易启动，促进波状滑移和大量位错缠结。然而，在 −100 °C 下，TEM 表征（图 5(a)–(c) 和图 S3(b)）显示位错亚结构发生显著变化：其完全由刚直、长直的 1/2〈111〉 螺位错主导。螺位错迁移率受到强烈抑制后，高迁移率刃位错分量得以滑离，留下长而迟滞的螺位错段；这些螺位错段抑制交滑移并促进平面滑移。低温下热激活不足，限制了扭折对形核及其跨越 Peierls–Nabarro 势垒的迁移 [18,20]。这些被固定的螺位错段加剧裂纹敏感性，并降低低温韧度。因此，高迁移率刃位错和混合位错段迅速滑出晶体，螺位错段则固有地冻结在晶格中，强烈抑制持续位错增殖（图 5(a1)–(c1)）[31]。

Ti3Zr1.5NbVAl0.25 合金中 DBT 的宏观表现虽然与传统 BCC 金属相似，但其微观晶格阻力因多主元特性而被放大。在纯 BCC 金属中，Peierls–Nabarro 势垒形成相对均匀的周期势场。然而，在结构复杂的 MPEA 中，极大的原子尺寸错配和局部化学涨落会为位错运动构建高度崎岖、非均匀的势能曲面 [39,43]。室温下，热激活足够强，灵活的混合位错可以平顺越过这些局部势垒，从而实现稳态滑移并形成典型位错缠结。相反，当温度降至极低温区（−100 °C），可用热能大幅衰减，局部化学涨落的影响随之增强并促进位错钉扎。扭折对形核不仅受到 BCC 晶格对称性的内禀抑制，还会受到这些成分涨落处强烈的局部溶质—位错相互作用的显著抑制。因此，螺位错段深度钉扎在局部势阱中（图 S3(c) 中可见明显局部钉扎点），进一步加剧冻结效应。低温与化学复杂性的独特交互作用解释了为何难熔 MPEA 中位错固定如此显著。

这些被钉扎螺位错无法增殖，导致位错耗尽状态；−100 °C 裂纹尖端无位错的形貌对此提供了证据（图 S3(d)）。根据断裂力学，裂纹钝化与解理之间的竞争取决于从裂纹尖端发射位错相对于断裂原子键的难易程度 [32,33]。近期机理模型指出，BCC 金属中的 DBT 从根本上受位错源效率支配，而位错源效率由螺位错与刃位错之间的迁移率差异决定 [25]。在当前的位错耗尽状态下，材料无法持续发射可动位错流来屏蔽裂纹尖端并松弛高应力三轴度 [26]。低温下，这种迁移率差异会降低位错增殖效率，使协调塑性应变所需的可动位错严重不足，最终触发脆性断裂 [44]。这些固定的螺位错段和无位错尾迹证实，未松弛的裂尖应力会迅速超过晶格内聚强度，导致解理断裂。因此，该 MPEA 的 DBT 由热激活位错滑移受到抑制所支配，证实连续运行的位错源对于维持低温损伤容限必不可少。

### 结论

总之，连续位错滑移对于宏观损伤容限十分重要。单相 BCC Ti3Zr1.5NbVAl0.25 合金的 DBT 受 1/2<111> 螺位错动力学支配。断裂韧度评估显示其 DBTT 为 −38 °C，尽管表观拉伸塑性仍可持续到更低温度。这种差异说明拉伸延性可能无法可靠反映真实 DBT，因此需要严格的断裂韧度测试来评估材料在低温环境中的真实可靠性。温度降低后，Peierls 势垒升高，限制扭折对激活，使位错网络钉扎为不可动的长直螺位错。这些冻结的螺位错加剧裂纹敏感性，导致宏观断裂韧度急剧下降。微观组织冻结严重降低位错源效率；由于无法发射可动位错来屏蔽裂纹尖端，未松弛的三轴应力最终触发脆性解理断裂。

作者贡献：Yun-Zhao Jiang：初稿撰写、可视化、验证、方法学、研究。Zheng-Wang Zhu：验证、资源、研究。Wei-Zhong Han：审阅与编辑、初稿撰写、可视化、验证、监督、项目管理、方法学、研究、经费获取、概念提出。

利益冲突声明：作者声明不存在已知的竞争性经济利益或个人关系，可能影响本文所报告的工作。

致谢：Wei-Zhong Han 感谢国家自然科学基金（项目编号 52625105）及香港城市大学（StUp/NI:9610762）的资助。

补充材料：与本文相关的补充材料可在在线版本中获取，DOI：10.1016/j.scriptamat.2026.117610。

---

## 结果与讨论章节子标题翻译

正文未设置 Results/Discussion 子标题。

---

## 图表题翻译

图 1. Ti3Zr1.5NbVAl0.25 合金在 −196 °C 至 25 °C 范围内的温度相关力学性能。(a) 合金的拉伸工程应力–工程应变曲线。(b) 合金的循环载荷–裂纹口张开位移（CMOD）曲线。(c) 对应的 J 积分阻力（J–R）曲线。(d) 合金断裂韧度、屈服强度和延性随温度的变化。

图 2. 合金断裂韧度试验后断口的 SEM 图像，试验温度分别为 (a) −25 °C、(b) −50 °C、(c) −75 °C 和 (d) −100 °C。

图 3. 不同温度下拉伸断裂试样的 EBSD 图。(a–d) 变形均匀区的反极图（IPF）；(a1–d1) 对应的核平均取向差（KAM）图。(e–h) 颈缩区的 IPF 图；(e1–h1) 对应的 KAM 图。

图 4. 断裂试样中厚度位置处裂纹路径和裂纹尖端周围的组织特征。(a–d) 分别在 −25 °C、−50 °C、−75 °C 和 −100 °C 形成的裂纹 SEM 图像。(a1–d1) 裂纹路径及裂纹尖端邻近区域对应的 IPF 图；(a2–d2) 对应的 KAM 图。

图 5. −100 °C 和 25 °C 下均匀变形区内位错结构的 TEM 图像。(a–c) 在接近 [111] 带轴的双束条件下记录的明场 TEM 图像，衍射矢量分别为 $g=[01-1]$、[101] 和 [110]。(a1–c1) 显示长直螺位错的放大图。(d) 10% 应变下 25 °C 时 {112} 面上的混合位错；(d1) 位错缠结的放大图。

---

## 表题

正文未提供表格标题；文中提及的表 S1 位于补充材料 PDF 之外。

File: 3-summaries-renamed/文献总结 - 跨越成分复杂度的晶界迁移 - 从二元合金到 HEAs 的 MD 研究 - 2026.md
# 文献总结 - 跨越成分复杂度的晶界迁移：从二元合金到高熵合金的分子动力学研究 - 2026

## 文献基本信息

**英文标题**：Grain boundary migration across compositional complexity: A molecular dynamics study from binary alloys to high-entropy alloys

**DOI**：[https://doi.org/10.1016/j.actamat.2026.122762](https://doi.org/10.1016/j.actamat.2026.122762)

**作者**：Kohei Shiotani，Tomoaki Niiyama，Tomotsugu Shimokawa。

**单位**：

- Kohei Shiotani：金泽大学自然科学与技术研究生院机械科学与工程系，日本石川县金泽市角间町 920-1192。
- Tomoaki Niiyama、Tomotsugu Shimokawa：金泽大学科学与工程学院机械工程系，日本石川县金泽市角间町 920-1192。
- Kohei Shiotani 的现单位：日本原子能机构核安全研究中心，日本茨城县东海村白方 2-4，319-1195。

**期刊**：Acta Materialia，文章号 122762（Journal Pre-proof/Corrected proof）。

**日期**：投稿 2026 年 5 月 20 日；返修 2026 年 8 月 16 日；接收 2026 年 9 月 10 日；PDF 未提供在线发表日期。

**开放数据或代码**：PDF 未提供数据或代码链接。MD 使用 LAMMPS，构型可视化与分析使用 OVITO。

---

## 论文内容详细总结

- **研究问题与目标**：晶界迁移决定多晶金属的晶粒长大、组织稳定性及高温力学响应。二元合金中的溶质拖曳可由 Cahn–Lücke–Stüwe（CLS）理论描述；但高熵合金（HEA）的多主元成分复杂性是否仍可由该二元理论解释，尚不明确。本文以分子动力学（MD）和 CLS 理论建立从纯金属、二元合金到等原子五元 HEA 的统一比较。

- **模型设计**：作者采用含 Σ17(530)[001] 对称倾转晶界的 fcc 双晶，比较元素 1 纯金属、元素 1–元素 5 的 8:2 二元合金，以及等原子五元 HEA。元素 1–5 分别对应 Farkas–Caro EAM 势中的 Fe、Ni、Cr、Co、Cu；作者明确指出该势是简化的“玩具模型”，并不完整复现实验 HEA 的材料性质。二元合金中元素 5 的浓度与 HEA 相同，以分离“主偏聚元素浓度”和“成分复杂度”的影响。

- **MD 方法**：在 $0.8T_m$ 下，对约 $1.32\times10^5$ 原子的双晶施加与晶界平面平行的均匀剪切，利用剪切耦合效应驱动迁移。剪切应变率从 $1\times10^6$ 至 $5\times10^8\ \mathrm{s}^{-1}$，对应晶界速度约 $0.07$–$35\ \mathrm{m/s}$。初始构型随机占位且不预平衡，从而专门考察迁移过程中形成的动态偏聚气团。

- **主要 MD 发现**：纯金属的力–速度关系近似线性。二元合金在低速下阻力陡增、中速区近似平台或随速度升高而下降、高速下又近似线性，符合 CLS 溶质拖曳图景。HEA 呈现与二元合金定性相同的力–速度形状：低速时元素 5 向晶界动态偏聚，并被迁移晶界拖曳；这是作者首次在该 HEA 模型中确认的二元式溶质拖曳现象。

- **关键差异**：HEA 在 $V<0.2\ \mathrm{m/s}$ 时的迁移阻力高于二元合金，但元素 5 的动态偏聚幅度和被拖曳距离反而小于二元合金。因此，HEA 的更高阻力不能仅由偏聚强度或溶质拖曳解释。

- **CLS 定量检验**：作者用高斯型、空间非均匀的晶界扩散系数 $D(x)$ 修正 CLS 理论；以 MD 得到的 $C_s$、晶界宽度、$D_{GB}$、相互作用能和晶格常数为输入，仅拟合本征系数 $\lambda$ 与扩散剖面形状参数 $\nu$。二元合金的最优参数为 $(\lambda,\nu)=(4.36\ \mathrm{MPa\cdot s/m},0.303)$，RMSE 为 $4.52\ \mathrm{MPa}$，可重现实验速度范围内的 MD 力–速度曲线；采用常数 $D=D_{GB}$ 则在中速区显著失配。

- **HEA 理论适用性与机制解释**：将 HEA 视为“元素 5 为 20% 溶质、其余元素为溶剂”的准二元体系，并不引入新的拟合参数。CLS 能给出相似的速度依赖，却系统性低估阻力。加入速度无关项 $F_0=32.8\ \mathrm{MPa}$ 后可定量吻合 MD。作者将该项现象学地归因于晶界附近局部成分起伏带来的额外能垒：HEA 的多元素随机占位与位点选择性偏聚会改变局部自由体积、扩散通道和键重排阻力。

- **限制与意义**：$F_0$ 尚缺乏独立定量评价；所用 $D_{GB}$ 来自静止晶界自扩散，并未纳入移动晶界中的速度相关偏聚、局部成分演化和多组元互扩散。尽管如此，研究清楚划分了 HEA 中保留的二元溶质拖曳机制与 CLS 未涵盖的成分复杂度阻力，为多组元晶界迁移理论的扩展指出方向。

---

## 章节翻译

### 摘要

晶界（GB）迁移显著影响结构金属的力学响应，因此对该过程获得机制性理解不可或缺。二元合金中的晶界迁移已在 Cahn–Lücke–Stüwe（CLS）理论框架下得到广泛研究。高熵合金（HEA）由四种以上主元以近等原子比例组成，因其优异的力学性能——包括相较于纯金属和传统二元合金更优的高温强度——近来受到广泛关注，被视为下一代结构材料。然而，HEA 的多组元特性引出了 CLS 理论是否适用的问题，其卓越力学性质背后的机制也尚未被充分理解。为实现从二元合金到 HEA 跨成分复杂度的晶界迁移统一认识，我们采用了将 CLS 框架与晶界迁移分子动力学（MD）模拟相结合的方法。MD 模拟表明，与二元合金模型相似，HEA 模型的晶界迁移阻力因迁移晶界处的动态元素偏聚引起的溶质拖曳而增大。将具有修正溶质扩散剖面的 CLS 理论用于二元合金模型后，模拟迁移阻力与预测结果在定量上吻合。相反，HEA 模型的迁移阻力不能仅由修正后的 CLS 理论定量解释，表明存在附加机制。我们提出，由多组元合金成分复杂性自然产生的晶界附近局部成分不均匀性，是 HEA 特有的、额外且独立的晶界迁移阻力来源。

**关键词**：高熵合金，晶界迁移，偏聚，溶质拖曳，分子动力学。

---

### 引言

大多数结构金属材料均为多晶体，各晶粒由晶界（GB）分隔。晶界可在相邻晶粒间的成分差异或施加的外部应力等驱动力作用下迁移。晶界迁移导致晶粒长大和晶粒消失，从而增大平均晶粒尺寸。由于该过程强烈影响包括强度–延性平衡、高温强度和抗蠕变性在内的力学性质，对晶界迁移的机制性理解至关重要 [1]。

即使少量溶入基体的溶质原子也会显著影响晶界运动，且已发展出多种理论框架描述这些晶界–溶质相互作用 [2, 3, 4, 5, 6, 7, 8, 9, 10]。在二元合金中，晶界迁移通常在 Cahn–Lücke–Stüwe（CLS）模型中处理 [3, 4]；该模型形式化描述了溶质拖曳现象：偏聚至晶界的溶质原子在晶界移动时被一同带动。CLS 理论为大量后续研究提供基础 [5, 6, 7, 8, 9, 10]（第 2 节简要概述 CLS 模型）。溶质拖曳会增大晶界运动阻力，从而抑制迁移并提高组织的高温稳定性。二元合金的溶质拖曳既已通过 CLS 框架在解析上得到证明，也已通过二元稀合金的 MD 模拟在定性上复现 [11]。因而，二元合金晶界迁移的机制现已从 CLS 模型的理论视角和原子尺度模拟两方面得到良好理解。

除在主基体中添加少量合金元素以调控特定力学性质的传统合金设计策略之外，高熵合金（HEA）[12, 13]——即将四种以上元素以近等原子比例混合——近年来受到越来越多的关注 [14, 15, 16, 17, 18, 19]。HEA 的设计理念可同时改善强度和延性 [20, 21, 22]、高温性能 [23, 24] 和抗疲劳性 [25, 26]。HEA 的优异力学行为被归因于若干机制，包括：(i) 多种组元的尺寸失配造成高度畸变晶格，进而改变位错行为 [27, 28, 29, 30, 31]；以及 (ii) 元素偏聚抑制晶界介导的塑性 [32, 33, 34, 35, 36, 37]。此外，HEA 还表现出超过纯金属和常规稀合金的组织特征，包括更慢的晶粒长大速率 [38, 39, 40, 41, 42]、更高的组织热稳定性 [42, 43]，以及迄今报道的最小平均晶粒尺寸 [44]。这些实验观察表明，类似于二元合金，迁移晶界对特定元素的拖曳会阻碍晶界运动，由此稳定组织并促成优异高温强度 [38, 39, 40, 41, 42, 43, 44]。

既有理论研究已尝试建立对多组元合金晶界迁移的全面理解 [7, 10]。尤其是 Taghizadeh 等人 [10] 提出了描述三元合金晶界偏聚和溶质拖曳的广义介观框架。通过显式考虑溶质–溶质相互作用，他们揭示了不但单一或多个元素向晶界偏聚，而且去偏聚（即特定元素在晶界处贫化）均可提高晶界迁移阻力。尽管这些工作推进了对多组元溶质拖曳的理论描述，HEA 中支配晶界迁移的基本机制仍知之甚少。由于 HEA 是成分复杂的多组元体系，其晶界运动阻力可能源于相较二元合金附加或根本不同的机制。因此，最初为二元合金建立的 CLS 理论能否充分描述 HEA 的晶界迁移行为尚不明确。证明 CLS 框架对 HEA 的适用性或其局限性，不仅能厘清其高晶界迁移阻力的起源，也可指导将传统晶界迁移理论扩展至多组元合金。

本研究旨在通过结合 CLS 理论与 MD 模拟，实现从二元合金到 HEA、跨成分复杂度的晶界迁移统一认识。首先，我们对二元合金模型和 HEA 模型进行晶界迁移 MD 模拟，考察两体系间的异同，尤其关注迁移晶界的溶质拖曳。其次，将 MD 模拟得到的关键物理参数纳入，同时调节难以直接由 MD 确定的其余参数，定量验证修正 CLS 理论对二元合金模型 MD 结果的适用性。随后，依据 MD 观察到仅一种元素优先偏聚至晶界，将 HEA 模型视为准二元合金模型，把 CLS 理论应用于模拟数据并评估其适用性。最后，我们讨论 CLS 理论描述 HEA 晶界迁移时的局限，特别关注导致所观察偏差的因素。

---

### 方法

既有原子尺度研究考察了 fcc 金属中 Σ17(530)[001] 晶界（晶界取向差角 $\theta=61.93^\circ$）的迁移机制 [45]，以及纯金属和二元稀合金中晶界迁移阻力的速度依赖性 [11]。为将 HEA 中的晶界迁移行为与这些先前工作比较，我们构建了含同一 Σ17(530)[001] 晶界的双晶模型。模拟胞元沿 $x$、$y$、$z$ 方向的尺寸分别为 $l_x=38\ \mathrm{nm}$、$l_y=6.5\ \mathrm{nm}$ 和 $l_z=6.3\ \mathrm{nm}$，约含 $1.32\times10^5$ 个原子。采用 Farkas 和 Caro [46] 开发的嵌入原子法（EAM）势描述等原子五元 HEA 模型。该势针对五个组元 Fe、Ni、Cr、Co 和 Cu 的晶格常数、弹性常数及晶格应变大小的实验和第一性原理数据拟合。作者明确警告，该势是不能忠实再现真实 FeNiCrCoCu 基 HEA 全部材料性质的“玩具模型” [46]。因此，本文将所用合金称作简化模型，并将五种元素分别标记为 $\alpha=1,2,\ldots,5$（依次为 Fe、Ni、Cr、Co、Cu）。

本文考察三种材料体系：(i) 仅由元素 1 构成的纯金属模型；(ii) 元素 1 和元素 5 以 8:2 比例组成的二元合金模型；(iii) 等原子五元 HEA 模型。既往模拟显示，在 HEA 模型中只有元素 5 强烈偏聚至晶界，而元素 1 在晶界区贫化 [37, 47]。据此，元素 5 被确定为控制本 HEA 模型晶界偏聚行为的主要偏聚元素。因而构建元素 1–元素 5 的二元合金，使元素 5 浓度与等原子 HEA 相同；预期其会形成明显偏聚气团，是将 CLS 理论 [3, 4] 预测与 Koju 和 Mishin [11] 的 MD 结果进行检验的理想参照体系。仅含元素 1 的纯金属也作为合金模型的参照进行模拟。这三类材料使我们能够：(a) 直接比较既有二元合金研究；(b) 系统评估元素 5 加入纯金属后如何改变晶界迁移；(c) 在保持主要偏聚元素浓度不变时，评估添加元素 2–4 以形成 HEA 的进一步影响。因此，该系列模型经过刻意设计，以分离溶质浓度和成分复杂度的效应。

初始原子构型通过将每种元素随机分配至双晶胞元晶格位点生成，HEA 模型见图 2。应注意，随机构型生成后未进行平衡。这样做是因为本文目标为研究晶界迁移期间形成的动态偏聚气团；若在施加剪切变形前平衡，就会在晶界引入平衡偏聚态，而本文关注的是自最初随机固溶体构型出发、在晶界迁移期间出现的速度相关偏聚。

分析条件遵循 Koju 和 Mishin [11] 的方法。所有晶界迁移模拟均在 $T=0.8T_m$ 下进行，其中 $T_m$ 为材料熔点。纯金属、二元合金和 HEA 模型对应的温度分别为 2850 K、2550 K 和 2090 K [44]。首先在 $x$、$y$、$z$ 方向施加周期性边界条件。随后，在上述温度下，于三个方向法向应力分量均为零的等温等压（NPT）系综中松弛体系。沿 $x$ 轴模拟胞元两端宽度为 $l_c=1.5\ \mathrm{nm}$ 的原子层被刚性固定；其余原子随后在正则（NVT）系综中平衡。以恒定剪切应变率 $\dot\gamma_{xz}$ 向整个胞元施加平行于晶界平面的均匀剪切变形，直至剪切应变 $\gamma_{xz}=0.35$，由剪切耦合效应驱动晶界迁移 [45]。当不存在晶界滑移时，迁移速度 $V$ 理论上与施加剪切应变率成正比：

$$
V=\frac{\dot\gamma_{xz}(l_x-2l_c)}{\beta},
$$

其中 $\beta$ 为仅取决于晶界取向差角 $\theta$ 的耦合因子。对研究的 Σ17(530)[001] 晶界，$\beta=0.5$ [11, 45]。通过将 $\dot\gamma_{xz}$ 从 $1\times10^6\ \mathrm{s}^{-1}$ 系统改变至 $5\times10^8\ \mathrm{s}^{-1}$，诱导了 $0.07$–$35\ \mathrm{m/s}$ 的晶界迁移速度。瞬时晶界位置定义为沿迁移方向的原子势能剖面达到最大值时的 $x$ 坐标；以该坐标为中心、宽度 1 nm 的原子层内原子被识别为组成晶界的原子。

MD 模拟使用开源 MD 程序 LAMMPS（Large-scale Atomic/Molecular Massively Parallel Simulator）[48] 实施。原子构型随后使用 OVITO（Open Visualization Tool）可视化和分析 [49]。

---

### 结论

本研究旨在借助最初为二元合金开发的 Cahn–Lücke–Stüwe（CLS）理论和 MD 模拟，实现从二元合金到高熵合金（HEA）的、跨成分复杂度的晶界（GB）迁移统一认识。所得结果概括如下。

- 本文的晶界迁移 MD 模拟首次揭示，HEA 模型中迁移阻力对晶界速度的依赖性在定性上与二元合金模型相同。此外，在低迁移速度下，HEA 模型呈现二元合金模型中已有报道的溶质拖曳现象。
- HEA 模型发生溶质拖曳时，其迁移阻力大于二元合金模型。相反，二元合金模型中的动态晶界偏聚程度以及偏聚原子被迁移晶界拖曳的距离，均大于 HEA 模型。这些发现表明，除动态偏聚和溶质拖曳外，其他因素也会贡献于 HEA 的迁移阻力。
- 纳入修正溶质扩散剖面、相关物理参数和可调系数的 CLS 模型，可定量描述二元合金模型的晶界迁移阻力，证明 CLS 理论对二元合金的准确性。
- 通过将 HEA 模型视作准二元合金模型，我们应用 CLS 理论并评估了其适用性。CLS 框架无法定量描述 HEA 模型的迁移阻力，表明除溶质拖曳外必有其他机制在起作用。
- 将与成分复杂度有关、速度无关的阻力项纳入 CLS 模型后，可定量描述 HEA 中的晶界迁移阻力。这与如下假说一致：HEA 的高阻力至少部分源于晶界附近的成分不均匀性。

---

## 结果与讨论章节子标题翻译

- 4. 结果
    - 4.1. 晶界位移的时间演化
    - 4.2. 力–速度关系
    - 4.3. 动态晶界偏聚
    - 4.4. 晶界溶质拖曳
- 5. 讨论
    - 5.1. CLS 理论的参数确定与调整
    - 5.2. CLS 理论对二元合金模型的适用性
    - 5.3. CLS 理论对 HEA 模型的适用性
    - 5.4. 成分复杂度对晶界迁移的影响
        - 晶界扩散系数剖面
        - 晶界邻近区域的成分不均匀性

---

## 图表题翻译

图 1：CLS 理论 [3, 4] 预测的晶界迁移所需驱动力 $F(=F_i+F_d)$ 随晶界迁移速度 $V$ 的变化。$F_i$ 和 $F_d$ 分别表示不存在和存在偏聚至晶界的原子拖曳时晶界迁移所需的力。参数 $\lambda$ 与无溶质拖曳时的晶界迁移率成反比，定义为 $F_i$ 对 $V$ 的斜率，即 $\lambda=dF_i/dV$。

图 2：用于晶界迁移模拟的双晶 HEA 模型示意图。五种元素 $\alpha$（$\alpha=1,2,\ldots,5$）以不同颜色区分。还显示了 Σ17(530)[001] 晶界的原子结构；红色和蓝色原子位于垂直于 [001] 方向的相邻堆垛平面上。

图 3：在剪切应变率为 (a) $10^6\ \mathrm{s}^{-1}$、(b) $10^7\ \mathrm{s}^{-1}$ 和 (c) $10^8\ \mathrm{s}^{-1}$ 时，晶界位移 $d_{GB}$ 的时间演化。未获得纯金属模型在 $10^6\ \mathrm{s}^{-1}$ 下的数据。实际晶界速度 $V$ 由剪切应变 $0.05$ 至 $0.35$ 区间内数据的线性拟合求得。

图 4：纯金属模型、二元合金模型和 HEA 模型中，晶界迁移所需驱动力 $F$ 随晶界迁移速度 $V$ 的变化。力以各模型的剪切模量 $G$ 归一化。插图给出了合金模型在低速和中速区的 $F/G$–$V$ 关系。

图 5：二元合金模型 (a) 和 HEA 模型 (b) 的晶界元素浓度相对体相浓度的偏差 $\Delta c_\alpha$ 随晶界迁移速度 $V$ 的变化。正值（$\Delta c_\alpha>0$）表示元素 $\alpha$ 向晶界偏聚。

图 6：(a) 在不同速度下，晶界由蓝色虚线所示位置迁移至橙色虚线所示位置时，纯金属模型、二元合金模型和 HEA 模型中 1 nm 厚晶体区域内原子的分布。为清晰起见，未显示该区域外原子。(b) 对纯金属模型、二元合金模型和 HEA 模型，迁移晶界引起的每种元素平均位移 $d_x$ 随迁移速度 $V$ 的变化。正值（$d_x>0$）表示该元素被迁移晶界拖曳。

图 7：(a) 当 $\nu=0.3$、$0.6$ 和 $0.9$ 时的溶质原子扩散系数剖面。晶界中心对应 $x/\delta=0$，晶界区域定义为 $|x|/\delta\leq1$，因而晶界宽度为 $2\delta$。(b) 由式 (7) 描述的 $\nu$ 与 $\xi$ 的关系。

图 8：二元合金模型中，MD 模拟获得的 $F$–$V$ 关系与 CLS 理论预测的比较。插图显示了每组参数 $(\lambda,\nu)$ 下 MD 和 CLS 的晶界迁移阻力均方根误差（RMSE）$\varepsilon$。最小误差（$\varepsilon=4.52\ \mathrm{MPa}$）出现在 $(\lambda,\nu)=(4.36,0.303)$。还绘制了本征力 $F_i(=\lambda V)$ 以及 Cahn 晶界扩散系数剖面条件（$D=D_{GB}=\mathrm{const.}$）下的 $F$–$V$ 关系。

图 9：HEA 模型中，MD 模拟的 $F$–$V$ 关系与 CLS 理论预测的比较。红色虚线表示采用与二元合金模型相同拟合参数 $(\lambda,\nu)=(4.36,0.303)$ 的 CLS 预测。橙色虚线表示在加入速度无关力 $F_0=32.8\ \mathrm{MPa}$ 时，MD 与 CLS 间 RMSE 最小。

图 10：1 K 下 Σ17(530)[001] 晶界各原子位点的元素浓度。利用中心对称参数（CSP）[57] 识别的晶界位点，按 Voronoi 剖分得到的体积升序编号 [58]。

图 A.11：二元合金模型 (a) 与 HEA 模型 (b) 的晶界–溶质相互作用能剖面。空心符号表示原始数据，蓝线表示移动平均，红线表示拟合曲线。

---

表 1：用于二元合金模型和 HEA 模型 CLS 理论的典型参数值。

表 A.2：二元合金模型和 HEA 模型的最小相互作用能 $E_0$ 及其标准偏差。

表 A.3：二元合金模型和 HEA 模型的晶界区域半宽度 $\delta$ 及其标准偏差。

表 B.4：厚度为 0.7 nm 的晶界中元素 5 的晶界扩散系数 $D_{GB}$ 及其标准偏差，分别针对二元合金模型和 HEA 模型。

表 C.5：宽度为 0.7 nm 的晶界中元素 5 的浓度 $C_s$ 及其标准偏差，分别针对二元合金模型和 HEA 模型。

File: 3-summaries-renamed/文献总结 - 轻质正交相强化 TiZrVNbAl 多组元金属间化合物合金具有良好室温延性和高温强度 - 2023.md
# 文献总结 - 轻质正交相强化 TiZrVNbAl 多组元金属间化合物合金具有良好室温延性和高温强度 - 2023

## 文献基本信息

- 英文原文标题：A lightweight orthorhombic-phase strengthened TiZrVNbAl multicomponent intermetallic alloy with promising ambient ductility and high-temperature strength
- 中文标题翻译：轻质正交相强化 TiZrVNbAl 多组元金属间化合物合金具有良好室温延性和高温强度
- DOI 链接：https://doi.org/10.1016/j.msea.2023.144644
- 作者：Xutao Wang, Tianxiang Li, Liang Wang, Ke Jin, Benpeng Wang, Yunkai Li, Shihai Sun, Yunfei Xue
- 期刊：Materials Science & Engineering A
- 卷期与文章号：865 (2023) 144644
- 投稿日期：2022 年 11 月 24 日
- 返修日期：2023 年 1 月 8 日
- 接收日期：2023 年 1 月 12 日
- 在线发表日期：2023 年 1 月 13 日
- 数据/代码链接：论文未列出独立数据或代码仓库；Data availability 声明为“Data will be made available on request.”；补充数据可通过 DOI 页面获取：https://doi.org/10.1016/j.msea.2023.144644

## 文献总结

### 研究背景

本文面向航空航天、高速交通和海洋工业等对轻质高温结构材料的需求。作者指出，低密度高温合金可提高燃料效率，但新型轻质高温合金如钛铝基金属间化合物和金属间化合物基复合材料仍面临室温延性不足的问题。

高熵合金或多组元合金的设计理念为高性能合金探索提供了更宽的成分空间。多主元元素可引起严重晶格畸变并阻碍位错运动，从而提高强度；高熵效应和迟滞扩散动力学也有利于高温结构稳定性。作者特别关注含 Al、Ti、V、Zr、Nb 等相对轻质元素的有序 BCC 结构 B2 多组元合金，因为有序相通常具有较强原子键合和更紧密的原子堆垛，可限制原子迁移并提高高温强度与稳定性。

已有 B2 体系多组元合金具有较好的高温性能和较低密度，但室温延性仍不足。另一方面，Ti2AlNb 合金中的正交结构 O 相与 B2 相具有良好相容性，有助于保持塑性，同时具有高强度和热稳定性，可在高温下起强化作用。本文据此设计 O 相强化的非等原子 TiZrVNbAl 多组元金属间化合物合金。

### 合金设计与实验路线

作者制备 400 g 非等原子 TiZrVNbAl 多组元金属间化合物合金铸锭。铸锭经 1000 °C 固溶 1 h 后水淬，记为 1000T，以获得元素分布均匀的单相结构；随后分别在 800 °C、780 °C 和 760 °C 时效 8 h 后水淬，记为 800A、780A 和 760A，以获得不同含量的 O 相析出物。

合金密度通过阿基米德排水法测得为 5.2 g/cm3。室温拉伸试样为平板狗骨形，标距尺寸为 10 mm × 3.14 mm × 1 mm；室温拉伸和高温压缩应变速率均为 0.001 s−1。微观组织主要通过 SEM-BSE、TEM、SAED、EDS、HR-TEM、XRD 等手段表征。

### 相组成与显微组织

XRD 结果显示，时效 TiZrVNbAl 合金均出现 B2 峰，并检测到 Ti2AlNb 型 O 相的次要衍射峰，说明时效过程中发生 B2→O + B2 相变。随时效温度降低，O 相衍射峰强度逐渐增强，表明 O 相含量增加。

800A 试样的 B2 相晶格参数约为 0.33 nm。作者认为，时效后 B2-(110) 峰向低角度移动意味着晶格常数增大，反映较大原子尺寸的 Zr 作为替位原子进入 B2 晶格的元素含量增加。O 相晶格参数由 XRD 和 Powdercell 软件确定为 a = 0.58 nm、b = 0.96 nm、c = 0.47 nm。

SEM-BSE 显示，1000T 固溶态试样为典型等轴晶，晶界附近元素分布均匀，表明其为单相结构。时效态试样中出现大量针状析出物，呈细 Widmanstatten 结构分布。结合 XRD，作者将这些针状析出物确定为 O 相。图像分析估算 800A、780A、760A 的 O 相体积分数分别约为 28.6 ± 1.6%、41.1 ± 0.5% 和 47.1 ± 0.5%。随时效温度降低，O 相含量提高且尺寸减小；800A 中 O 相平均宽度和长度约为 0.67 ± 0.15 μm 和 5.68 ± 2.06 μm，而 760A 中降至 0.43 ± 0.11 μm 和 3.54 ± 1.63 μm。

TEM-EDS 显示，O 相中 Ti 和 Al 明显富集，Nb 和 V 贫化；O 相成分约为 Ti 53.0 at.%、Al 23.9 at.%、Nb 14.6 at.%、Zr 和 V 合计 8.5 at.%。B2 基体仍为含五种元素的多组元金属间化合物基体。作者指出，Nb 和 V 等 β 稳定元素掺入 B2 基体可能有利于延性。

O 相与 B2 基体保持 Burgers 取向关系，即 $(110)_{B2}//(001)_O$，$[111]_{B2}//[110]_O$。B2-(110) 和 O-(001) 的晶面间距分别约为 0.234 nm 和 0.469 nm，说明界面具有低错配和半共格特征。作者认为这种低错配界面提高位错滑移传递概率，并降低两相之间的应力集中。

### 力学性能

室温拉伸结果显示，800A 试样屈服强度约 890 MPa，极限拉伸强度约 950 MPa，延伸率约 14%。随着 O 相体积分数增加，拉伸强度明显提高，表明 O 相具有良好强化效果。760A 试样屈服强度约 980 MPa，极限拉伸强度约 1075 MPa，同时仍具有约 8% 的拉伸延伸率。作者将该强度提升归因于 O 相尺寸细化和体积分数增加带来的析出强化增强。

高温压缩结果显示，800A、780A 和 760A 在 600 °C 至 800 °C 下均表现出高温承载能力，其中高 O 相含量的 760A 具有最高屈服强度和流动应力，进一步证明 O 相的强化作用。所有试样在 600 °C 变形时，在约 30% 真应变之前表现出应变硬化，随后应力随应变增加逐渐下降；而 700 °C 和 800 °C 变形试样在屈服后明显出现应变软化。

该合金在室温下具有约 171.2 MPa g/cm3 的比拉伸屈服强度，在 800 °C 下具有约 62.3 MPa g/cm3 的比压缩强度。与文献中 Ti2AlNb 合金、BCC/B2 高熵合金、含 O 相高熵合金和镍基高温合金比较，作者认为该 MCIA 兼具优异室温塑性和高温比强度。

### 断裂与变形机制

800A 的室温拉伸断口显示混合沿晶和穿晶断裂特征。宏观裂纹位于晶粒交汇处，作者认为 B2+O 双相结构对裂纹具有钝化作用。裂纹附近可见圆形细小韧窝，表明材料具有较高延性。O 相和 B2 相之间观察到滑移相容性，且 O/B2 界面裂纹较少，说明两相具有良好协同变形能力。断口正面形貌显示韧窝和解理小面混合分布：韧窝主要位于 B2 基体，解理台阶主要位于 O/B2 相界面附近。

在约 2% 应变下，800A 表面出现跨越 O 相的、间距较大的滑移线，表明 O 相和 B2 相在塑性变形初期均发生塑性变形。TEM 进一步显示 B2 基体中存在大量弯曲线状位错和多重位错相互作用，界面附近位错缠结和塞积说明 O/B2 界面对位错有阻碍作用。O 相中通过 TEM-SAED 和 HR-TEM 的 IFFT 图像识别出大量层错，表明 O 相可通过激活层错发生塑性变形。层错束厚度约 4 nm，间距低于 140 nm，可限制位错运动方向并促进位错累积，从而贡献加工硬化。

在约 10% 应变下，试样中出现大量间距更小、长度更短的平行滑移线，说明 O 相和 B2 相之间的位错滑移相互作用增强。B2 基体中的滑移迹线可穿透 O 相，这有助于降低界面附近应力积累。基体中还出现明显波状滑移，指示扭折或交滑移机制。作者认为，O/B2 界面的特定取向关系和接近 2 倍的晶面间距关系，使 O 相能够与 B2 基体共享滑移面，并通过位错剪切表现出较低界面能。这种滑移传递有助于协同变形、降低应力集中并推迟开裂。

双束 TEM 分析表明，B2 相中既存在 $b = a<001>$ 位错，也存在 $b = a<111>$ 位错。因此，塑性由 $b = a<111>$ 和 $b = a<001>$ 位错的平面滑移与波状滑移共同控制。其中 B2 的 $<111>$ 位错可剪切穿过 O 相，而 B2 的 $<001>$ 位错被 O 相阻碍。作者据此认为，该合金塑性来源于 B2 相中充分的滑移激活以及 O/B2 界面对位错的高传递概率。

高温变形后 TEM 显示，在 600 °C 变形区域存在高密度位错，位错滑移可能是 B2 基体高温变形的主导模式。O 相中也存在位错和层错，说明 O 相具有高变形抗力。大量界面能够阻碍位错运动并提供硬化，因此 600 °C 下约 0.4 应变后未出现明显应变软化。相比之下，800 °C 变形合金出现明显流动应力软化，作者将其归因于位错热激活、位错相互作用、位错湮灭以及再结晶促进屈服后的应变软化。与此同时，O 相在 600 °C 和 800 °C 下均可促进界面附近位错累积，证明其对高温强化有效。

### 主要结论意义

本文证明，通过在多组元 B2 金属间化合物基体中引入弥散微米级 O 相析出物，可在轻质 TiZrVNbAl 合金中实现室温延性和高温强度的协同提升。其关键并非单纯提高第二相含量，而是 O 相与 B2 基体之间的低错配、半共格界面和 Burgers 取向关系，使强化相同时具备位错阻碍和滑移传递能力。

该工作为发展轻质、可变形、高温承载的多组元金属间化合物合金提供了实验依据，也说明 Ti2AlNb 型 O 相强化思路可扩展到非等原子 Ti-Zr-V-Nb-Al 多组元体系。

## 摘要翻译

工业应用需要具有良好室温延性、高的升温强度和低密度的高温合金。本文开发了一种新型轻质 TiZrVNbAl 多组元金属间化合物合金，其具有良好的室温延性和高温强度组合。所设计合金由多组元 B2 金属间化合物基体和弥散的微米级正交相（O 相）析出物组成。多组元 B2 金属间化合物基体可通过 $b = a<111>$ 和 $b = a<001>$ 位错的平面滑移与波状滑移的混合发生塑性变形，而 O 相通过产生位错和层错发生变形。此外，在升高温度（600 °C–800 °C）下，O 相可通过阻碍位错运动有效贡献强度。因此，TiZrVNbAl 合金在室温下表现出约 14% 的大延伸率、约 171.2 MPa g/cm3 的高比拉伸屈服强度，并在 800 °C 下表现出约 62.3 MPa g/cm3 的高比压缩强度。本结果将为轻质延性高温合金的发展提供新的认识。

## 引言翻译

轻质高温合金的发展对航空航天、高速交通和海洋工业具有关键重要性，因为轻质高温合金可显著提高燃料效率 [1–3]。迄今为止，人们已经进行了大量努力来发展新型高温合金，例如低密度钛铝基金属间化合物（Ti–Al、Ti3Al）和金属间化合物基复合材料 [4–7]。然而，良好的室温延性仍然是这些新兴高温合金中难以实现的挑战之一，而这种缺点限制了它们的应用。因此，迫切需要发展新的轻质高温合金。

近年来提出的高熵合金（HEAs）冶金设计，也称为多组元合金体系，通过使用五种或更多主组元而不是单一主元素，革新了传统合金设计策略 [8,9]，这为探索高性能合金提供了更宽广的化学成分空间。一方面，多主元元素的存在可导致严重晶格畸变，阻碍位错运动并进一步提高强度 [7,10]。另一方面，高熵合金中的高熵效应和迟滞扩散动力学可增强高温结构稳定性 [11]。基于多组元设计理念，含有相对轻质元素（例如 Al、Ti、V、Zr、Nb 等）的有序 BCC 结构（B2）多组元合金因具有高比强度而受到频繁研究。这些有序相通常表现出原子之间更强的键合和更紧密的堆垛，这限制了原子迁移，减缓扩散过程，并赋予它们高温强度和稳定性 [12–17]。最近，许多研究集中于发展 B2 体系多组元合金，例如 AlMo0.5NbTa0.5TiZr、Al–Ti–V–Cr 和 Al–Nb–Ti–V-Crx/Zrx，其密度处于 5.0–7.4 g/cm3 范围内。虽然这些典型合金具有优异的高温性能，但它们仍缺乏足够的室温延性 [13–16]。过去关于 Ti2AlNb 合金的研究已经证明，正交结构相（O 相，Cmcm 空间群）不仅可与 B2 相表现出良好相容性以保持良好塑性，而且具有高强度和热稳定性，可在高温下用于强化 [18–23]。

在本工作中，开发了一种新的 O 相强化非等原子 TiZrVNbAl 多组元金属间化合物合金（MCIA）。通过对微观组织和相组成的表征，发现 TiZrVNbAl MCIA 在时效处理后由多组元 B2 基体和弥散的微米级 O 相析出物组成。多组元 B2 和 O 相在室温拉伸载荷下表现出良好的塑性变形能力，而 O 相在升高温度下表现出良好的变形抗力。因此，在 TiZrVNbAl MCIA 中实现了室温拉伸延性和高温强度之间更好的协同。相应的强化、变形和断裂机制得到了系统研究。

## 方法翻译

400 g 非等原子 TiZrVNbAl MCIA 铸锭通过在氩气气氛下、尺寸为 Φ60 mm × 60 mm 的水冷铜坩埚中真空悬浮熔炼高纯度（>99.9 wt%）Ti、Zr、V、Nb、Al 金属制备，并且铸锭至少重熔三次以获得均匀铸锭。铸态铸锭在 1000 °C 固溶处理 1 h，随后水淬（命名为 1000T），以获得具有均匀元素分布的单相结构；并在 800 °C、780 °C 和 760 °C 时效 8 h，随后水淬，以获得具有不同含量的 O 相析出物（分别命名为 800A、780A 和 760A）。本工作中 TiZrVNbAl MCIA 的密度通过阿基米德排水法测得为 5.2 g/cm3。用于拉伸测试的平板狗骨形样品从处理后的样品中切取，其标距尺寸为 10 mm × 3.14 mm × 1 mm。室温拉伸测试在万能试验机（Instron 5966）上以 0.001 s−1 的应变速率进行。高温压缩测试使用 Gleeble 3500 热模拟机，以 0.001 s−1 的应变速率在 Φ6 mm × 9 mm 样品上进行。

合金的微观组织使用配备背散射电子探测器（BSE）的扫描电子显微镜（SEM；Quanta, FEG650）研究。对于微观组织观察，合金依次抛光，并在室温下用 4 vol% HNO3 + 16 vol% HF + 80 vol% H2O 溶液腐蚀。析出物的尺寸和分数使用 Image-Pro Plus 6.0 软件从至少五张 SEM 图像中测量。透射电子显微镜（TEM）图像和电子衍射图样通过配备选区电子衍射（SAED）和能量色散 X 射线谱（EDS）的 FEI Tecnai G2 F20 获得。用于 TEM 研究的样品通过离子减薄设备制备。X 射线衍射（XRD）实验使用 Rigaku SmartLab Advance 衍射仪进行，衍射角范围为 20° 至 80°。

## 结论翻译

总之，我们开发了一种新型轻质（正交相）O 相强化 TiZrVNbAl MCIA，其具有室温延性和高温强度的良好协同。所开发的 MCIA 表现出高比屈服强度（约 171.2 MPa g/cm3）、可观的均匀延伸率（约 14%）以及良好的升温强度（800 °C 下约 62.3 MPa g/cm3）。B2 基体的塑性变形由 $b = a<111>$ 和 $b = a<001>$ 位错的平面滑移与波状滑移的混合控制。O 相可有效提高位错运动阻力以实现硬化，但更重要的是，它能够产生层错，并为塑性提供高位错滑移传递概率。此外，O 相还可在高温压缩下有效阻碍位错运动并贡献强化。因此，MCIA 不仅表现出比已报道典型 BCC/B2 高熵合金和镍基高温合金更高的比高温强度，而且表现出接近于经复杂热变形加工的已报道 Ti2AlNb 合金的良好室温延性。这些发现提供了一种有前景的 O 相强化 B2 基 MCIA，其具有适用于高温应用的良好室温延性。

## 结果/讨论章节子标题翻译

- 3. Results：结果
- 3.1. Microstructure after heat treatments：热处理后的微观组织
- 3.2. Room-temperature and high-temperature mechanical properties：室温与高温力学性能
- 3.3. Fracture morphology：断裂形貌
- 4. Discussion：讨论

## 图题和表题翻译

图 1. 不同时效温度下 TiZrVNbAl MCIA 的 XRD 图谱。

图 2. 固溶态和时效态 TiZrVNbAl MCIA 的 BSE 图像：（a）固溶态 MCIA（下方插图显示晶界附近的元素分布），（b）800A MCIA，（c）780A MCIA，（d）760A MCIA，（e）析出相的定量尺寸分析。

图 3. 800A MCIA 的 TEM 分析：（a）800A MCIA 的 TEM 明场（BF）图像，（b）EDS 面分布显示基体和析出物中的元素分布，（c）析出物和基体的 TEM-EDS 定量分析，（d）来自 O 相 Z = [110] 晶带轴的 B2/O 界面的 TEM-SAED 图样，（e）B2/O 界面的 IFFT HR-TEM 图像，（f）B2 相和 O 相取向关系示意图（蓝色代表 B2 相，橙色代表 O 相）。

图 4. TiZrVNbAl MCIA 的室温拉伸和高温压缩行为：（a）工程拉伸应力-应变曲线，（b）三种合金的高温压缩真应力-真应变曲线。

图 5. 800A 试样室温拉伸后的断裂表面：（a–c）为断口附近的样品表面，（d–f）为断裂表面，（a）和（d）为低倍图像，（b）（c）和（e）（f）分别为（a）和（d）中的高倍图像，显示 B2 基体中的韧窝。

图 6. 不同应变后 800A 试样的微观组织演化：（a）应变约 2% 的 800A 试样低倍 SEM 图像，（b–c）应变约 2% 试样的 TEM-BF 图像，（d）IFFT 图像显示（c）中的层错，（e）和（f）应变约 10% 的 800A 试样低倍和高倍 SEM 图像，（g）和（h）应变约 10% 试样的低倍和高倍 TEM-BF 图像，下方插图分别显示 B2 基体和 O 相的 TEM-SAED 结果。（i）位错与 O 相相互作用示意图，T 代表 B2 基体和 O 相中的位错。

图 7. 使用 B2 相中的双束衍射进行位错识别：（a）HAADF 图像，（b）–（d）不同 g 矢量下的图像。红色和蓝色箭头分别代表 $b = a<001>$ 和 $b = a<111>$ 位错。

图 8. 800A MCIA 的高温变形微观组织：（a）和（b）800A 试样在 600 °C 下变形至 50% 应变后的低倍和高倍 BF 图像，（c）（b）中 HR-TEM 图像显示 O 相中的层错，（d）800A 试样在 800 °C 下变形至 10% 应变后的 TEM-BF 图像，（e）800A 试样在 800 °C 下变形至 50% 应变后的 TEM-BF 图像，（f）（e）中相界面附近以 $<111>_{B2}$ 为晶带轴的 TEM-SAED 图样。

图 9. 本工作与参考文献中力学性能的比较：（a）已报道 Ti2AlNb 合金和高熵合金的比屈服强度与拉伸延伸率 [25,32,37,40–45]，星形代表本工作 MCIA；（b）已报道典型高温合金和高熵合金的高温比屈服强度 [1,10,47–50]。

## 用户指定部分翻译：第 3 节 Results 和第 4 节 Discussion

### 3. 结果

#### 3.1. 热处理后的微观组织

时效 TiZrVNbAl MCIA 的 XRD 结果如图 1 所示。所有试样均显示出一组 B2 峰（有序 B2 基体可通过补充材料图 S1 中进一步的 TEM-SAED 识别），并且在 Jade 6.0 软件中检测到被识别为 Ti2AlNb 型 O 相（Cmcm 空间群）的额外一系列弱峰，表明第二相发生析出。相指数在 CrystalMaker 软件中使用 ICSD#105526（O 相）和 ICSD#108633（B2）进行识别。随着时效温度降低，O 相衍射图谱的强度逐渐增加，表明 O 相含量增加。时效处理后，B2-(110) 衍射峰位置趋向于向较低值移动，暗示晶格常数增大，并且 800A 试样的 B2 相晶格参数被确定为约 0.33 nm。较大的晶格常数表明，具有较大原子尺寸的 Zr 作为替位原子进入 B2 晶体晶格的元素含量增加。O 相的晶格参数由 XRD 结果通过 Powdercell 软件确定为 a = 0.58 nm、b = 0.96 nm 和 c = 0.47 nm。

固溶态和时效态 TiZrVNbAl MCIA 的 BSE 图像如图 2 所示。在 1000T 试样中可以发现典型等轴晶（图 2a），图 2a 下方插图显示晶界附近元素分布均匀，表明其为单相结构。而在时效态试样中（图 2b–d），可以观察到大量针状析出物，它们以细 Widmanstatten 结构形式分布 [24]。结合 XRD 结果（图 1），可以推断这些针状析出物为 O 相结构，表明时效过程中发生了 B2→O + B2 相变。此外，O 相尺寸的定量分析如图 2e 所示。通过图像分析估算，800A、780A 和 760A 试样中 O 相体积分数分别约为 28.6 ± 1.6%、41.1 ± 0.5% 和 47.1 ± 0.5%。该分数随时效温度降低而增加，这与 XRD 图谱中 O 相强度变化一致（见图 1）。800A 中 O 相的平均横向尺寸（宽度）和纵向尺寸（长度）分别为约 0.67 ± 0.15 μm 和 5.68 ± 2.06 μm。形状变化可能与相对于横截面表面的不同取向有关（即所谓体视学效应）。时效温度降低导致 O 相尺寸显著减小，760A 试样中 O 相尺寸降至 0.43 ± 0.11 μm（宽度）和 3.54 ± 1.63 μm（长度）。

此外，作者对 800A MCIA 进行了基于 TEM 结合 EDS 的成分分析。图 3a 显示了相应的均匀分布针状 O 相，其与基体之间具有清晰平直的界面。MCIA 的元素分配行为以单个元素面分布的形式进行了定性和定量研究。图 3b 清楚显示，Ti 和 Al 原子强烈分配到 O 相中，而 Nb 和 V 原子在 O 相中贫化。此外，通过 TEM-EDS 面分布结果可以发现，基体为含所有五种元素的多组元 B2 金属间化合物基体，并且 O 相成分被确定为 Ti 约 53.0 at.%、Al 约 23.9 at.%、Nb 约 14.6 at.%、Zr 和 V 合计约 8.5 at.%。对于传统 Ti2AlNb 合金，关于其他过渡族元素掺杂进入 O 相以替代 Ti 或 Nb 的报道很少 [25–27]。显然，Nb 和 V 等 β 稳定元素被掺入 B2 基体中，这可能有利于延性 [19,22]。通过混合高含量有序化元素 Al 以及 β 稳定元素 Nb、V 和 Zr，作者成功地在多组元 B2 基体中引入了 O 相。此外，图 3d 和 e 显示了相界面的 TEM-SAED 图样和反快速傅里叶变换（IFFT）高分辨 TEM（HR-TEM）图像。显然，O 相和 B2 基体保持 Burgers 取向关系（BOR），即 $(110)_{B2}//(001)_O$，$[111]_{B2}//[110]_O$ [23,24]。B2-(110) 和 O-(001) 的晶面间距分别被确定为约 0.234 nm 和约 0.469 nm，证实其具有低错配特征和半共格界面（图 3e）。这种低错配界面确保位错滑移传递具有高概率，并降低两相之间的应力集中。

#### 3.2. 室温与高温力学性能

图 4 总结了 TiZrVNbAl MCIA 的室温拉伸性能和高温压缩性能。800A 试样表现出约 890 MPa 的屈服强度、约 950 MPa 的极限拉伸强度和约 14% 的延伸率（图 4a）。所有试样在拉伸加载过程中均表现出良好的加工硬化能力。可以发现，随着 O 相分数增加，拉伸强度明显增加，表明 O 相具有良好的强化效果。760A 试样显示出更高的屈服强度（约 980 MPa）和极限拉伸强度（约 1075 MPa），同时仍具有可观的约 8% 拉伸延伸率。这种强度提高可归因于 O 相尺寸细化和分数增加导致的析出强化增强。图 4b 显示了 800A、780A 和 760A MCIA 在不同温度（600 °C–800 °C）下热压缩的真应力-真应变曲线。显然，具有高 O 相含量的 760A MCIA 表现出最高的屈服强度和流动应力，表明 O 相具有明显强化效果。所有在 600 °C 变形的试样在变形至约 30% 真应变期间均表现出应变硬化，随后应力随着应变增加逐渐降低。而在 700 °C 和 800 °C 变形的样品在屈服后明显表现出应变软化。

#### 3.3. 断裂形貌

为了阐明断裂机制，作者对 800A MCIA 进行了 SEM 断口形貌表征，结果如图 5 所示。显然，可以发现混合沿晶和穿晶断裂（图 5a 和 d）。宏观裂纹在晶粒交汇处被发现，表明 B2+O 双相结构对裂纹具有钝化作用（图 5a 和 b）。显然，在图 5b 中，裂纹附近可以发现呈圆形分布的细小韧窝，表明其具有高延性特征。此外，在图 5b 和 c 中观察到 O 相和 B2 相之间的滑移相容性，并且 O/B2 裂纹较少，表明两相具有良好的协同变形能力。另外，详细的正面断裂形貌如图 5d–f 所示。可以发现韧性韧窝和解理小面的混合形貌；韧窝在 B2 基体中非均匀分布，而解理台阶分布在 O/B2 相界面附近（图 5f）。这种 B2+O 双相微观组织表现出组合断裂特征：既有解理 O 相，也有 B2 区域中的韧窝，这有力证明多组元 B2 基体的延性本质对 MCIA 的整体延性作出了重要贡献。

### 4. 讨论

如上所述，TiZrVNbAl MCIA 表现出良好的变形能力和塑性协调能力。为了阐明变形机制，作者对 800A MCIA 变形过程中的位错行为进行了详细的变形后 SEM 和 TEM 观察。

如图 6 所示，800A MCIA 表面可以显现出明显滑移线。在约 2% 应变下（图 6a），可以发现间距较大的滑移线跨越 O 相，表明 O 相和 B2 相在初始塑性变形阶段均发生塑性变形。TEM 对变形组织的进一步观察如图 6b–d 所示。在 B2 基体中可以发现大量弯曲线状位错和多重位错相互作用，表明位错已经形核并滑移。界面附近明显的位错缠结和塞积表明存在阻碍作用。此外，如图 6c 和 d 所示，在 O 相中可以发现许多由 TEM-SAED 和 HR-TEM 中 IFFT 图像识别出的层错（SFs），表明 O 相可通过激活层错而发生塑性变形。如图 6c 所示，层错束厚度约为 4 nm，间距变化但低于 140 nm。这些层错可进一步限制位错运动方向并促进位错累积，从而对加工硬化产生额外贡献 [28,29]。此外，许多双相合金中已有报道指出，在受限区域内位错突然大量产生并沿某一方向重新排列，可形成扭折带 [30]。这些扭折带不仅能够缓解界面附近的应力集中，还可通过提高位错阻力动态增强应变硬化，从而同时有利于强度和延性 [30,31]。

当应变增加至约 10% 时（图 6e 和 f），观察到大量间距小、长度短的平行线，表明 O 相和 B2 相之间存在强烈的位错滑移相互作用。可以发现，B2 基体中的滑移迹线明显穿透 O 相，预计这可降低界面附近的应力积累。基体上出现明显波状滑移，指示扭折或交滑移机制，这与已报道的 B2 金属间化合物一致 [32,33]。进一步 TEM 表征在图 6g 和 h 中显示出许多相互平行的滑移迹线，这可能归因于位错的连续平面滑移。事实上，有序相中的位错滑移需要克服反相畴界（APB）能垒，而该能垒可通过连续位错在同一平面上滑移而降低 [34,35]。值得注意的是，界面表现出特定取向关系，即 $(110)_{B2}//(001)_O$、$[111]_{B2}//[110]_O$，并且 $d_{(001)O}$ 接近 $d_{(110)B2}$ 的两倍（图 3e），这意味着 O 相可以与 B2 基体共享滑移面，并通过位错剪切表现出低界面能 [36,37]。预计这种滑移传递可有效帮助协同变形，降低应力集中，并延迟潜在开裂。如图 6i 所示，在应变过程中，O 相可为位错滑移传递提供高概率，并激活层错以实现塑性相容。此外，大量本征相界面和应变诱导扭折带还可通过增强位错运动阻力进一步实现本征运动硬化，从而提高强度、均匀变形能力和拉伸延性。

为了进一步识别位错，作者进行了双束 TEM 表征。如图 7a 的高角环形暗场（HAADF）TEM 图像所示，位错表现为位于 B2-(110) 面上的直线迹线。红色箭头标记的位错在 g = [002] 和 g = [101] 时可见（图 7b 和 c），而在 g = [110] 时不可见（图 7d）。已有报道指出，常见的 $<001>$ 滑移模式是 B2 有序金属间化合物中的主导滑移模式 [5]，因此可以推测，MCIA 中也存在 $b = a<001>$ 位错（图 7a–c）。然而，由于高反相畴界（APB）能，$<111>$ 滑移模式在 B2 金属间化合物中很少被激活，而该模式对塑性变形很关键 [5]。在本 MCIA 中，许多线性滑移迹线（剪切穿过 O 相，蓝色箭头标记）在图 7b 中 g = [002] 时可见，而在 g = [101] 和 g = [110] 时不可见（图 7c 和 d），表明 B2 中存在 $b = a<111>$。因此，可以得出结论：塑性由 $b = a<111>$ 和 $b = a<001>$ 位错的平面滑移与波状滑移混合控制。B2 的 $<111>$ 位错可以剪切穿过 O 相，而 B2 的 $<001>$ 位错被 O 相阻碍。上述观察表明，塑性源于 B2 中充分的滑移激活以及 O/B2 界面对位错的高传递概率。

TEM 表征的高温变形微观组织如图 8 所示。在变形区域中存在高密度位错，并且它们之间的相互作用表明位错滑移可能是 B2 基体在高温下的主导变形模式（图 8a）。与此同时，还可以观察到 O 相通过由 HR-TEM 图像识别出的位错和层错共同变形，表明其具有高变形抗力（图 8b 和 c）。大量界面也可以阻碍位错运动以提供硬化 [38]，因此在 600 °C 下变形至约 0.4 应变后未出现明显应变软化。相比之下，在 800 °C 下变形的合金表现出明显流动应力软化（图 4）。从图 8d–e 的 TEM-BF 图像可以发现，热变形试样中存在轮廓清晰的 O 相，同时与 600 °C 变形试样相比，位错密度较低。因此，800 °C 下的应变软化可归因于位错受到热激发并剧烈相互作用 [39]。如图 8e 所示，可以在亚晶中发现少量位错。以这种方式，位错湮灭和再结晶均促进屈服后应变软化占主导。此外，在变形过程中，O 相可在 600 °C 和 800 °C 下进一步促进位错在界面附近累积，证明 O 相可有效贡献高温强化。

为了更清楚地说明，作者将本工作与包括热变形（HD）制备的 Ti2AlNb 合金和 B2 体系难熔高熵合金在内的其他合金 [25,32,37,40–46] 进行了强度和延性直接比较，结果绘制于图 9a。可以看到，通过简单热处理获得的 TiZrVNbAl MCIA 的延伸率几乎高于已报道的 BCC/B2 高熵合金以及通过其他复杂 HD 工艺和放电等离子烧结（SPS）制备的传统 Ti2AlNb 合金。此外，图 9b 总结了已报道典型 BCC/B2 高熵合金、镍基高温合金和 Ti2AlNb 合金的高温压缩屈服强度。显然，在 600 °C 至 800 °C 的高温下，MCIA 的比强度接近传统 Ti2AlNb 合金，并高于典型 BCC/B2 高熵合金、含 O 相高熵合金（Ti40Nb30Hf35Al15）和常规镍基高温合金 [1,10,47–50]。因此，TiZrVNbAl MCIA 表现出优异的室温塑性和高温强度，可被认为是制造高温服役复杂形状构件的有前景候选材料。
