Repository: Bit-Part-Young/Codex-Papers-Summary

# Codex 文献总结与翻译 

保存 使用 Codex 进行文献总结与翻译的输出 '文献总结 - ' md 文档。

```bash
.codex/skills/                # 用于 Codex 文献总结与翻译的 SKILL.md 文档

1-papers/                     # 要翻译的文献 pdf 文件
2-summaries/                  # Codex 直接输出的 *.md 文档
3-summaries-renamed/          # 重命名后的 *.md 文档
```

File: 3-summaries-renamed/文献总结 - 辐照下 NiCoCr 合金中 CSRO 与晶界的动力学相互作用 - 2026.md
# 文献总结 - 辐照下 NiCoCr 合金中化学短程有序与晶界的动力学相互作用 - 2026

## 文献基本信息

- 英文原文标题：Kinetic interplay between chemical short-range order and grain boundaries in NiCoCr alloys under irradiation
- DOI 链接：https://doi.org/10.1080/21663831.2026.2644262
- 作者：Hyeonwoo Kim, Ho Lee, Kanghyeon Kim, Yue Fan, Sangtae Kim, Miaomiao Jin, Yang Yang
- 期刊：Materials Research Letters
- 卷期与页码：2026, Vol. 14, No. 6, 642-651
- 投稿 - 返修 - 接收 - 在线发表日期：Received 25 November 2025；返修日期未在正文首页列出；接收日期未在正文首页列出；Published online: 07 Apr 2026
- 数据/代码链接：正文未列出独立数据或代码仓库链接；补充材料链接为 https://doi.org/10.1080/21663831.2026.2644262

## 文献总结

### 研究背景与问题

多主元合金（MPEAs）因其增强的力学性能、辐照损伤抗性以及功能性能而受到关注。化学短程有序（CSRO）被认为是 MPEAs 的一种重要结构特征，指第一或第二近邻壳层中不同原子种类之间优先成键或相互回避，从而偏离随机固溶体状态。

已有研究表明，CSRO 可影响 MPEAs 的层错能、屈服强度、均匀变形、耐蚀性，并可与纳米孪晶等缺陷协同作用。在辐照环境中，CSRO 被报道能够减缓点缺陷扩散、促进缺陷复合，并使缺陷团簇和位错环尺寸小于随机固溶体合金。

另一方面，晶界（GB）是辐照诱导缺陷的重要缺陷汇。不同类型晶界具有不同结构和化学特征，其对点缺陷与缺陷团簇的吸收能力不同。作者指出，如果忽略晶界对缺陷演化的调控，可能会误判 CSRO 在真实材料中的作用。因此，该文聚焦于辐照下 CSRO 与晶界之间的耦合效应，特别是这种耦合如何依赖晶界缺陷汇强度。

### 研究对象与模拟体系

作者采用分子动力学（MD）模拟研究等原子 NiCoCr 合金中的碰撞级联。NiCoCr 被选择的原因包括其优异力学性能、丰富的 CSRO 研究基础以及可用的成熟原子间势。

研究包含 6 类体系：SC-RSA、Σ3-RSA、Σ5-RSA、SC-CSRO、Σ3-CSRO 和 Σ5-CSRO。第一项标签表示结构类型：SC 为单晶，Σ3 为低能晶界，Σ5 为高能晶界；第二项标签表示初始 CSRO 水平：CSRO 表示经过 Monte Carlo 退火得到的 CSRO 丰富状态，RSA 表示具有最低 CSRO 的随机固溶体。

作者使用正则系综、零压力、300 K 条件下的混合 Monte Carlo/分子动力学（MCMD）模拟生成含 CSRO 的结构。每个设置下使用 5 个不同速度随机种子的独立模拟进行统计平均。缺陷分析使用 OVITO，并基于 common neighbor analysis 与 Wigner-Seitz analysis 完成。

### 初始 CSRO 与晶界附近的短程有序

MCMD 模拟后，SC-CSRO 体系显示明显的 Co-Cr 有序倾向。Ni-Ni 与 Co-Cr 对分别表现出正、负 Warren-Cowley 短程有序参数（SROP, α），对应 Ni 聚集和 Co-Cr 有序；Ni-Co 与 Ni-Cr 对表现出不利混合；Co-Co 与 Cr-Cr 对的有序接近于零。因此，全文主要关注 Ni-Ni 与 Co-Cr 原子对。

含晶界体系中也观察到类似 CSRO 趋势。整体而言，晶界附近与远离晶界区域的 CSRO 程度相当，但二者之间存在依赖具体晶界结构的细微差异。

### 辐照下 CSRO 的演化

连续辐照会将 CSRO 推向新的准平衡状态：在初始无序的 RSA 合金中构建 CSRO，在初始 CSRO 丰富状态中破坏 CSRO。这一现象与既有研究一致。

对于 Σ3 晶界体系，Σ3-RSA 中体区与晶界区的 SROP 没有显著差异。Σ3-CSRO 中，Co-Cr CSRO 初始时在体区比晶界区更明显，但随着辐照进行，这种差异逐渐减小。

对于 Σ5 晶界体系，差异更加明显。Σ5-RSA 和 Σ5-CSRO 的体区演化趋势类似于单晶与 Σ3 体系，而晶界区域在碰撞级联过程中表现出独特行为。在 Σ5-RSA 中，晶界区 CSRO，尤其是 Co-Cr 对，始终强于体区；在 Σ5-CSRO 中，晶界区 Ni-Ni CSRO 接近体区，而 Co-Cr CSRO 出现波动。这说明辐照下 SROP 变化速率与新的平衡状态强烈依赖邻近晶界的特征。

作者进一步使用 SROP-ratio 比较初始 RSA 样品与初始 CSRO 样品之间的 CSRO 演化。Σ3 体系中，体区与晶界区差异很小；Σ5 体系中，体区与晶界区差异显著，说明 Σ5 晶界构型促进更快的 CSRO 演化。该差异对 Ni-Ni 对比 Co-Cr 对更显著，表明辐照诱导的 CSRO 响应具有元素特异性。

### 点缺陷、缺陷汇与 CSRO 的双重作用

点缺陷随辐照剂量和晶界类型的演化显示，SC-RSA、SC-CSRO、Σ3-RSA 与 Σ3-CSRO 的饱和缺陷浓度差异相对较小。相比之下，Σ5 晶界对缺陷演化的影响明显：其间隙缺陷浓度更低、空位浓度更高。这是因为间隙原子快速迁移至缺陷汇，而空位滞留在晶粒内部；Σ5 晶界作为缺陷汇比 Σ3 晶界更有效。

作者重点分析了 0-0.005 dpa 的低剂量区域，因为在该阶段 CSRO 仍显著高于 RSA 中的短程有序。初始点缺陷积累速率显示，在 Σ5 晶界附近，CSRO 对辐照损伤抗性具有双重作用：它会提高间隙原子的积累速率，却降低空位积累速率。

当 SROP-ratio 较低，即 CSRO 样品的短程有序显著强于 RSA 样品时，CSRO 对单晶与 Σ3 体系中的间隙和空位积累均有益，这与已有 CSRO 提高辐照抗性的研究一致。但在 Σ5 体系中，CSRO 对抗间隙积累不利，同时仍有利于抗空位积累。这表明 CSRO 对辐照抗性的影响强烈依赖局部晶界结构的存在与性质。

### 缺陷团簇与 SFT 生长

作者指出，大尺寸辐照诱导缺陷团簇通常比孤立点缺陷更有害。Σ5 体系比 Σ3 体系含有更高比例的大空位团簇，原因可能是间隙原子更有效地被缺陷汇吸收，留下空位聚合为更大团簇。

统计分析显示，CSRO 在 Σ3 和 Σ5 两类体系中都能一致地抑制大空位团簇形成，其中该效应在 Σ5 体系中更明显。作者还研究了 Σ5 体系中最大尺寸层错四面体（SFT）的演化，发现当 CSRO 程度足够高时，CSRO 有益于抑制 SFT 生长。

为比较 CSRO 对点缺陷与 SFT 辐照损伤抗性的影响，作者引入 “radiation-defect resistance index”，即 RSA 缺陷密度与 CSRO 缺陷密度之比。该指标显示 Σ5 晶界体系中的 CSRO 具有双重作用：CSRO-rich 样品在限制体区间隙积累方面不如 RSA，但能强烈抑制最大 SFT 尺寸，这是所有体系中最显著的抑制效果。

### 机制解释与设计启示

作者将这种双重性归因于两种机制之间的竞争：CSRO 对缺陷迁移率的影响，以及晶界的缺陷汇效率。CSRO 的主要作用是通过产生崎岖的势能曲面降低缺陷扩散率，从而减缓间隙原子和空位扩散。在单晶或弱缺陷汇（Σ3 晶界）附近，这通常有利，因为较慢的点缺陷扩散促进间隙-空位复合，从而提高辐照抗性。

当强缺陷汇（Σ5 晶界）引入后，CSRO 与晶界之间的相互作用变为竞争关系。RSA 中的 Σ5 晶界优先吸收快速间隙原子并留下较慢空位，导致晶粒内部空位过饱和并促进 SFT 等局域空位团簇形成。CSRO 通过减缓间隙扩散提高缺陷汇吸收时间相对于复合时间的比例，从而增加复合份额，抑制空位过饱和和空位聚集。

作者因此提出，提高 MPEAs 辐照耐受性的未来路径应整合 CSRO 调控与晶界工程，使二者协同而非竞争。同时，CSRO 的长期收益取决于其辐照稳定性；若 CSRO 容易被辐照破坏，其正面作用将是短暂的。因此，开发具有辐照稳定 CSRO 的合金，以及稳定 CSRO 以抵抗辐照诱导无序化的策略，是设计更耐辐照 MPEAs 的关键。

## 摘要翻译

化学短程有序（CSRO）和晶界（GB）工程是提高合金辐照损伤容限的途径。在这里，我们揭示，在 NiCoCr 中，CSRO 和 GB 在辐照下以一种依赖缺陷汇强度的方式相互作用。在弱缺陷汇（Σ3 GB）附近，CSRO 通过减缓间隙原子扩散并增强空位-间隙原子复合来减少缺陷团簇生长。相比之下，在强缺陷汇如 Σ5 GB 附近，CSRO 和 GB 对间隙原子积累表现出竞争作用，但通过增强复合来协同抑制大型层错四面体的生长。这种机制双重性强调，需要协同控制 CSRO 稳定性和 GB 缺陷汇强度，以提高辐照损伤容限。

## 引言翻译

多主元合金（MPEAs）[1-3] 因增强的力学性能 [4-8]、辐照损伤抗性 [9] 和/或功能性能 [10,11] 而获得了相当多的研究关注。近期研究表明，化学短程有序（CSRO）[1,12-14] 是 MPEAs 的一种独特结构特征。CSRO 指在第一或第二近邻壳层内特定原子种类的优先成键或回避，从而偏离随机固溶体。有人提出，CSRO 在 MPEAs 中普遍存在，因为显著的 CSRO 可以在快速凝固过程中形成 [15]。CSRO 可以影响 MPEAs 的本征性质，包括层错能 [13,16]、屈服强度、均匀变形 [16,17] 和耐蚀性 [18]，并且可以与纳米孪晶等缺陷协同作用 [19]。

CSRO 可以增强 MPEAs 中的辐照抗性 [20-23]。通过比较随机固溶体合金（RSA）和 CSRO 合金中点缺陷的轨迹，已有研究表明，CSRO 会迟滞点缺陷扩散并促进缺陷复合 [23]。此外，CSRO 合金往往比 RSA 具有更小的缺陷团簇和位错环，因为 CSRO 提高了间隙原子和空位的迁移能，使缺陷聚集更加困难 [22]。另外，辐照可以在初始 CSRO 贫乏的 MPEAs 中诱导 CSRO，同时破坏 CSRO 丰富的 MPEAs 中的 CSRO [24-26]。

虽然许多关于 CSRO 的研究是在体相体系中进行的，但人们对缺陷汇和 CSRO 的协同行为越来越感兴趣。晶界（GB）是常见的缺陷汇，会吸收辐照诱导缺陷 [27,28]。特别是，晶界工程材料，包括纳米结构材料 [29-31] 和具有特定类型 GB 的材料 [32-34]，已被证明具有增强的辐照损伤抗性。高能 GB 以其无序结构构型为特征，被发现是辐照诱导点缺陷和层错四面体（SFT）等缺陷团簇的高强度缺陷汇 [33]。忽略 GB 在缺陷演化中的作用可能会导致对真实体系中 CSRO 影响的误解，因为缺陷汇可以有效改变缺陷动力学。关键的是，GB 在减轻辐照诱导损伤方面的有效性，尤其是与 CSRO 耦合时，尚未得到研究。这种耦合效应可能受到 GB 本身的影响，而由于 GB 类型的多样性，GB 在其结构和化学特征方面可能差异很大。此外，GB 处和体相中的 CSRO 可能对辐照表现出不同响应，因为已知 GB 会在热条件和辐照条件下诱导元素偏聚 [25,35-40]。此外，有研究认为 CSRO 会阻碍 GB 迁移 [23]，而辐照损伤通常会增强 GB 迁移。因此，研究辐照下 CSRO 与 GB 之间的相互作用具有重要意义。

## 方法翻译

为了解决这些空白，我们对等原子 NiCoCr 合金中的碰撞级联进行 MD 模拟。选择该合金不仅是因为其卓越的力学性能 [6,7,41,42]，还因为关于该合金中 CSRO 的文献丰富，并且已有发展良好的原子间势可用。我们研究了包含代表性 GB 结构的 6 个体系：SC-RSA、Σ3-RSA、Σ5-RSA、SC-CSRO、Σ3-CSRO 和 Σ5-CSRO。第一个标签指定结构类型（SC：单晶；Σ3：低能 GB；Σ5：高能 GB）。图 1a 比较了 Σ3(111) 和 Σ5(310) GB 的原子结构 [34,43,44]。第二个标签表示初始 CSRO 水平：“CSRO” 指 Monte-Carlo 退火后的 CSRO 丰富状态，而 “RSA” 表示具有最小 CSRO 的随机固溶体。由于 CSRO 在辐照过程中会演化，该标签反映的是初始预辐照状态。

对于模型构建，在零压力和 300 K 下的正则系综中执行混合 Monte Carlo/分子动力学（MCMD）模拟，以产生含 CSRO 的结构（图 1b）。为保证统计质量，在每种设置下获得的结果均对 5 次独立模拟取平均，这些模拟在速度分布中使用不同随机种子初始化。使用 OVITO 软件包 [45]，基于 common neighbor 和 Wigner-Seitz 分析对缺陷进行分析。关于原子间势、体系尺寸、混合 MCMD 平衡和辐照级联参数的更多细节见补充材料第 1 节和第 2 节以及补充表 1。

## 结论翻译

说明：原文没有独立编号的 “Conclusion/Conclusions” 章节；以下翻译对应结果与讨论末尾从 “Our study reveals...” 开始的总结性两段。

我们的研究揭示了 CSRO 与 GB 的相互作用，以及由此产生的对 NiCoCr 中辐照损伤抗性的影响。我们发现，虽然 CSRO 通过降低缺陷扩散率并促进间隙原子-空位复合而适度提高辐照抗性，但其有效性对 CSRO 在辐照下的稳定性高度敏感。此外，在具有强缺陷汇的体系中，例如 Σ5 GB，CSRO 的存在可以根据缺陷类型增强或降低辐照容限。由于具有不同取向差角和对称性的 GB 表现出显著不同的缺陷汇强度和偏置 [28]，战略性晶界工程结合 CSRO 调控，可能为优化辐照抗性提供一条有前景的路径。

基于这些认识，我们提出，未来提高 MPEAs 辐照容限的努力可以集中在将 CSRO 与 GB 工程相结合，以确保这两种机制协同作用，而不是竞争作用。此外，我们强调，CSRO 的长期收益关键取决于其在辐照下的稳定性。如果 CSRO 容易被破坏，其正面作用就是短暂的。因此，开发具有抗辐照 CSRO 的合金，以及制定稳定 CSRO 以抵抗辐照诱导无序的策略，对于设计更耐辐照的 MPEAs 将是必不可少的。

## 结果/讨论章节子标题翻译

原文结果与讨论部分仅有一级章节标题 “3. Results and discussion”，未设置进一步子标题。

- Results and discussion：结果与讨论

## 图题和表题翻译

图 1. 模拟设置概览。（a）Σ3(111) 和 Σ5(310) 的 GB 结构。（b）MCMD 模拟前后 NiCoCr 的原子构型。（c）MCMD 模拟过程中势能和 SROP 的演化。（d-g）使用 Wigner-Seitz 晶胞方法进行的点缺陷分析。（h-k）使用 common-neighbor analysis 显示缺陷和 GB 结构，突出较大的缺陷团簇。

图 2. 辐照损伤下 CSRO 的演化。（a-f）不同体系中 SROP 随剂量的函数关系。（g-i）SROP-ratio 随剂量的函数关系。虚线表示 0.005 dpa。（j）RSA 和 CSRO 中 Ni-Ni 与 Co-Cr 的 SROP 变化速率。

图 3. GB-CSRO 耦合对间隙原子演化的影响。（a,b）RSA 和 CSRO 中间隙原子浓度随剂量的函数关系。阴影区域表示每个样品 5 次独立模拟的标准差。（c）饱和后的间隙原子浓度（上）以及由缺陷浓度随剂量变化在 0.005 dpa 之前的斜率得到的初始阶段间隙原子积累速率（下）。（d）间隙原子浓度比（RSA/CSRO）随 Co-Cr SROP-ratio（RSA/CSRO）的函数关系。

图 4. GB-CSRO 耦合对空位演化的影响。（a,b）空位浓度随剂量的函数关系。阴影区域表示每个样品 5 次独立模拟的标准差。（c）饱和后的空位浓度（上）以及由缺陷浓度随剂量变化在 0.005 dpa 之前的斜率得到的初始阶段空位积累速率（下）。（d）空位浓度比（RSA/CSRO）随 Co-Cr SROP-ratio（RSA/CSRO）的函数关系。

图 5. GB-CSRO 耦合对缺陷团簇的影响。（a）Σ3 GB 和（b）Σ5 GB 的缺陷团簇尺寸分布。（c）RSA 和 CSRO 中 SFT 最大尺寸随剂量的函数关系。（d）0.005 dpa 时 SFT 缺陷尺寸分布。阴影区域表示每个样品 5 次独立模拟的标准差。（e）最大 SFT 尺寸比（RSA/CSRO）随 Co-Cr SROP-ratio（RSA/CSRO）的函数关系。（f）radiation-defect resistance index 的比较（大于 1 表示 CSRO-rich 样品表现优于 RSA）。

表题：正文未包含表题；仅在正文中引用补充表 1 和补充表 2。

File: 3-summaries-renamed/文献总结 - 重新审视 CSRO 和 CLRO 对Ni-Co 二元固溶体合金力学行为的作用 - 2026.md
# 文献总结 - 重新审视化学短程和长程有序对镍铬二元固溶体合金力学行为的作用 - 2026

---

## 文献基本信息

- **英文标题**：Revisiting the role of chemical short-range and long-range order on the mechanical behavior of Ni-Cr binary solid solution alloy
- **DOI**：https://doi.org/10.1016/j.actamat.2026.122877
- **作者**：Daiki Tokiwa、Shuhei Yoshida、Songhe Shen、Hikaru Saito、Yoji Miyajima、Mitsuhiro Murayama、Nobuhiro Tsuji
- **作者单位**：
    - a Department of Materials Science and Engineering, Kyoto University, Kyoto 606-8501, Japan
    - b Choate Rosemary Hall, Wallingford, CT 06492, USA
    - c Department of Physics, University of California Santa Barbara, Santa Barbara, CA 93106, USA
    - d Institute for Materials Chemistry and Engineering, Kyushu University, Fukuoka 816-8580, Japan
    - e Faculty of Mechanical Engineering, Institute of Science and Engineering, Kanazawa University, Kanazawa, 920-1192, Japan
    - f Department of Materials Science and Engineering, Virginia Tech, Blacksburg, VA 24061, USA
- **期刊**：Acta Materialia（Journal Pre-proof）
- **日期**：投稿 14 April 2026；返修 10 September 2026；接收 22 October 2026；在线发表 原文未提供
- **数据与代码链接**：原文未提供

---

## 论文内容详细总结

### 研究背景与目的

多组元固溶体中，化学短程有序（SRO）对强度、加工硬化和滑移平面化的作用仍有争议。作者指出，层错能、晶格畸变和弹性模量也影响这些力学表征，单凭强度或平面滑移难以分离 SRO 的贡献。因此选用成分明确、会形成 Ni₂Cr 有序相的面心立方（FCC）Ni–33.3 at.% Cr 二元合金，比较再结晶基准态、早期有序态与纳米尺度长程有序（LRO）态，并跨初始压入塑性、纳米/微米硬度和宏观拉伸三个尺度检验力学响应。

---

### 研究方法

纯度 99.9 wt.% 的 Ni、Cr 经真空电弧熔炼；铸锭先冷轧 30%、1100 °C 均匀化 24 h 并水淬，再冷轧 88%、1000 °C 退火 7 min 并水淬，获得平均晶粒尺寸 10 μm 的再结晶基准态。随后在 400–600 °C 热处理 1–300 h，重点考察 500 °C 系列。

作者用四端法测电阻率、同步辐射 XRD 测晶格常数与拉伸中的位错密度、SEM/EBSD/EDS、TEM/STEM 和能量过滤电子衍射分析组织与有序化。室温纳米压痕采用 1000 和 3000 μN 最大载荷，每种状态至少 200 个位置；显微维氏硬度采用 4.9 N、保载 10 s。室温拉伸的初始应变率为 8.3 × 10⁻⁴ s⁻¹；还由分解位错宽度估算层错能。

---

### 主要结果

#### 有序化的两个阶段

- **阶段 A：500 °C、1–100 h。** 电阻率初期增加约 3–7%（K 效应），晶格常数仅降低约 0.01%，压痕约化弹性模量升高；电子衍射未检出超点阵反射，50 h 的能量过滤衍射亦未见明确漫散射。作者将这些变化解释为与早期 SRO 一致，但没有直接成像证实其形态。
- **阶段 B：500 °C、≥200 h。** 电阻率明显下降，晶格常数更显著收缩；1/3{220} 超点阵斑点与暗场 TEM 直接证实数纳米 Ni₂Cr、Pt₂Mo 型有序畴。STEM-EDS 在其分辨率内未测到畴与基体的成分差异。

#### 多尺度力学响应

1000 μN 压痕的首次突跳平均载荷由 0 h 的 115.9 μN 变为 10 h 的 121.6 μN、20 h 的 127.4 μN、50 h 的 134.2 μN 和 200 h 的 121.0 μN；按剪切模量归一化后，突跳时最大剪应力之比仍接近 1。1000 μN 下，纳米硬度从 0 h 的 3.67 GPa 增至 10 h 的 4.02 GPa、200 h 的 5.38 GPa；其变异系数（CV）分别为 0.026、0.037、0.074。3000 μN 下 CV 的变化较弱，维氏硬度 CV 仅为 0.024–0.036，说明统计离散程度与测试体积有关；作者将其定性解释为局部有序区域分布不均。

0、10、200 h 样品的拉伸屈服强度分别为 272 ± 13、328 ± 18、581 ± 32 MPa；杨氏模量分别为 182 ± 9.3、198 ± 11、237 ± 13 GPa。阶段 A 的强度增量约 50 MPa，归一化屈服强度的变化在实验离散范围内不清晰；阶段 B 强度增加超过 200 MPa，归一化屈服强度亦明显增加。

#### 变形组织与加工硬化

0 h 和 10 h 样品在变形中的位错组织、位错密度演化相近，模量归一化层错能也未分辨出差异；两者的加工硬化率差约 10%，与杨氏模量约 9% 的增幅相当。200 h 样品形成大量纳米孪晶，显著提高加工硬化率，但出现较早断裂，断口兼具韧窝与晶界断裂形貌。由分解位错估计的模量归一化层错能为 0.278 ± 0.056 pm；按再结晶态参数换算为 19.4 ± 4.0 mJ m⁻²。

---

### 讨论与结论

阶段 A 的首次突跳、硬度、屈服强度及加工硬化变化，很大部分与弹性模量增加相符；本研究未清楚分辨额外的位错–SRO 晶格摩擦强化，也未观察到 SRO 软化滑移面主导组织演化的证据。阶段 B 中，LRO 畴与反相畴界相关的滑移阻力以及模量升高共同提高强度；大量纳米孪晶通过动态 Hall–Petch 效应提升加工硬化。纳米压痕 CV 提示可能存在局部非均匀有序畴，但该解释依赖简化的畴形貌与分布假设，作者未直接测定阶段 A 有序畴的尺寸、间距或晶体学。作者建议研究其他合金时逐态测量模量并按测试体积比较结果；平面滑移和基体层错能本身不能作为 SRO 的独有判据。

---

## 章节翻译

### 摘要

长期以来，人们认为固溶体中的化学有序化，包括短程有序和长程有序（SRO/LRO），会影响力学行为，但其确切贡献仍不清楚。本研究通过电阻率测量、X 射线衍射、电子显微观察以及力学试验（压痕和拉伸），系统考察了在 500 °C 下热处理不同时长的 Ni–33.3 at.% Cr 二元合金中，化学有序化对力学行为的影响。在早期阶段（1–100 h），电阻率上升、晶格常数略微减小、弹性模量增大，但未观察到超点阵反射；这些现象与 SRO 的形成一致。在后期阶段（≥200 h），超点阵反射和暗场成像直接揭示了纳米尺度的 Ni₂Cr LRO 畴。早期阶段屈服强度和加工硬化率的小幅增加，主要可以由弹性模量升高来解释，同时变形组织演化未见明显变化。相比之下，LRO 态样品表现出显著更高的强度和加工硬化率，并伴有大量纳米孪晶和较早断裂。力学响应的统计分析表明，结果强烈依赖受测试体积的尺度，提示 SRO/LRO 畴的分布局部不均。这些结果表明，在解释化学有序化对力学性能的影响时，除了位错–化学有序相互作用，还必须同时考虑有序化引起的弹性模量变化以及受测试体积的影响。本文认识为调和多组元合金（包括高熵合金）中关于 SRO 强化的相互矛盾报道提供了统一框架。

### 1 引言

在多种元素相互混合的真实固溶体中，由于组元之间存在化学相互作用，原子的排列绝非完全随机，而是具有一定程度的规律性；这称为化学有序 [1]。如果这种规律性在几个原子间距内保持，就称为短程有序（SRO）。如果有序畴生长到足以定义亚晶格，则称为长程有序（LRO）。过去几十年，人们广泛研究了固溶体中的化学有序，并认为它影响力学性能 [2]。

近期研究指出，SRO 可显著影响多种固溶体的屈服强度和加工硬化行为，包括由多种近等原子比合金元素构成的高熵合金和中熵合金（HEAs/MEAs）[3–6]。例如，Zhang 等 [3] 使用能量过滤透射电子显微镜（EF-TEM）在 CoCrNi MEA 中观察到漫散射（可能源于 SRO），并认为 SRO 对 HEAs 和 MEAs 的强化具有重要作用。另一项关于 CrCoNi 的数据驱动电子衍射研究也报告了 SRO，以及有序状态变化与位错滑移行为之间的相关性 [7]。相反，我们近期的一系列研究 [8–13] 结合实验和理论计算表明，具有面心立方（FCC）和体心立方（BCC）结构的多种 HEAs 和 MEAs 的强度，可以用考虑严重晶格畸变与刃位错之间弹性相互作用的随机固溶体模型很好地解释，而无需纳入 SRO 的效应。这些研究认为，SRO 对 FCC/BCC 固溶体强度的影响较小。这种谨慎看法也与近期一些研究一致：不同有序状态未必导致宏观力学性能显著变化 [14–16]。

许多研究还主张，HEAs 和 MEAs 中观察到的平面位错组织及增强的加工硬化能力源于 SRO [3,6,17]。平面位错组织与 SRO 的关系最早由 Gerold 等 [18] 提出。为说明其机制，先考虑 LRO：当一条位错穿过具有 LRO 的晶体时，原子面沿柏氏矢量位移会形成反相畴界（APB）。该 APB 对共同滑移的两条位错施加吸引力，从而降低体系总能量。在具有 SRO 的固溶体中，可发生类似过程：位错经过时剪切 SRO 畴，破坏能量上有利的原子排列，使局部临界分解剪应力（CRSS）降低；这一现象称为滑移面软化。Gerold 等 [18] 认为，这使后续位错沿同一滑移面运动在能量上更有利，从而形成平面位错组织。这可能降低交滑移的发生概率并促进位错储存，因而增强加工硬化能力。然而，层错能（SFE）、晶体结构、应变率和变形温度等其他因素也会影响平面位错组织的形成。

尽管传统研究认为 SRO 可显著影响固溶体的力学性能，但在受控化学有序状态下开展的系统研究很少，因而阻碍了对其真实作用的清晰认识。尤其是，如果只关注 HEAs 和 MEAs 等高合金化多组元体系，其化学复杂性会使 SRO、SFE 和严重晶格畸变等因素的影响难以分离。因此，重新考察具有明确有序化倾向的简单二元体系，有助于分离化学有序的内在作用。

具有 FCC 结构的 Ni–33.3 at.% Cr 二元合金在中等温度长期热处理后会发生化学有序化，这一点已为人所知。先前的透射电子显微镜（TEM）和 X 射线衍射（XRD）研究表明，合金中形成体心正交（BCO）、Pt₂Mo 型结构的 Ni₂Cr 有序相 [19,20]。这一过程伴随着电阻率 [19–21]、晶格常数 [22–24] 和比热容 [14,21] 的明显变化。含有显著 Ni₂Cr 相析出物的样品，其力学性能也明显改变。例如，Ni–33.3 at.% Cr 合金从 1100 °C 淬火后再热处理，屈服强度升高、伸长率降低 [14,22,25]。此外，还有研究报告了从韧性断裂向晶界断裂的转变 [22]，尽管其根本原因尚不清楚。而且，由于直接观察 SRO 的实验难度很高，对化学有序化早期阶段（即 SRO 形成）的表征主要依赖电阻率等宏观性能测量。Gwalani 等 [24] 在 475 °C 下表征了 Ni–33 at.% Cr 的有序化路径，发现富 Ni 的亚纳米团簇（SRO 畴）先于 Ni₂Cr LRO 相析出而形成；但是，分离这类 SRO 畴形成对宏观力学性能影响的系统研究仍然缺乏。因此，具有一定空间分布的 SRO 与位错之间如何相互作用并控制宏观力学行为，仍基本未得到探索。

为解决这些问题，本研究以 Ni–33.3 at.% Cr 为对象，旨在定量阐明化学有序对固溶体合金力学性能与变形行为的影响。研究沿着从再结晶态（近随机基准态）、早期阶段（SRO）到 Ni₂Cr LRO 态的有序化路径，在不同尺度上系统追踪 Ni–33.3 at.% Cr 的力学响应。由于 Ni₂Cr LRO 析出造成的强化和脆化已经得到报道 [14,22]，本研究特别关注热处理初期：在可直接检出的 LRO 出现之前，有序化预计已经发生演变；因此，即使仍难以直接确认早期有序态（即 SRO）的结构，也可以评估其力学后果。研究测量每种状态的弹性模量，以便在三个不同尺度上恰当地分离弹性刚度变化与位错–SRO/LRO 相互作用的贡献，即初始塑性变形（纳米压痕首次突跳）、纳米与微米尺度体积的压痕硬度，以及宏观拉伸流动。此外，研究将纳米压痕用作一种新的纳米力学探针，并分析纳米硬度的统计分布，以捕捉宏观测试乃至先进显微技术难以检出的细微位错–SRO 相互作用。研究所得认识将为解释包括 HEAs 在内的多组元合金中有关 SRO 强化的相互矛盾报道提供统一框架。

### 2 实验方法

#### 2.1 材料制备

在 Ar 气氛下，以纯 Ni 和 Cr（纯度：99.9 wt.%）真空电弧熔炼，制备纽扣状 Ni–33.3 at.% Cr 铸锭。为消除铸造造成的元素偏析，铸锭先冷轧减薄 30%，再于 1100 °C 均匀化 24 h，随后水淬。均匀化材料进一步冷轧减薄 88%，于 1000 °C 退火 7 min 后水淬，以获得晶粒尺寸分布均匀、织构较弱的完全再结晶材料（下文称再结晶材料）。该材料作为基准态，也是后续热处理的起点。后续在接近有序–无序转变温度的不同温度（400–600 °C）下热处理 1–300 h，随后水淬（下文称热处理材料）。预计这些热处理会产生不同程度化学有序的样品。

#### 2.2 显微组织观察

显微组织观察采用配有背散射电子（BSE）成像、电子背散射衍射（EBSD）和能量色散 X 射线谱（EDS）探测器的扫描电子显微镜（SEM；JEOL JSM-7100F 和 JSM-7800F）。SEM 样品先用 #400 至 #4000 号碳化硅砂纸机械抛光，再于室温、30 V 下，在 10 vol.% 高氯酸和 90 vol.% 乙醇溶液中电解抛光 10 s。采用电子通道衬度成像（ECCI）观察晶粒组织，以及拉伸变形样品中的位错和变形孪晶等晶格缺陷。SEM-ECCI 使用 JSM-7800F 的可伸缩 BSE 探测器，工作距离 3 mm、加速电压 25 kV、探针电流 4.8 nA。通过 SEM-EBSD 确定 SEM-ECCI 所观察各晶粒的晶体取向。SEM-EBSD 使用 JSM-7100F 中的 EBSD 探测器，工作距离 15 mm、加速电压 15 kV、探针电流 9.6 nA。用 TSL OIM Data Collection 7 采集数据，再用 TSL OIM Analysis 7 分析。SEM-EDS 元素面分布采用 JSM-7100F 的 EDS 探测器，工作距离 15 mm、加速电压 25 kV、探针电流 12.8 nA，以 Ni 和 Cr 的 K 线定量测定浓度。

还进行了 TEM 和扫描 TEM（STEM）观察。TEM/STEM 样品用 #400 至 #4000 号碳化硅砂纸减薄至约 0.1 mm，再于 −20 °C、20 V 下，在 10 vol.% 高氯酸和 90 vol.% 乙醇溶液中电解抛光。电子衍射及位错衍射衬度成像采用配有明场（BF）和环形暗场（ADF）STEM 探测器的 JEOL JEM-2100F，加速电压 200 kV。位错 STEM 观察的相机长度为 40 cm，束斑尺寸为 1 nm。元素面分布还使用 JEM-2100F 与 JEM-ARM200F 配备的 EDS 探测器测量；STEM-EDS 的相机长度为 8 cm，束斑尺寸为 0.2 nm，使用 Ni 和 Cr 的 K 线。能量过滤 TEM（EF-TEM）电子衍射在装有能量过滤器（Gatan Imaging Filter Quantum 965）的 Thermo Fisher Scientific Titan Cubed G2 上完成，加速电压 300 kV。能量过滤器选取能量损失 0 ± 5 eV 的电子，以降低衍射图样背景信号。

#### 2.3 电阻率测量

室温电阻率采用四端法测量，仪器为 HIOKI RM 3545 电阻表及 RM 9010-02 四端探针。从再结晶和热处理材料切出矩形样品（12 mm × 1.0 mm × 5.0 mm），用 #400 至 #4000 号碳化硅砂纸抛光，确保厚度均匀。在接触样品表面的外侧探针间通入恒定电流，并测量两个内侧探针间的电势差，求得体积电阻率（单位：Ω·m）。每种状态重复测量四次以上。

#### 2.4 力学试验

为评估宏观力学性能，在室温进行单轴拉伸试验。使用 Shimadzu AG-100kNX 万能试验机，初始应变率为 8.3 × 10⁻⁴ s⁻¹。比较各热处理状态时采用小尺寸试样（标距段尺寸 2.0 mm × 1.0 mm × 0.50 mm）；测定杨氏模量时采用标准尺寸试样（10.0 mm × 5.0 mm × 0.50 mm）。在试样表面涂布黑白墨水形成随机斑点图案，试验全程使用 CCD 相机记录图案位移，并通过 VIC-2D 6（Correlated Solutions）数字图像相关（DIC）方法计算标距段伸长。作者已确认，两种试样几何尺寸所得的工程应力–工程应变曲线在均匀变形范围内吻合（见补充材料图 S1），因此本研究及先前研究 [8,13,26–30] 使用小尺寸试样比较均匀变形行为是有依据的。每种状态至少重复试验三次，确保结果的统计可靠性。杨氏模量由标准尺寸试样工程应力–工程应变曲线线性段的斜率求得。

再结晶和热处理样品还在室温用配有 Berkovich 型金刚石压头的 Bruker TI 950 TriboIndenter 进行纳米压痕。样品采用与 SEM 样品相同的抛光步骤。每个样品在多个位置至少测量 200 个点，点间距大于 10 μm，覆盖多个晶粒，以尽量降低局部织构影响并保证统计可靠性。最大载荷（$P_{\max}$）为 1000 μN 和 3000 μN，以改变压痕体积。对 $P_{\max}=1000\,\mu\mathrm{N}$ 的载荷–位移曲线，还提取首次突跳对应的载荷；突跳定义为四个采样点内的应变突发超过最大压入深度的 3%。用 Oliver–Pharr 方法 [31] 根据载荷–位移曲线计算约化弹性模量 $E_r$ 与纳米硬度 $H$：

$$
\frac{1}{E_r}=\frac{1-\nu_i^2}{E_i}+\frac{1-\nu_s^2}{E_s}, \tag{1}
$$

$$
H=\frac{P_{\max}}{A}, \tag{2}
$$

其中，$\nu_i$ 和 $\nu_s$ 分别为压头（0.07）及样品的泊松比；$E_i$ 和 $E_s$ 分别为压头（1114 GPa）及样品的杨氏模量；$A$ 为压痕的投影接触面积。$A$ 由压入深度及经标准熔融石英样品校准的面积函数确定。

室温维氏硬度测试采用 Shimadzu HMV 显微硬度计，载荷 4.9 N（0.5 kgf），保载 10 s。对 0、10、200 h 样品，每个样品测量 200 个位置。

#### 2.5 同步辐射 X 射线衍射测量

为定量测量不同热处理状态下的晶格常数变化，并定量分析拉伸过程中的位错密度，研究在日本兵库县 SPring-8（Super Photon Ring – 8 GeV）同步辐射设施的 BL13XU 和 BL46XU 线站进行 XRD 测量。经单色化的 30 keV 同步辐射 X 射线束（波长 0.0413 nm，光束尺寸 0.5 mm × 0.3 mm）照射置于计算机控制的四轴测角仪上的样品，透射及衍射 X 射线由六个串联的 MYTHEN 探测器（Dectris）检测。X 射线光学系统用 CeO₂ 标准样品校准。

测量热处理材料的晶格常数时，使用长 10.0 mm、宽 5 mm、厚 0.5 mm 的板状试样；曝光时间为 60.0 s，以保证足够的信噪比。用 MAUD 软件 [32] 对测得的 FCC 衍射峰作 Rietveld 精修，得到晶格常数。

拉伸期间的原位 XRD 测量采用标距段长 10 mm、宽 5 mm、厚 0.5 mm 的试样。通过安装在计算机控制的四轴测角仪上的拉伸试验机，以 8.3 × 10⁻⁴ s⁻¹ 的初始应变率施加拉伸变形；曝光时间为 1.0 s，在整个变形过程中连续采集 XRD 谱。通过卷积多重全谱（CMWP）拟合方法 [33,34] 从各 XRD 谱求取位错密度。分析采用 FCC 结构的 {111}、{200}、{220}、{311} 和 {222} 衍射峰。CMWP 分析假定的位错衬度因子为 $C_{h00}=0.3$，滑移系为 {111}<1-10>。

### 5 结论

本研究系统考察了化学有序化对具有 FCC 结构的 Ni–33.3 at.% Cr 二元合金力学性能和变形行为的影响。通过结合对在有序–无序转变温度附近进行受控热处理的样品所开展的电阻率测量、同步辐射 XRD、电子显微观察、纳米压痕和单轴拉伸试验，重新审视了 SRO/LRO 的作用。主要发现如下：

1. 在 500 °C 热处理的样品中，物理和力学性能的变化可以分为两个阶段：阶段 A（1–100 h）对应 SRO 态，可能包含分布不均的亚纳米有序畴；阶段 B（200 h 及以后）对应纳米尺度 LRO 态，其特征是形成尺寸为数纳米的 Ni₂Cr 有序畴（Pt₂Mo 型）。

2. 在阶段 A，电阻率略微上升（K 效应），晶格常数减小，纳米压痕约化弹性模量增大，而电子衍射图样中未检出变化。这些观察结果与形成小于电子平均自由程（约 1 nm）的 SRO 畴相一致；这些畴充当电子的非相干散射源，但其确切相关长度、畴尺寸、间距、形貌和晶体学特征尚不清楚。

3. 在阶段 B，电子衍射中清楚地观察到对应 Ni₂Cr LRO 的超点阵反射，晶格常数显著减小，纳米压痕约化弹性模量明显增加，电阻率显著降低；这与有序畴的生长/粗化以及相关的化学无序散射减少相一致。

4. 随着热处理进行，平均首次突跳载荷略微增加，而以剪切模量归一化的突跳时最大剪应力基本不变，表明突跳载荷的变化源于约化弹性模量增加，而非位错形核阻力增加。相比之下，反映峰值载荷下位错增殖、滑移及其与 SRO/LRO 畴相互作用的纳米硬度和维氏硬度，在两个阶段均随热处理时间单调增加。

5. 纳米硬度的变异系数从再结晶态（0 h）经阶段 A 到阶段 B 单调增加；作者认为这一现象与 SRO/LRO 畴的不均匀、可能呈团簇状的局部分布一致。本研究结果提示，将纳米压痕硬度统计分析与电阻率测量结合，可能是探测固溶体合金中与有序化相关的局部化学非均匀性的一种有前景的方法。

6. 阶段 A 的屈服强度小幅提高（约 50 MPa），阶段 B 则显著提高（>200 MPa）。阶段 A 的适度增幅归因于 SRO 引起的杨氏模量增加；未能清楚分辨由位错–SRO 相互作用造成的晶格摩擦贡献。阶段 B 的显著增幅归因于与 LRO 畴相关的反相畴界形成以及杨氏模量增加。

7. 阶段 A 样品的加工硬化率比再结晶态（0 h）高约 10%。再结晶态与阶段 A 样品的层错能及变形中的位错密度演化相近，说明模量增加可能解释加工硬化率差异的相当一部分。阶段 B 样品中形成大量纳米孪晶，动态缩短位错平均自由程，通过动态 Hall–Petch 效应显著提高加工硬化率，随后发生较早断裂。

本研究表明，在 Ni–33.3 at.% Cr 合金中，化学有序化的演变伴随弹性模量变化，而力学响应取决于受测试体积的尺度。尽管这里确定的定量变化和详细机制不能直接迁移到其他合金体系，本研究结果提示：研究 HEAs 和 MEAs 等化学复杂固溶体中化学有序化的力学效应时，应评估弹性模量变化及测得力学响应的尺度依赖性。将本研究的方法应用到其他合金体系，或有助于判断这些因素是否可以解释文献中部分看似不一致的化学有序效应。

---

## 结果与讨论子标题翻译

- 3 结果
    - 3.1 再结晶材料的表征
    - 3.2 热处理材料的电阻率变化
    - 3.3 500 °C 热处理材料的晶格常数变化
    - 3.4 500 °C 热处理材料的电子衍射与 TEM 观察
    - 3.5 500 °C 热处理材料的纳米压痕与维氏硬度测试
        - 3.5.1 首次突跳载荷的统计
        - 3.5.2 由 Oliver–Pharr 方法得到的纳米硬度和约化弹性模量
        - 3.5.3 维氏硬度
    - 3.6 500 °C 热处理材料的拉伸变形行为
    - 3.7 拉伸变形期间的变形组织演化
    - 3.8 500 °C 热处理材料的层错能
    - 3.9 500 °C 热处理材料在变形期间的位错密度变化
- 4 讨论
    - 4.1 Ni–33.3 at.% Cr 合金中的化学有序化
        - 4.1.1 阶段 A：早期化学有序态
        - 4.1.2 阶段 B：LRO 态
    - 4.2 化学有序化对力学性能的影响
        - 4.2.1 突跳载荷变化的起源
        - 4.2.2 力学性能数值变异系数变化所揭示的意义
        - 4.2.3 SRO/LRO 对宏观屈服强度的影响
        - 4.2.4 SRO/LRO 对加工硬化行为的影响
    - 4.3 对化学复杂固溶体相关争议的启示

---

## 图表题翻译

图 1：再结晶 Ni–33.3 at.% Cr 合金的显微组织表征。（a）SEM-BSE 图像显示含退火孪晶的等轴晶粒。（b）含一个晶界和少量残余位错的明场 TEM 图像。未观察到第二相。沿（c）[001]、（d）[011] 和（e）[111] 晶带轴获得的选区电子衍射（SAED）图样。未检出表明化学有序化的超点阵反射。（e）中的箭头指示出现类似漫散射图样的 1/3{112} 位置；该图样归因于高阶劳厄带激发，而非 SRO。

图 2：再结晶 Ni–33.3 at.% Cr 合金中的元素分布。（a）SEM-EDS 和（b）STEM-EDS 元素分布图：（i）二次电子图像（SEI）/高角环形暗场 STEM 图像（包含一个晶界和一个退火孪晶界）；（ii）Ni K 线图；（iii）Cr K 线图。Ni 和 Cr 在宏观及微观尺度上均匀分布，证实了成分均匀性。

图 3：Ni–33.3 at.% Cr 合金样品在不同温度（400–600 °C）下电阻率相对变化（Δr）随热处理时间的变化。Δr 按式（3）定义，以再结晶材料（0 h）为参照（图中虚线）。

图 4：500 °C 热处理 Ni–33.3 at.% Cr 合金的同步辐射 XRD 结果。（a）选定热处理时间的代表性 XRD 谱，仅观察到 FCC 衍射峰。（b）由 Rietveld 精修得到的晶格常数随 500 °C 热处理时间的变化。

图 5：500 °C 热处理 Ni–33.3 at.% Cr 合金的电子衍射图样及暗场 TEM 观察。热处理（a）0 h（再结晶态）、（b）10 h、（c）50 h 和（e）200 h 的样品的 SAED 图样（晶带轴：[001]）。（e）中的箭头指示对应 Pt₂Mo 型 Ni₂Cr 有序结构的 1/3{220} 超点阵斑点。（d）用 EF-TEM 获得的 50 h 样品能量过滤电子衍射图样（能量窗口：0 ± 5 eV）。（f）用一个 Ni₂Cr 超点阵反射（（e）中的黄色圆圈）获得的 200 h 样品暗场 TEM 图像，显示均匀分布、尺寸为数纳米的 Ni₂Cr LRO 有序畴。

图 6：再结晶态（0 h）及 500 °C 热处理 Ni–33.3 at.% Cr 合金样品，在（a）1000 μN 和（b）3000 μN 最大载荷下得到的代表性纳米压痕载荷–位移曲线。

图 7：再结晶态（0 h）及 500 °C 热处理 Ni–33.3 at.% Cr 合金样品首次突跳载荷（$P$）的直方图。图中标出了各样品的平均值和变异系数（CV），并汇总于表 1。

图 8：再结晶态（0 h）及 500 °C 热处理 Ni–33.3 at.% Cr 合金样品，在（a）1000 μN 和（b）3000 μN 最大载荷下约化弹性模量（$E_r$）的直方图；同一组样品在（c）1000 μN 和（d）3000 μN 最大载荷下纳米硬度（$H$）的直方图。（a）–（d）标出了各样品的平均值和变异系数（CV），这些数值也汇总于表 2。

图 9：再结晶态（0 h）及 500 °C 热处理 Ni–33.3 at.% Cr 合金样品维氏显微硬度（HV）的直方图。图中标出了各样品的平均值和变异系数（CV），这些数值也汇总于表 3。

图 10：再结晶态及 500 °C 热处理 Ni–33.3 at.% Cr 合金样品在室温下的拉伸变形行为。（a）工程应力–工程应变曲线。（b）真实应力–真实应变曲线及相应的加工硬化率–真实应变曲线。

图 11：（a）再结晶态（0 h）、（b）热处理 10 h 和（c）热处理 200 h 的样品，在工程应变为（i）2%、（ii）10% 和（iii）20% 时的代表性变形组织图像。所有样品均以平面位错组织为主。（c-ii）中的箭头指示 200 h 样品中的大量变形孪晶。（c-iii）为 200 h 热处理样品的断口形貌，显示晶界断裂与韧窝形貌并存。

图 12：（a1–a3）再结晶态（0 h）和（b1–b3）热处理 10 h 样品在工程应变 40% 时变形组织的代表性 SEM-ECCI 图像。可观察到三类变形组织：（a1、b1）平面位错组织；（a2、b2）胞尺寸为数十纳米的细小位错胞；以及（a3、b3）由箭头指示、体积分数较小的变形孪晶。

图 13：通过直接观察分解位错测量层错能（SFE）。（a）再结晶态（0 h）、（b）热处理 10 h、（c）热处理 200 h 样品中分解位错（由箭头指示）的代表性 STEM 图像。（d）Shockley 不全位错间距（$w$）随柏氏矢量与位错线方向夹角（$\beta$）的变化。实线为式（4）的最佳拟合，得出模量归一化 SFE 为 0.278 ± 0.056 pm。（括号中的数值为根据再结晶态材料参数计算的 SFE：$G=70.0$ GPa、$\nu=0.30$、$b_p=0.146$ nm。）

图 14：（a）再结晶态和（b）热处理 10 h 样品在选定拉伸应变水平下的代表性原位同步辐射 XRD 谱，显示衍射峰随应变增大而展宽。（c）用 CMWP 拟合方法得到的位错密度随外加工程应变的变化；工程应变依据拉伸试验机的行程值计算。两个样品的位错密度演化无显著差异。

图 15：示意图：纳米压痕试验期间，位于样品不同位置的压痕附近所产生的位错，可能如何与空间分布不均（例如呈团簇状）的 SRO/LRO 畴相互作用；（a）热处理前（即再结晶态，0 h）和（b）热处理后。

---

表 1：最大载荷为 1000 μN 的纳米压痕测试中，再结晶态及 500 °C 热处理样品首次突跳载荷的平均值、标准差（SD）和变异系数（CV），以及 $(\tau_{\max}/G)/(\tau_{\max}/G)_{0h}$ 比值（假定 $G/G_{0h}\approx E_r/E_{r,0h}$ 计算）。

表 2：最大载荷为 1000 μN 和 3000 μN 的纳米压痕测试中，再结晶态及 500 °C 热处理样品的约化弹性模量（$E_r$）和纳米硬度（$H$）的平均值、标准差（SD）和变异系数（CV），以及 $H/E_r$ 比值。

表 3：再结晶态及 500 °C 热处理样品的维氏显微硬度的平均值、标准差（SD）、变异系数（CV）及 HV/$E$ 比值。

表 4：室温拉伸试验测得的 500 °C 处理再结晶态（0 h）、10 h 和 200 h 样品的屈服强度（0.2% 规定塑性延伸强度，$\sigma_Y$）、杨氏模量（$E$）以及归一化屈服强度（屈服强度除以杨氏模量，$\sigma_Y/E$）。

File: 3-summaries-renamed/文献总结 - 铸态 Ti2AlNb 合金的微观组织与力学性能 - 2025.md
# 文献总结 - 铸态 Ti2AlNb 合金的微观组织与力学性能 - 2025

## 文献基本信息

- 英文原文标题：Microstructure and mechanical properties of as-cast Ti2AlNb alloys
- DOI 链接：https://doi.org/10.1016/j.matdes.2025.114138
- 作者：Lin Yang; Zhiqiang Bu; Jinfu Li
- 期刊名称：Materials & Design
- 卷期与文章号：254 (2025) 114138
- 投稿日期：2024 年 11 月 13 日
- 返修日期：2025 年 4 月 19 日
- 接收日期：2025 年 5 月 21 日
- 在线发表日期：2025 年 5 月 22 日
- 数据/代码链接：论文声明“支持本研究发现的数据可根据合理请求从通讯作者处获得”；补充数据链接为 https://doi.org/10.1016/j.matdes.2025.114138。

## 文献总结

### 研究背景与核心问题

Ti2AlNb 基合金源自 α2-Ti3Al 体系，兼具室温韧性、抗裂性、高温强度和抗氧化性能，是航空发动机等高温结构件的候选材料。该类合金通常由体心立方 B2 相和正交 O 相构成双相组织，或额外含有六方密排 α2 相而形成三相组织。由于不同相的滑移系数量、体积分数、形貌和空间分布差异很大，析出相组织会显著影响合金的力学行为和服役性能。

既有 Ti2AlNb 研究主要聚焦锻件的热机械加工和锻后热处理。锻件随后还需加工为机匣、盘、叶片和燃烧室部件等复杂零件，生产成本较高。铸造在复杂几何形状成形和材料利用率方面具有优势，但关于铸态 Ti2AlNb 合金微观组织和力学性能的系统研究仍较少。

本文选取 Ti-22Al-25Nb (at.%) 典型 Ti2AlNb 合金，在铜、石墨、氧化铝陶瓷和石英砂模具中凝固，以形成由高到低的不同冷却条件。研究目标是阐明凝固组织、溶质偏析、固态相变及其自然形成的力学性能对冷却条件的依赖关系，并揭示 BCC 基体中局域化学有序到第二相析出的复杂组织演化。

### 实验设计与冷却速率

作者使用纯 Ti、纯 Al 和纯 Nb 在水冷铜坩埚中电弧熔炼 Ti-22Al-25Nb 合金锭，并至少重熔 6 次以保证化学均匀性。纽扣锭随后被吸铸为 ϕ10 mm × 50 mm 圆柱样品。模具包括全铜模具，以及由铜壳和石墨、Al2O3 陶瓷、SiO2 石英砂型芯组成的 3 类复合模具。

冷却速率随模具热导率依次降低：铜模 > 石墨模 > 陶瓷模 > 石英砂模。作者定义了两个冷却速率：凝固过程平均冷却速率 $r_{l-s}$，以及可能影响固态相变的平均冷却速率 $r_{s-s}$。后者按 Ti-22Al-25Nb 合金中 B2 到 O 相转变的转变温度约 1373 K 与鼻尖温度约 973 K 之间的平均冷却速率确定。4 种样品记为 TAN1-TAN4，对应 $r_{l-s}$ 分别为 251、162、88 和 10 K/s，对应 $r_{s-s}$ 分别为 167、121、31 和 7 K/s。

### 凝固组织

4 种模具中 Ti2AlNb 合金均凝固为等轴枝晶。随着冷却速率降低，枝晶粗化、枝晶臂熟化，平均枝晶尺寸 $d$ 和二次枝晶臂间距 $λ_2$ 增大。作者用幂律关系拟合 $r_{l-s}$ 与 $λ_2$、$d$ 的关系：

$$
λ_2 = A r_{l-s}^{-n}
$$

$$
d = B r_{l-s}^{-n'}
$$

实验拟合给出 $A = 102.59$、$n = 0.30$、$R^2 = 0.91$，以及 $B = 416.51$、$n' = 0.25$、$R^2 = 0.97$。与枝晶尺寸相比，二次枝晶臂间距对冷却速率更敏感。论文指出，Ti-22Al-25Nb 的速率指数与其他 Ti-Al 基合金相近，但材料相关常数 $A$ 更小，这与其更高合金元素含量有关。

### 冷却中的固态相变

高能同步辐射 X 射线衍射表明，TAN1 和 TAN2 由单一 BCC 相组成，且未观察到 B2 化学有序结构的超晶格衍射峰，例如 (001) 峰。这说明这两个样品中的大多数 BCC 相可能为化学无序 β 相。随冷却速率降低，TAN3 和 TAN4 中出现 O 相和 α2 相；TAN4 中 O 相与 α2 相衍射峰强度高于 TAN3，说明其含量更高。同时，TAN3 和 TAN4 中出现弱 B2 相 (001) 超晶格反射，证明合金中存在 B2 有序实体。

BSE 观察显示，TAN1 的枝晶干、枝晶间区域和再结晶晶界三重点处均未见析出物。TAN2 中在枝晶干边缘偶见少量析出物，枝晶间区域和晶界处也开始出现析出。TAN3 中球状相几乎在枝晶干中普遍析出，TAN4 中球状相在枝晶干内均匀析出且尺寸更大。TAN3 和 TAN4 的枝晶间区域析出物进一步长成棒状或针状。

EBSD 表明 BCC 基体发生再结晶，TAN1-TAN4 的平均再结晶晶粒尺寸约为 149、162、206 和 221 μm。TAN1 中不存在 O 和 α2 相，其相变路径为 L → BCC。TAN2 中 O 相含量不超过 1%，单个 O 相通常小于 1 μm；TEM 确认该析出相为 O 相，并与 BCC 基体保持 Burgers 取向关系：[110]O//[111]BCC，(001)O//(110)BCC。EDS 结果显示 O 相接近 Ti2AlNb 理想化学计量 Ti-25Al-25Nb，而 BCC 基体约为 Ti-20Al-30Nb；O 相富 Al、贫 Nb，其析出受扩散控制。TAN2 的相变路径为 L → BCC → BCC + O。

TAN3 和 TAN4 中存在 α2 相。补充材料中的相图显示，TAN3 的 α2 相仅在枝晶间区域析出。TAN4 中，枝晶干中 BCC 体积分数高于 O 和 α2 相，而枝晶间区域中多数 BCC 已转变为 O 和 α2 相；α2 相在枝晶干中较少，在枝晶间区域中含量已较高。O 相与可探测 α2 相还沿再结晶晶界连续析出。

### BCC/O 界面相变区与 B19 中间结构

TAN4 的 O 相析出物周围存在 EBSD 零解区域。作者排除了塑性变形和非晶区作为主要原因，认为零解可能来自不完全 B2 → O 相变导致的相变应力和晶格畸变，也可能来自 B2 → O 转变过程中尺寸过小而难以产生清晰衍射花样的亚稳中间相。

TEM 分析显示，O 相与 BCC 基体界面处存在一条衬度变化带，作者称为“相变区”。GPA 应变分析表明，相变区中存在高拉应力集中，而相邻 O 相和 BCC 基体中的应力较低。相变区中 (110) 晶面沿 [110] 方向的面间距比 BCC 基体增加 0.01 nm，证明该方向存在拉应力。FFT 图中在 1/2[110] 和 1/2[1-10] 位置出现额外衍射斑点，与 B19 相衍射图样一致。

球差校正 TEM 的原子分辨成像进一步验证 BCC/O 界面处存在 B19 相。作者认为 B19 相作为纳米尺度亚稳中间相，是 BCC → O 转变过程中的 O 相前驱体。在高应力条件下，BCC 相中沿 (110)[1-10] 方向的剪切产生亚稳中间结构，该结构随后发生有序化并形成 O 相。TAN3 和 TAN4 在 $r_{s-s}$ 分别为 31 和 7 K/s 的冷却条件下，相变路径为 L → BCC → BCC + B19 + O → BCC + O + α2。

### 溶质偏析与第二相析出

EDS 图谱显示 Nb 偏析到枝晶干，而 Ti 和 Al 优先偏析到枝晶间区域。随冷却速率降低，枝晶干中心 Ti 和 Al 含量下降、Nb 含量升高；枝晶间区域呈相反趋势，说明冷却速率降低会增强元素偏析。

Nb 是 BCC 相稳定元素。枝晶干中 Nb 富集会阻碍 O 和 α2 相析出，解释了 TAN2 和 TAN3 枝晶干中析出物稀少或缺失的现象。不过，当再结晶在枝晶干中形成晶界时，第二相析出会被促进。高角晶界具有高界面能和大量缺陷，既降低 O 相形核势垒，又为 Al 和 Ti 等溶质原子提供快速扩散通道，使局部成分更接近 Ti2AlNb 化学计量，从而即使在 Nb 富集枝晶干中也能发生 O 相局部析出。

### BCC 基体中的层级化学有序

Ti2AlNb 合金中的 BCC 结构可以是化学有序 B2 相、无序 β 相，或二者共存。TEM 结果显示，即使 TAN1 的高能 X 射线衍射中未观察到 B2 有序峰，SAED 仍在 BCC [001] 晶带轴下观察到位于 1/2[020] 位置的弱超晶格斑点。暗场像显示这些有序实体多数超过 1 nm，平均尺寸为 2.918 nm，同时存在许多小于 1 nm 的实体。作者将小于 1 nm 的有序实体称为化学短程有序 (CSRO)，将 1-5 nm 的实体称为化学中程有序 (CMRO)。TAN1 中的 BCC 基体主要表现为 CMRO 和 β 相共连续，CMRO 的出现导致 {010} 晶面畸变并伴随大量位错。

TAN2 中同样未在 HRXRD 中观察到有序 B2 相，但 SAED 和暗场成像显示存在尺寸更大的有序实体。暗场图统计得到平均直径为 6.011 nm，HRTEM/IFFT 分析得到平均尺寸约 5.554 nm。这些实体大于通常 CMRO 的尺寸范围，但仍小于长程化学有序或纳米相的特征尺寸约 10 nm，因此作者提出将其称为化学准长程有序 (CQLRO)。CQLRO 表示从 CMRO 向长程化学有序转变的中间阶段。

随冷却速率进一步降低，TAN3 和 TAN4 的 BCC 基体中局域化学有序显著发展。以 TAN4 为例，SAED 中超晶格衍射斑点更强、更清晰，暗场像显示反相畴 (APDs)，说明无序 β 相转变为有序 B2 结构。反相畴尺寸约为 10-30 nm，IFFT 图中有序结构占据整个视场，表明 BCC 基体已形成化学长程有序 (CLRO)，即 B2 相。

### 力学性能

室温拉伸测试表明，TAN1 的断后伸长率最高，为 10.49%；TAN2 的抗拉强度最高，为 1145.83 MPa。TAN3 表现为脆性，屈服后即断裂，抗拉强度为 1145 MPa，断后伸长率低于 2%。TAN4 由于脆性较强，在达到屈服点前发生提前断裂。

随冷却速率降低，断后伸长率总体下降，抗拉强度先升高后降低。作者指出，完全由有序 B2 相组成的 Ti2AlNb 合金通常延性较差。本文中的 TAN1 和 TAN2 主要由含 CMRO 或 CQLRO 的无序 BCC 相组成，其强塑性组合可与经过热机械加工和热处理的 Ti2AlNb 合金相比甚至更优。这说明，与有序 B2 相相比，无序 BCC 相具有更好的塑性；在主要无序 BCC 基体中引入 CMRO 和 CQLRO 可能提供较优强度-延性平衡。

作者同时强调，本文尚未穷尽 CMRO 与 CQLRO 对力学行为的全部影响。有序实体尺寸分布、空间排列，以及它们与位错和其他微观组织特征的相互作用，仍需进一步结合先进表征和原位力学测试研究。CMRO 到 CQLRO 再到长程有序的转变动力学及其与力学性能的相关性，也是后续合金设计与工艺优化的重要方向。

## 摘要翻译

为了研究铸态微观组织和力学性能，将 Ti-22Al-25Nb (at.%) 合金在由铜、石墨、氧化铝陶瓷和石英砂制成的模具中凝固，这些模具对应逐渐降低的冷却速率。该合金在铜模中仅凝固为体心立方 (BCC) 相，而在其他样品中还会析出 O 相或 α2 相。随着冷却速率降低，BCC 基体经历从化学中程有序 (CMRO)、化学准长程有序 (CQLRO) 到化学长程有序 (CLRO，即 B2 相) 的有序化转变。第二相的形成强烈依赖溶质浓度和晶体缺陷，这由它们优先在富 Al 和富 Ti 区域以及晶界处析出所表明。详细 TEM 分析揭示了 BCC/O 相界面处的“相变区”，表明存在从 BCC 相到 O 相的亚稳过渡结构。响应冷却速率及其导致的微观组织，铜模中凝固的合金表现出最高延性，伸长率可达 10.49%，而石墨模得到最高拉伸强度 1145 MPa。本研究为铸态 Ti2AlNb 合金中凝固条件、微观组织和力学行为之间的关系提供了认识，并为优化合金设计和加工策略奠定基础。

## 引言翻译

开发低密度且高性能的高温结构材料，对于推进航空航天技术，特别是航空发动机领域至关重要 [1,2]。Ti2AlNb 基合金源自 α2-Ti3Al 体系，由于兼具优异的室温韧性、抗裂性、高温强度和抗氧化性，已成为有前景的候选材料 [3,4]。这些合金通常表现为体心立方 (Pm3m) B2 相和正交 (Cmcm) O 相组成的双相结构，或者额外包含六方密排 (P63/mmc) α2 相的三相结构。由于各种析出相在滑移系数量方面存在显著差异，它们的相对体积分数、形貌和空间分布会关键影响合金的力学行为和服役性能。因此，过去数十年中，作为合金成分和热加工参数函数的微观组织演化一直受到大量关注 [5-9]。

传统上，Ti2AlNb 合金用作锻件，并且此前关于 Ti2AlNb 合金的大多数研究集中于热机械加工和锻后热处理 [8-18]。随后，锻件必须被加工成机匣、盘、叶片和燃烧室部件等最终复杂零件，导致生产成本非常高。与传统技术相比，铸造在实现复杂几何形状和提高材料利用效率方面具有明显优势。然而，迄今关于铸态 Ti2AlNb 合金微观组织和力学性能的系统研究仍然很少。

在本研究中，选择 Ti-22Al-25Nb (at.%) 成分的 Ti2AlNb 合金，并使其在不同模具中凝固，目的是理解凝固组织、溶质偏析、固态相变以及自然产生的力学性能对冷却条件的依赖关系。研究揭示了从 BCC 基体中的局域化学有序到第二相析出的复杂微观组织演化，并在 BCC/O 相界面处发现了“相变区”，填补了 Ti2AlNb 合金中的知识空白。

## 方法翻译

### 2.1 材料制备

在本研究中，选择 Ti2AlNb 合金的典型成分 Ti-22Al-25Nb (at.%) 进行研究。合金锭通过在超纯 Ar 气氛 (99.999 wt.%) 下，在水冷铜坩埚中电弧熔炼纯 Ti (99.95 wt%)、纯 Al (99.99 wt%) 和纯 Nb (99.95 wt%) 制备。为保证化学均匀性，每个合金锭至少熔炼 6 次。随后，将纽扣锭吸铸到定制模具中，以形成 ϕ10 mm × 50 mm 的圆柱样品。其中一种模具完全由铜制成。其他 3 种模具由两个部分组成：铜壳以及分别由石墨 (C)、陶瓷 (Al2O3) 和石英砂 (SiO2) 制成的型芯。每个型芯都有一个 ϕ10 mm × 50 mm 的型腔，用于容纳合金熔体。吸铸后圆柱试样的化学成分使用电感耦合等离子体发射光谱仪 (ICP, Avio 500) 检测。结果见表 S1。结果显示，吸铸后样品的成分与目标成分一致。

### 2.2 冷却速率测量

由模具的热导率决定，Ti2AlNb 合金在 4 种不同模具中的冷却速率 (r) 按如下顺序降低：$r_{copper} > r_{graphite} > r_{ceramics} > r_{quartz}$。为了测量模具中合金的温度，将直径为 0.15 mm、带薄保护套管的 B 型热电偶（双铂铑热电偶）插入模具型腔。来自热电偶的信号输入计算机，以记录不同时间的温度。根据获得的时间-温度曲线，确定任意时刻的冷却速率以及感兴趣温度范围内的平均冷却速率。

### 2.3 微观组织表征

从铸态样品半径的一半处切取试样用于金相检查。试样首先用 SiC 砂纸抛光至 3000 目，然后进行振动抛光，以去除机械抛光引起的残余变形层。用于光学观察的试样进一步在由 5% HF、30% HNO3 和 65% H2O 组成的溶液中腐蚀，该溶液称为 Kroll 试剂 [19,20]。试样在 Leica DM-2700-M 光学显微镜 (OM) 和配备电子背散射衍射 (EBSD) 探头及能量色散 X 射线谱 (EDS) 探头的 Tescan Mira3 扫描电子显微镜 (SEM) 中观察。

用于透射电子显微镜 (TEM) 观察的试样使用电火花加工切成薄片，机械研磨至 100 μm，冲成直径 3 mm 的圆片，然后使用 Gatan PIPS 695 精密离子抛光系统减薄至观察所需标准。选区电子衍射 (SAED)、高分辨透射电子显微镜 (HRTEM) 和高角环形暗场 (HAADF) 成像使用 FEI Talos F200X G2 透射电子显微镜进行，该显微镜在 200 kV 加速电压下运行；还使用 Spectra 300 球差校正透射电子显微镜，该显微镜在 300 kV 加速电压下运行。

几何相位分析 (GPA) [21] 用于在 HRTEM 图像上评估不同相之间界面区域的应变分布。样品中相的鉴定在上海同步辐射光源 BL12SW 线站进行，该线站是多功能硬 X 射线实验站，使用能量为 88 keV、波长为 0.1458 Å 的 X 射线。

### 2.4 力学性能测量

室温拉伸性能使用 Zwick/Roell Z020 万能电子拉伸试验机测量，初始应变速率为 $2.0 \times 10^{-4}$ s^-1。矩形拉伸试样通过电火花加工从铸态样品中切取，宽度为 4 mm、厚度为 1.5 mm、标距长度为 10 mm。测试前，每个拉伸试样均使用 3000 目 SiC 砂纸抛光。每种铸态合金至少测试 3 个试样。

## 结论翻译

在本研究中，系统研究了不同冷却速率下凝固的 Ti2AlNb 合金的微观组织和力学性能。主要发现可概括如下：

1. 建立了 Ti2AlNb 合金中冷却速率与关键微观组织特征之间的定量关系。具体而言，二次枝晶臂间距 ($λ_2$) 和枝晶尺寸 ($d$) 与冷却速率 ($r_{l-s}$) 按幂律方程相关：$λ_2 = 102.59 \times (r_{l-s})^{-0.3}$，$d = 416.51 \times (r_{s-s})^{-0.25}$。

2. 冷却速率显著影响 Ti2AlNb 合金中基体相化学有序的发展，从高冷却速率下的 CMRO 逐渐演化为低冷却速率下的 CQLRO 和 CLRO。

3. 第二相（O 相和 α2 相）的形成和分布高度依赖冷却速率及局域元素偏析模式。较慢冷却速率会促进这些相的析出增加，尤其是在枝晶间区域。

4. 详细 TEM 分析揭示了 BCC/O 相界面处的“相变区”，表明从 BCC 相到 O 相存在复杂的多步骤转变路径。在高局域应力条件下，该转变涉及一种中间亚稳结构，即 B19 相。

5. 力学性能对冷却速率及所得微观组织表现出强烈依赖。主要具有 CMRO 的 Ti2AlNb 合金表现出最佳延性（10.49% 伸长率），而具有 CQLRO 的 Ti2AlNb 合金具有最高拉伸强度（1145.83 MPa）。

6. 再结晶晶界的存在能够促进第二相析出，例如克服 Nb 富集的 BCC 稳定化效应，并导致 Nb 富集枝晶干中 O 相的局部析出。

## 结果/讨论章节子标题翻译

- 3.1 冷却速率
- 3.2 凝固组织
- 3.3 冷却中的固态相变
- 3.4 溶质偏析
- 3.5 BCC 基体中的层级化学有序
- 3.6 力学性能

## 图题和表题翻译

表 1. Ti2AlNb 样品在不同模具中的冷却速率。

图 1. (a-d) 光学显微组织图，(e) $d$ 和 $λ_2$，以及 (f) Ti2AlNb 合金中 $d$ 和 $λ_2$ 与 $r_{l-s}$ 的关系。

图 2. (a)-(d) 不同样品的同步辐射 X 射线散射图样。

图 3. (a) TAN1、(b) TAN2、(c) TAN3 和 (d) TAN4 的 BSE 显微图。下标 1 指低倍微观组织，下标 2 到 4 分别指高倍下的枝晶干、枝晶间区域和再结晶晶界三重点处的微观组织。

图 4. TAN2 微观组织分析：(a) STEM 图像，(b, c) 分别取自基体（(a) 中标记 1）和含 O 相区域（(a) 中标记 2）的 SAED 图样，(d-f) EDS 面分布，以及 (g) 沿 (a) 中所示线的元素分布。

图 5. TAN4 的综合 EBSD 和 EDS 分析：(a) IPF 图像；(b) 枝晶干、(c) 枝晶间区域和 (d) 三重点晶界处的相图；(e) EBSD 带衬度图及对应的 Ti、Al 和 Nb 元素 EDS 面分布；(f) 突出显示 O 相析出物周围零解区域的高倍相图；(g) BCC 相和 O 相的 Kikuchi 花样；(h) 从 BCC 相到 O 相的过渡区中 Kikuchi 花样的演化。

图 6. TAN4 中零解区域的 TEM 分析：(a) 明场 TEM 显微图；(b) 取自 (a) 中标记 1 区域的 SAED 图样；(c) 界面区域的 HRTEM 图像；(d) O 相、(e) 相变区和 (f) BCC 相的放大 HRTEM 图像（分别对应 (c) 中标记 2、3 和 4）；(g-i) 分别为 εxx、εyy 和 εxy 的 GPA 应变图；(j) 横跨“相变区”区域的 εxx 定量分布。

图 7. 样品 TAN1-TAN4 的枝晶干中心和枝晶间区域的 EDS 点扫描结果：(a) Ti，(b) Nb，(c) Al。

图 8. TAN1 中 CMRO 的证据：(a) [001] 晶带轴下的 SAED；(b) 使用超晶格反射 [100] 获得的暗场图像；(c) [001] 晶带轴下的 HRTEM 图像及对应 FFT 图样（插图）；(d) 显示 CMRO 和 β 区域的 IFFT 图像；(e) (d) 中标记区域的局部放大；(f) 沿 CMRO 和 β 区域中 [110] 方向的强度分布（由带箭头的白色虚线标记）；使用 (c) 的 FFT 图像中 (g) [010] 斑点和 (h) [020] 斑点得到的 IFFT 图像；(i) CMRO 的尺寸分布。

图 9. TAN2 中 CQLRO 的表征：(a) 沿 BCC 结构 [001] 晶带轴获得的 SAED 图样，(b) 与超晶格反射 [010] 对应的暗场图像，插图为蓝色虚线矩形框区域的放大图，(c) 沿 [001] 晶带轴获得的 HRTEM 图像，插图显示相应 FFT 图像，(d) 显示 CQLRO 区域的 IFFT 图像，以及 (e) CQLRO 的尺寸分布。

图 10. TAN4 的 TEM 分析：(a) 明场 TEM 图像，插图为沿 BCC 相 [001] 晶带轴获得的 SAED 图样；(b) 使用 (010) 反射形成的暗场 TEM 图像，显示 B2 有序相中清晰的反相畴界 (APBs)；(c) 沿 BCC 相 [001] 晶带轴获得的 B2 相 HRTEM 图像，插图显示对应 FFT 图样；(d) 由 (c) 得到的 IFFT 图像，突出显示有序纳米结构。

图 11. (a) 代表性拉伸工程应力-应变曲线，以及 (b) 不同样品的平均拉伸性能。

## 用户指定部分翻译：3. Results and discussion

## 3. 结果与讨论

### 3.1 冷却速率

Ti2AlNb 合金在不同模具中的冷却曲线见补充材料图 S1。随着温度降低，冷却速率越来越低。在本研究中，关注两种冷却速率。一种是凝固过程中的冷却速率 $r_{l-s}$。它通过对凝固开始和结束时的冷却速率取平均来确定。另一种是可能影响固态相变的冷却速率。从连续冷却转变 (CCT) 曲线可知，相变是否发生取决于转变温度和鼻尖温度之间的平均冷却速率。在 Ti-22Al-25Nb 合金中，B2 相向 O 相转变的这两个温度分别约为 1373 K 和 973 K [12,22]。根据测得的冷却曲线，确定了这两个温度之间的平均冷却速率 $r_{s-s}$。不同凝固条件下的 $r_{l-s}$ 和 $r_{s-s}$ 见表 1。为简洁起见，将在 4 类模具中凝固的样品分别记为 TAN1-TAN4。与不同样品相关的参数用下标 1-4 区分。在 TAN1 中，$r_{l-s}$ 和 $r_{s-s}$ 分别为 251 和 167 K/s，而在 TAN4 中，它们分别降低至 10 和 7 K/s。

表 1. Ti2AlNb 样品在不同模具中的冷却速率。

| 模具 | 样品 | $r_{l-s}$ (K/s) | $r_{s-s}$ (K/s) |
|---|---|---:|---:|
| 铜 | TAN1 | 251 | 167 |
| 石墨 | TAN2 | 162 | 121 |
| 陶瓷 | TAN3 | 88 | 31 |
| 砂 | TAN4 | 10 | 7 |

### 3.2 凝固组织

图 1(a)-(d) 显示了凝固微观组织的 OM 图像。Ti2AlNb 合金在不同模具中均凝固为等轴枝晶。一些枝晶轮廓用实线标出，而枝晶臂用白色虚线描出。测得的平均枝晶尺寸 $d$ 和二次枝晶臂间距 $λ_2$ 见图 1(e)。随着冷却速率降低，枝晶粗化，枝晶臂熟化，导致 $d$ 和 $λ_2$ 增大。

关于 $r_{l-s}$ 与 $λ_2$ 之间关系已有大量研究，并得到了如下方程 [23-25]：

$$
λ_2 = A r_{l-s}^{-n}
$$

其中 $A$ 是与材料相关的常数，$n$ 是速率指数。通过拟合图 1(f) 中所示实验结果，得到 $A = 102.59$，$n = 0.30$，回归系数 $R^2 = 0.91$。Ti2AlNb 合金的 $n$ 与其他 Ti-Al 基合金相近，而其 $A$ 最小（见补充材料表 S2）。$A$ 是一个成分敏感系数 [26]。通常，它会随合金元素浓度增加而降低。对于所研究的 Ti-22Al-25Nb 合金而言，这一点很明显，因为它的合金元素浓度显著高于文献报道的 Ti-Al 基合金。

$d$ 也是冷却速率的函数。它随冷却速率按指数形式变化，如方程 (2) 所示 [25]。

$$
d = B r_{l-s}^{-n'}
$$

其中 $B$ 是与材料相关的常数，$n'$ 是速率指数。对实验数据进行拟合得到 $B = 416.51$，$n' = 0.25$，$R^2 = 0.97$。由于冷却速率指数更小，枝晶尺寸的变化不如二次枝晶臂间距快。也就是说，$λ_2$ 对 $r_{l-s}$ 更敏感。

### 3.3 冷却中的固态相变

使用高能同步辐射 X 射线衍射 (HEXRD) 检查冷却到室温后的样品中的相。图 2 显示了不同样品的 HEXRD 图样。TAN1 和 TAN2 由单一 BCC 相组成。有趣的是，在这两个样品中未观察到反映化学有序 BCC 结构（B2 相）的超晶格衍射峰，例如 (001) 衍射峰。这表明 BCC 相的大部分可能是化学无序的（即 β 相）。随着冷却速率降低，TAN3 和 TAN4 样品中出现 O 相和 α2 相。TAN4 中 O 相和 α2 相的衍射峰强度大于 TAN3，表明前者中 O 相和 α2 相含量更高。同时，在 TAN3 和 TAN4 中观察到对应 B2 相 (001) 晶面的弱超晶格反射，为合金中存在 B2 有序实体提供了明确证据。

图 3 显示了样品的 BSE 显微图。如图 3(a1-d1) 所示，在低倍下可以清晰看到枝晶亚结构，枝晶臂间距随冷却速率降低而增加，这与 OM 观察结果一致。BSE 图像中枝晶干与枝晶间区域之间的明显衬度表明存在元素微偏析。图 3(a2-d2) 显示了高倍下的枝晶干区域。TAN1 中没有任何析出物，但在 TAN2 中，偶尔可以在枝晶干边缘观察到极少量析出物（图 3(b2) 中白圈标出）。在 TAN3 中，除枝晶干中心外，球状相几乎到处都有析出。对于 TAN4，球状相已在枝晶干内均匀析出，并且尺寸变大。图 3(a3-d3) 显示了枝晶间区域的 BSE 显微图。在 TAN1 的枝晶间区域未发现析出物，表明在 167 K/s 的冷却速率下，α2 相和 O 相均被完全抑制。在 TAN2 中，球状析出物在枝晶间区域已经非常常见。特别是在 TAN3 和 TAN4 的枝晶间区域，除析出物数量增加外，析出物还长成棒状或针状。图 3(a4-d4) 显示了再结晶晶界三重点处的 BSE 显微图。TAN2 中析出物也开始形成。在 TAN3，尤其是 TAN4 中，大量球状析出物沿晶界形成，但尚未长成针状。

使用 EBSD 分析每个样品的微观组织。不同样品的反极图 (IPF) 图像和相图见补充材料图 S2。结果表明，BCC 基体中确实发生了再结晶，这在微观组织中带来了更大且随机取向的晶粒（也见图 1 所示 OM 图像）。TAN1、TAN2、TAN3 和 TAN4 中再结晶组织的平均晶粒尺寸分别约为 149、162、206 和 221 μm。相图明确排除了 TAN1 中 O 相和 α2 相的存在，其中相变路径遵循 L（液体）→ BCC 的顺序。

TAN2 的 EBSD 相图（补充材料图 S2(b2)）表明样品中 O 相不超过 1%。O 相很少大于 1 μm，在晶界处甚至更小。使用 TEM 来确认析出物的性质。图 4(a) 给出了 STEM 图像，展示了析出相的形貌。析出物呈透镜状，以群落形式聚集，并且彼此之间呈 60° 取向关系。每个透镜状析出物的长轴尺寸约为 200 nm，短轴尺寸约为 10 nm。取自基体和析出物的 SAED 图样证实，析出物确实为 O 相，并与 BCC 基体保持 Burgers 取向关系：[110]O//[111]BCC，(001)O//(110)BCC（图 4(b-c)）。图 4(d-g) 所示 EDS 线扫和元素面分布揭示了 BCC 基体与 O 相之间显著的成分差异。O 相的成分接近 Ti2AlNb 的理想化学计量 Ti-25Al-25Nb (at.%)，而 BCC 基体的成分约为 Ti-20Al-30Nb。O 相富 Al 而贫 Nb，其析出受扩散控制。TAN2 中的相变路径遵循 L → BCC → BCC + O 的顺序。α2 相析出的临界冷却速率远小于 O 相 [10,22]。因此，在 TAN2 中未检测到 α2 相并不令人意外。

图 2(c) 和 (d) 所示 HEXRD 图样证明 TAN3 和 TAN4 中存在 α2 相。从补充材料图 S3 所示相图还可知，在 TAN3 中，α2 相仅在枝晶间区域析出。图 5 给出了 TAN4 的 EBSD 和 EDS 分析结果。由于析出物非常小，在低倍下无法分辨（图 5(a)）。因此，对 TAN4 进行了高倍 EBSD，以检测 O 相和 α2 相（图 5(b-d)）。结果显示，在枝晶干中，BCC 的体积分数大于 O 相和 α2 相；而在 TAN4 的枝晶间区域中，大多数 BCC 相已经转变为 O 相和 α2 相。枝晶干中 α2 相比例较小，但在枝晶间区域中已足够大。O 相与可检测到的 α2 相沿再结晶晶界连续析出（图 5(d)）。一个值得注意的观察结果是，几乎所有 O 相析出物周围都存在零解区域。图 5(e) 显示了 TAN4 枝晶间区域微观组织的 EBSD 带衬度图，其中黑色区域反映零解。如图 5(f) 所示，BCC 基体与 O 相之间的零解区域宽度约为 300 nm。从 BCC 相到 O 相的转变表现为 Kikuchi 带衍射图样衍射强度从位置 1 到 3 逐渐降低，随后从位置 3 到 5 逐渐升高（图 5(g) 和 (h)）。零解是指无法从某些区域获得清晰衍射图样。除样品制备问题外，零解的其他原因包括样品中存在显著塑性变形、相变或非晶区域，以及晶粒尺寸过小，这些都会阻碍这些区域的有效晶体学分析 [27]。在当前情况下，可以排除“塑性变形”和“非晶区域”因素。由“相变”导致零解的原因可能归因于 B2 → O 相转变不完全。这种不完全转变会在 O 相和 B2 相之间产生显著的相变应力，导致晶格畸变，并随后降低衍射图样质量。“晶粒尺寸过小”这一因素可能来自 B2 → O 相变过程中存在中间亚稳相，其中亚稳相太小，无法产生清晰的衍射图样。在本研究中，这两种原因很可能都存在。因此，进一步使用 TEM 分析 TAN4 中 O 相周围的零解区域。

图 6(a) 给出了一幅明场 TEM 图像，其中 O 相和 BCC 基体之间的界面由粉色虚线标出。覆盖 O 相和 BCC 基体两者区域获取的 SAED 图样证实两相之间存在 Burgers 取向关系（图 6(b)）。界面的 HRTEM 图像揭示了 O 相（左侧）与 BCC 区域（右侧）之间存在一条衬度变化带，本文称其为“相变区”（图 6(c)）。通过 GPA 分析计算不同相区之间的对应应变场 (εxx、εyy、εxy)，其中 g 矢量选择如图 6(c) 插图所示。结果表明，“相变区”内存在高拉应力集中，如图 6(g-i) 所示。值得注意的是，相邻 O 相和 BCC 基体中的应力水平仍然相对较低。结合沿图 6(g) 中白色虚线框进行的 εxx 应变线分布，图 6(j) 显示了从“相变区”向 O 相和 BCC 基体两侧延伸的快速应力梯度。对“相变区”区域放大后可见细微结构变化（图 6(e)）。沿 [110] 方向的 (110) 晶面间距比 BCC 基体增加 0.01 nm，证实该方向存在拉应力。此外，FFT 图样（图 6(e) 插图）在 1/2[110] 和 1/2[1-10] 位置显示额外衍射斑点（由蓝色虚线圆和蓝色箭头指示），这与 B19 相的衍射图样一致 [28]。为了进一步验证 BCC/O 界面处存在 B19 相，使用球差校正 TEM 进行了额外的原子分辨成像（图 S6）。沿 [111] 晶带轴获得的明场图像及相应 SAED 图样显示 O 相和 BCC 基体之间存在一个清晰的过渡区。对该区域的高分辨分析证实了与 B19 相一致的调制原子结构。与 B19 结构模拟原子模型和衍射图样（沿 [110]）的直接比较进一步支持了实验发现。这些结果提供了强有力的结构和晶体学证据，表明 B19 相作为纳米尺度亚稳中间体存在于 BCC → O 转变过程中，并作为 O 相的前驱体。在高应力条件下，BCC 相中沿 (110)[1-10] 方向的剪切产生亚稳中间结构，该结构随后发生有序化形成 O 相。这些发现与 Bendersky 的预测一致 [29]，解释了 Ti2AlNb 基合金中复杂的相变机制。总之，几十平方纳米尺度的“相变区”不仅由“相变诱导的高应力”造成，而且也包含 B19 结构。总体而言，在 TAN3 和 TAN4 的冷却条件下（冷却速率 $r_{s-s}$ 分别等于 31 和 7 K/s），Ti-22Al-25Nb 合金的相变路径为 L → BCC → BCC + B19 + O → BCC + O + α2。

### 3.4 溶质偏析

从补充材料图 S4 所示 EDS 面分布可知，Nb 偏析到枝晶干，而 Ti 和 Al 优先偏析到枝晶间区域。为了定量评估样品中的元素分布，在枝晶干中心和枝晶间区域进行了 EDS 点扫描分析，结果见图 7。随着冷却速率降低，枝晶干中心表现出 Ti 和 Al 含量降低并伴随 Nb 含量升高，而枝晶间区域则表现出相反趋势。这一观察表明，元素偏析随冷却速率降低而增强。众所周知，Nb 是 BCC 相稳定元素 [10,30]。枝晶干中的 Nb 富集会阻碍 O 相和 α2 相析出，这解释了 TAN2 和 TAN3 枝晶干中析出物稀少或不存在的现象。然而，当再结晶导致枝晶干中形成晶界时，会促进第二相在那里析出（见图 5(d)）。这是因为再结晶引入了高角晶界，它们作为 O 相优先形核位置。这些晶界具有高界面能和大量缺陷，降低了形核势垒，并为溶质原子，尤其是 Al 和 Ti，提供了快速扩散通道。这有利于局部成分向 Ti2AlNb 化学计量调整，从而即使在 Nb 富集的枝晶干中，Nb 对 BCC 的稳定化作用本应抑制 O 相析出，也能促进 O 相析出。如图 5(d) 所示，这类晶界在较慢冷却过程中促进 BCC → O 转变方面起关键作用。这些发现强调了溶质再分布与再结晶诱导晶界形成之间的协同效应，该协同效应控制 Ti2AlNb 合金中的第二相析出和微观组织演化。

### 3.5 BCC 基体中的层级化学有序

Ti2AlNb 合金中的 BCC 结构可以是化学有序的（B2 相）、无序的（β 相），或以两种形式共存。使用 TEM 检查样品中 BCC 相的结构。图 8(a) 显示了 TAN1 中 BCC 相沿 [001] 晶带轴 (z.a.) 的 SAED 图样。除一组非常清晰的 BCC 结构特征衍射斑点（由白色虚线框标出）外，在 BCC 斑点的 1/2[020] 位置还有一组额外的超晶格斑点（图中由黄色虚线圆圈标出）。然而，这些超晶格斑点的衍射强度明显弱于尖锐的 BCC 衍射斑点。这明确表明，在 BCC 基体中存在具有晶格周期性的相干超晶格实体 [31]。暗场图像可以揭示导致超晶格衍射的实体的真实性质 [31]。图 8(b) 给出了使用超晶格反射 [100] 获得的暗场图像。插图提供了更近距离的观察。可以看到，除许多小于 1 nm 的实体外，这些实体中的大多数在实空间中超过 1 nm，平均尺寸为 2.918 nm（尺寸分布见图 8(i)）。这表明 TAN1 中确实存在有序 BCC 结构，尽管其尺寸非常小。它在 β 基体中构成局域化学有序 (LCO)，因此无法在 HRXRD 谱中被检测到。尺寸小于 1 nm 的 LCO 实体称为化学短程有序 (CSRO)，而尺寸在 1-5 nm 之间的实体称为化学中程有序 (CMRO) [32,33]。为进一步研究 Ti2AlNb 合金中的 CMRO，采用了一种基于高分辨晶格图像的方法，并通过从快速傅里叶变换 (FFT) 图样到反快速傅里叶变换 (IFFT) 图像的转换观察原子级排列。图 8(c) 显示了 [001] 晶带轴下的晶格图像。插图为 FFT 图样。同样，在 1/2[020] 位置出现超晶格衍射斑点，在插图中由黄色虚线圆圈标出。图 8(d) 显示了使用图 8(c) 插图中的超晶格和 BCC 衍射斑点生成的 IFFT 图样。类似地，大多数超晶格实体尺寸大于 1 nm，如图中蓝色虚线所圈出。CMRO 和 β 相似乎是共连续的。在这种共连续微观组织中，CMRO 和 β 相之间的界面用蓝色虚线突出显示，并且在包含界面的放大区域中可以观察到两种结构之间的清晰分界（图 8(e)）。研究表明，在 Ti2AlNb 合金的 B2 相中，Ti 占据 1(a) 亚晶格，而 Al 和 Nb 共同占据另一个 1(b) 亚晶格 [34,35]。图 8(f) 描绘了 CMRO 和 β 相沿 [110] 方向的强度分布（由带箭头的白色虚线指示）。对于 CMRO，由于不同亚晶格处平均原子散射因子不同，占据 1(a) 亚晶格的 Ti 原子的强度明显不同于占据 1(b) 亚晶格的 Al 和 Nb 原子的强度。相比之下，对于 β 相，由于 Ti、Al 和 Nb 原子随机占据所有亚晶格，每个晶格位置的强度相同。图 8(g) 和 (h) 分别显示了 [010] 和 [020] 斑点的 IFFT，其中 {010} 的晶面间距约为 {020} 的两倍。可以看到，{010} 晶面表现出畸变形貌并含有大量位错，说明 CMRO 的出现导致晶格畸变。相比之下，{020} 晶面平直，没有明显畸变，位错几乎不存在。

图 2(b) 所示 HRXRD 图样显示 TAN2 中不存在有序 B2 相。结合 TAN1 中发现 CMRO 的结果，TAN2 中是否可能存在 LCO 仍是一个待解问题。这一现象需要采用互补分析技术开展更深入研究，以阐明仅靠 HRXRD 可能无法检测到的细微结构差异。图 9(a) 显示了 BCC 相沿 [001] 晶带轴的 SAED 图样。BCC 结构特征的清晰尖锐衍射斑点明确可见（由白色虚线矩形突出显示）。此外，在 1/2[020] 位置观察到相对较弱的超晶格衍射斑点（由黄色虚线圆圈圈出）。这一观察为 TAN2 中存在有序实体提供了有力证据。图 9(b) 中的暗场 (DF) 图像是通过将物镜光阑置于 [010] 超晶格反射上获得的。这种成像技术以高衬度揭示了有序实体的形貌。从暗场图中虚线矩形区域的放大图可以看出，这些实体中的大多数尺寸超过 5 nm。图 9(e) 所示暗场图像统计分析给出了有序实体的尺寸分布，平均直径为 6.011 nm。这一定量评估为理解 TAN2 中化学有序的尺度和普遍性提供了关键信息。与 TAN1 中均匀分布的 CMRO 相比，TAN2 中的有序实体表现出聚集倾向，形成更大的团簇或群落。值得注意的是，这些有序实体的尺寸超过了目前科学界接受的 CMRO 尺寸范围。在本研究中，TAN2 中的有序实体处于 5-10 nm 范围，明显大于典型 CMRO，但仍显著小于长程化学有序或纳米相的特征尺寸（约 10 nm）。这种独特的尺寸范围和团簇行为表明，TAN2 中的有序实体代表了 CMRO 与长程化学有序之间的中间阶段。为准确描述这一现象，本文提出将这些结构命名为化学准长程有序 (CQLRO)。这一术语反映了它们在合金有序化现象连续谱中的过渡性质。图 9(c) 给出了沿 [001] 晶带轴的 BCC 结构 HRTEM 图像，作为 CQLRO 的原子尺度观察。插入的 FFT 图样显示超晶格衍射斑点，证实存在 CQLRO。图 9(d) 显示 IFFT 图像，其中 CQLRO 实体与 TAN1 中观察到的实体类似，由蓝色虚线标出。对这些 CQLRO 实体的定量分析显示平均尺寸约为 5.554 nm。图 9(e) 给出了这些实体的尺寸分布，为 CQLRO 的尺寸特征提供了统计表征。HRTEM 观察结果与前述暗场成像结果的一致性增强了 CQLRO 概念的有效性。

众所周知，如果 BCC（体心立方）晶体中存在化学有序，超晶格衍射斑点不仅会出现在 [100] 晶带轴方向，也会出现在 [110] 方向。因此，还对 TAN1 和 TAN2 样品在 BCC [110] 晶带轴方向进行了 SAED 和暗场成像，如图 S5 所示。这些结果进一步表明 CMRO 和 CQLRO 的存在。

随着冷却速率进一步降低，BCC 基体中的 LCO 应在 TAN3 到 TAN4 中显著发展，这由图 2(c) 和 (d) 所示 HRXRD 图样中有序 B2 相峰所指示。以 TAN4 为例，图 10 给出了 TEM 表征结果。图 10(a) 显示了一幅明场 TEM 图像，插图为沿 BCC 相 [001] 晶带轴获得的选区电子衍射 (SAED) 图样。值得注意的是，超晶格衍射斑点明显更强且轮廓更清晰，表明有序化增强。图 10(b) 中使用 (010) 超晶格反射形成的暗场 TEM 图像显示出反相畴 (APDs) 图案。这一微观组织特征强烈表明无序 β 相转变为有序 B2 结构。暗场图像的定量分析表明，反相畴尺寸约为 10-30 nm。图 10(c) 给出了 HRTEM 图像，插图为 FFT 图样。FFT 图样证实了 SAED 结果，显示清晰且强烈的超晶格反射。图 10(d) 中对应的 IFFT 图像显示出一个与 TAN1 和 TAN2 中观察到的 CMRO 和 CQLRO 关键不同之处。在 TAN4 中，有序结构占据整个视场，说明无序 BCC 相已完全转变为有序 B2 结构。这一状态代表化学长程有序 (CLRO)。这种微观组织有序化演化很可能对力学和物理性能具有重要影响，因此有必要进一步研究结构-性能关系。

### 3.6 力学性能

进行室温拉伸试验，以评估不同冷却速率对 Ti2AlNb 合金力学性能的影响。在 4 类样品中，TAN1 表现出最高断裂伸长率，为 10.49%，而 TAN2 具有最高极限拉伸强度，为 1145.83 MPa。TAN3 合金表现出脆性，在屈服后断裂，极限拉伸强度为 1145 MPa，断后伸长率低于 2%。值得注意的是，TAN4 由于脆性特征，在达到屈服点之前发生提前断裂。图 11(a) 给出了一组样品的工程应力-应变曲线。图 11(b) 给出了每类样品的平均工程应力和应变。随着冷却速率降低，断裂伸长率呈下降趋势，而极限拉伸强度先升高后降低。

已有研究表明，完全由有序 B2 相组成的 Ti2AlNb 合金延性较差 [36]。本研究表明，以含 CMRO 和 CQLRO 的无序 BCC 相为主的 TAN1 和 TAN2 样品，表现出可与经热机械加工和热处理的 Ti2AlNb 合金相当甚至超过后者的强度-延性组合。这一观察强调了 Ti2AlNb 合金中无序 BCC 相相对于有序 B2 相具有更优塑性。这些发现突出了微观组织有序化在决定 Ti2AlNb 合金力学行为中的关键作用。在主要为无序 BCC 的基体中存在 CMRO 和 CQLRO，似乎可提供强度和延性的最佳平衡。这一认识为设计和加工具有增强力学性能的 Ti2AlNb 合金提供了有价值的指导。

虽然本研究为 Ti2AlNb 合金中微观组织有序化与力学性能之间的关系提供了有价值认识，但需要注意的是，在本研究范围内，CMRO 和 CQLRO 对这些合金力学行为的完整影响尚未被穷尽探索。这些有序化现象与所得力学性能之间的复杂相互作用仍需进一步深入研究。CMRO 和 CQLRO 在 Ti2AlNb 合金中的影响超出了本研究考察的参数。诸如有序实体的尺寸分布、它们的空间排列，以及它们与位错和其他微观组织特征的相互作用等因素，很可能在决定合金整体力学响应方面发挥关键作用 [32,37-41]。这些方面需要使用先进表征技术，并可能结合原位力学测试进行更详细分析。此外，作为冷却速率和成分函数的 CMRO 到 CQLRO 并最终到长程有序的转变，为未来研究提供了一条引人关注的路径。理解这一有序化过程的动力学及其与力学性能之间的相关性，能够为合金设计和工艺优化提供有价值认识。
