Repository: Bit-Part-Young/Codex-Papers-Summary

# Codex 文献总结与翻译 

保存 使用 Codex 进行文献总结与翻译的输出 '文献总结 - ' md 文档。

```bash
.codex/skills/                # 用于 Codex 文献总结与翻译的 SKILL.md 文档

1-papers/                     # 要翻译的文献 pdf 文件
2-summaries/                  # Codex 直接输出的 *.md 文档
3-summaries-renamed/          # 重命名后的 *.md 文档
```

File: 3-summaries-renamed/文献总结 - 随机合金的精确平均多体原子间相互作用模型 - 2025.md
# 文献总结 - 随机合金的精确平均多体原子间相互作用模型 - 2025

---

## 文献基本信息

- **英文标题**：Exact average many-body interatomic interaction model for random alloys
- **DOI**：https://doi.org/10.1016/j.commt.2024.100018
- **作者**：M. Hodapp
- **作者单位**：Materials Center Leoben Forschung GmbH（MCL），Leoben，Austria
- **期刊**：Computational Materials Today，5（2025），100018；常规研究论文。
- **日期**：投稿 2024-09-04；返修 2024-10-17；接收 2024-10-17；在线发表 2024-10-30。卷期年份为 2025。
- **数据与代码链接**：原文声明数据可应要求提供，未提供独立数据仓库或代码链接；补充材料入口为 https://doi.org/10.1016/j.commt.2024.100018 。本次仅提供正文 PDF，未提供其中提及的独立补充材料 S1–S3。

---

## 论文内容详细总结

### 研究背景与目的

随机合金的材料行为同时受到平均性质和局部化学无序所致波动的影响。例如，仅依据平均性质的断裂模型可能低估延性，而裂纹前沿的局部波动可能促进位错发射。平均合金框架将真实合金元素视为嵌入平均基体中的“溶质”，将缺陷运动引起的能量变化波动与缺陷—溶质相互作用联系起来。

在忽略溶质—溶质相互作用等假设下，缺陷移动能量差的标准差可以写成式（1），因此需要既能计算平均合金，又能将真实元素插入平均合金的原子模型。直接随机取样对层错等扩展缺陷成本较高；位错—溶质相互作用能、平均位错线张力等量甚至缺少明确的随机取样计算方案。

既有方法的不足包括：相干势近似（CPA）属于晶格上方法，无法描述局部弛豫；平均嵌入原子法（EAM）势对层错能、表面能及某些 bcc 合金的位错芯描述不足，会产生 DFT 不支持的人为极化螺位错芯。本文目标是对线性机器学习原子间势（MLIPs）的多体能量进行解析平均，同时保留邻域尺寸的线性计算标度。

---

### 研究方法

#### 多线性表示与精确平均

总能量写为局部每原子能量之和，局部能量由系数张量与多个特征向量的张量积缩并得到，特征向量本身为邻居成对贡献之和。本文使用 $d$ 表示张量阶数／特征因子数；按第 2.3 节的明确对应，$d=1$ 为二体势、$d=2$ 为三体势，验证中的四体 ETN 对应三个特征因子。原文第 2.1 节也将 $d$ 称作 body-order，阅读时需注意这一计数表述。

关键假设是：固定给定原子构型，各晶格位置的元素占位是彼此不相关、由浓度 $c_X$ 决定的随机变量；总能量具有自平均性。这里的“精确”指在这些假设下对给定线性 MLIP 做精确的元素占位平均，并不意味着所拟合的势与真实量子力学能量完全相等。

求和乘积中，同一邻居可能重复出现，故不能把所有特征乘积的平均直接替换成平均特征的乘积。作者采用集合划分：

1. 根据邻居指标是否相同，将张量积展开成互不重合指标的求和项，显式区分自相互作用项。
2. 对不同原子位置利用占位独立性解析平均，同一原子的多个特征保留联合平均。
3. 将不重合求和重新展开为普通求和的乘积，从而在固定模型阶数下对邻居数保持线性标度。

式（10）给出任意阶数的一般表达式；具体自动生成划分及整数前因子的算法位于未随本次文件提供的补充材料 S1。通过保留某个位置的真实元素而不对其平均，模型还可计算真实原子与平均基体的相互作用。

#### 等变张量网络实现

直接构建 $d$ 阶特征矩张量需付出与 $\bar N^d$ 成比例的代价。等变张量网络（ETN）将系数张量分解为二阶、三阶低秩张量，在平均前先缩并特征向量，避免显式构造大尺寸高阶张量。文中所示单类缩并的成本为 $d\bar r^2\bar N$；完整平均模型还需计入元素种类数及划分展开项数的成本，不能将此局部操作标度视作完整模型对阶数的总复杂度。

#### 训练与验证条件

- 体系：NbMoTaW 中熵合金，并检验等原子比 NbMo 的螺位错芯。
- 四体 ETN 训练集包含 5 529 个 DFT 构型，包括自由表面及有限温度第一性原理分子动力学快照等；截断半径为 5 Å。
- 使用文献 [37] 贪婪结构搜索得到的超参数，同时拟合能量、力和应力；采用 SciPy BFGS，3 000 次迭代后终止。
- 用尺寸逐渐增大的随机超胞计算内聚能、1/4[111] 层错能和溶质能，检验其向解析平均值的收敛。
- 平均合金与含 2 000 个原子的随机超胞均得到 3.24 Å 的晶格常数，与所引 DFT 值一致。
- 位错计算采用半径为 Burgers 矢量模长 35 倍、约 6 000 个原子的圆柱构型，约 5 000 个自由原子；外层固定为线弹性螺位错位移场，使用 ASE 中的 FIRE 弛豫，最大原子力小于 $10^{-6}$ eV/Å 时收敛。

---

### 主要结果

#### 拟合精度与随机取样验证

表 1 报告的平均绝对训练误差如下；应力误差单位依原表保留为 eV。

| 物理量 | SNAP | MTP | ETN |
| --- | ---: | ---: | ---: |
| 能量（meV/atom） | 4.30 | 4.60 | 3.58 |
| 力（eV/Å） | 0.13 | 0.06 | 0.069 |
| 应力（eV） | 原文未提供 | 原文未提供 | 0.48 |

ETN 能量训练误差最低，力误差与 MTP 接近。内聚能、层错能和溶质能均随随机超胞增大而向平均 ETN 值收敛，内聚能及层错能表现出通常的 $N^{-1/2}$ Monte Carlo 收敛率。层错能相对误差比内聚能约高 1.5–2 倍；溶质能的收敛前因子比内聚能高一个数量级以上，与层错能相当。这说明缺陷相关能量的随机平均比体相内聚能更困难。

#### 失配体积

表 2 数据如下。原表未明确标注体积单位，因此此处不补写单位；括号为原表给出的相对误差。

| 方法 | Nb | Mo | Ta | W |
| --- | ---: | ---: | ---: | ---: |
| DFT | 1.153 | -1.251 | 1.132 | -1.034 |
| 平均 EAM | 1.019（12%） | -1.218（3%） | 1.181（4%） | -0.845（18%） |
| 平均 ETN | 1.105（4%） | -1.237（1%） | 1.105（2%） | -0.979（5%） |

平均 ETN 与 DFT 的偏差至多为 5%；平均 EAM 对 Nb 和 W 的误差约为 10%–20%。作者据此认为 ETN 可作为标定固溶强化模型中失配体积的高效替代工具。

#### 螺位错芯结构

对于 NbMoTaW 的 1/2<111> 螺位错易位错芯，已有随机构型 DFT 显示基本紧凑、近六重对称的结构；局部不对称被归因于局部化学随机性。平均 EAM 弛豫后得到三重对称的人为极化芯；平均 ETN 则得到完全对称、非极化的紧凑芯，与对随机 DFT 位错芯取平均后的预期一致。等原子比 NbMo 同样表现出 EAM 极化而 ETN 非极化的差异。

表 3 的弹性常数用于设置位错边界条件，单位为 GPa。

| 合金／方法 | $C_{11}$ | $C_{12}$ | $C_{44}$ |
| --- | ---: | ---: | ---: |
| MoNbTaW／ETN | 386 | 150 | 49 |
| MoNbTaW／EAM | 348 | 173 | 96 |
| MoNbTaW／DFT | 374 | 163 | 64 |
| MoNb／ETN | 363 | 141 | 45 |
| MoNb／EAM | 342 | 160 | 75 |

原文称 ETN 弹性常数与 DFT 总体较为一致，EAM 剪切模量偏差约为 50%；表中未提供 MoNb 的 DFT 数值。

---

### 讨论与结论

本文的两个主要贡献是：用集合划分自动构造任意阶线性 MLIP 的精确平均；用 ETN 在平均前完成低秩缩并，避免形成高阶特征张量。Monte Carlo 收敛验证的是解析平均实现的正确性，而失配体积及位错芯的比较检验了所用势的材料性质预测能力。

模型能够混合平均原子与真实元素，因而有望计算平均合金中位错—真实溶质相互作用能，并服务于螺位错强化模型；晶界偏聚、其他固溶体（如钙钛矿）和自旋取向平均也被提出为潜在用途。这些均为作者展望，并非本文已完成的验证。

当前实现比原始多组元 ETN 慢，成本随元素种类数平方增长，并正比于展开项数。作者提出通过预缩并元素系数、复用重复操作、围绕平均特征进行低阶展开、采用三元组特征，或以精确平均模型生成标签训练新的 ETN 来提速。上述近似或迁移学习方案尚未在本文系统实现验证。

模型忽略化学短程有序，因此不能直接处理具有占位相关性的合金。纳入短程有序需重新划分存在元素相关性的原子簇；作者认为，若可用成对相关函数的多项式近似这些相关性，问题或许仍可处理。

---

## 章节翻译

### 摘要

理解随机合金中导致微观组织形成的各种机制的物理起源，需要理解其平均行为，以及同样重要的、围绕平均值的局部波动所起的作用。随机合金的材料性质可通过对随机构型进行直接模拟来计算。然而，某些性质很难计算；对于另一些性质，甚至尚未完全弄清如何利用随机取样进行计算，尤其是多个缺陷之间的相互作用能。为此，我们开发了一种在原子间势层面进行平均的原子模型。借助这种平均原子间相互作用模型，可以绕过通过随机取样进行平均的问题，因为在随机构型上计算材料性质的问题，被化约为在单晶——即平均合金——中计算材料性质的问题，而后者可以采用标准技术完成。

为了具有预测能力，我们基于线性机器学习原子间势（MLIPs）这一类模型开发平均模型。为此，利用高阶统计学工具，我们推导了线性 MLIPs 的平均多体每原子能量的解析展开，其形式由底层机器学习模型特征向量的平均张量积组成，且计算成本随原子邻域大小线性增长。为避免形成由特征向量乘积组成的高阶张量，我们采用等变张量网络（ETN）势开发了一种实现。ETN 势是一类线性 MLIPs，它先将特征向量缩并成小尺寸张量，然后再进行平均。我们通过展示针对 NbMoTaW 中熵合金性质的直接 Monte Carlo 模拟向精确值的收敛，验证了平均 ETN 势。迄今，位错平均性质的模拟只能通过平均嵌入原子法势实现，但这种势会预测出人为的极化位错芯。在此，我们表明平均 ETN 势能够预测紧凑的螺位错芯结构，与密度泛函理论一致。因此，我们预期，本模型将有助于理解材料性质的机制起源，并开发随机合金力学性质的预测模型。

---

### 1. 引言

#### 1.1. 研究动机

随机合金是一大类材料，其对原子种类数和成分均不施加限制 [1]。例如，高熵合金可以说是随机合金最突出的子类，通常由五种或更多主要元素以接近等原子比的成分组成。与金属间化合物不同，随机合金不会形成有序相，而是形成具有某种有序程度、或者可能完全无序的固溶体。正是由于这种局部无序，随机合金的材料性质在局部可能强烈偏离其平均值，从而可能改变机制的发生 [2]。因此，一个具备充分预测能力的随机合金理论必须同时考虑平均性质及其偏差。

断裂韧性是一个预计局部无序会发挥作用的例子。在这里，Rice–Thomson 等基于平均性质的模型往往低估延性变化趋势 [3,4]；造成这种行为的一种可能原因，是裂纹前沿的局部波动相较于平均行为更有利于位错发射 [4]。然而，目前尚无能够从第一性原理描述这一现象的模型。

为此，Curtin 及其合作者提出了一个概念框架，将势能曲面的波动视为相对于某个代表平均合金的平均势能曲面的偏差（关于这一概念的综述可参见 [5]）。在最初由 Varvenne 等人 [6] 提出的平均合金框架（图 1）中，平均合金中的缺陷可以与组成随机合金的各类元素相互作用，而这些元素可被想象为平均合金中的溶质。因此，量化局部无序对缺陷行为影响的问题，可视为缺陷在随机溶质场中运动的问题。于是，缺陷能量 $\Pi^{\mathrm d}$ 可以加性分解为平均能量与全部缺陷—溶质相互作用能 $\Pi_i^{\mathrm{d-s}}$ 之和，后者的平均值为零，即

$$
\Pi^{\mathrm d}=\langle\Pi^{\mathrm d}\rangle+\sum_i\Pi_i^{\mathrm{d-s}},
$$

其中忽略了溶质—溶质相互作用（实际上，已有研究表明，对于难熔合金，这类相互作用可以忽略 [7]）。然而，我们关注的量通常并非缺陷总能量，而是缺陷沿某一方向移动所对应的能量差 $\Delta\Pi^{\mathrm d}$。在某些假设下，$\Delta\Pi^{\mathrm d}$ 的标准差可以仅由原合金元素（记为 $X$）与平均合金中所插入缺陷的相互作用 $\Delta\Pi_i^{\mathrm{d-}X}$ 来描述，因而化约为一个非常简单的量 [6]：

$$
\sigma=\left(\sum_i\sum_Xc_X\left(\Delta\Pi_i^{\mathrm{d-}X}\right)^2\right)^{1/2}.\tag{1}
$$

其中 $c_X$ 为元素 $X$ 的浓度。

迄今，该框架已成功用于预测随机合金的不同力学性质和材料性质，例如面心立方和体心立方高熵合金的溶质强化 [6,8]、面心立方固溶体的交滑移能垒 [9]，以及中熵合金的晶界粗糙化 [10]。这一框架的优势在于计算这些偏差的方法十分简单，因为缺陷与溶质之间的相互作用能 $\Pi_i^{\mathrm{d-s}}$ 的计算方式，与已充分建立的单晶计算方式相同。

#### 1.2. 有效介质理论范围内计算随机合金性质的现有方法

另一方面，从有效介质方法出发构建理论时，随之而来的主要困难在于找到一个能计算平均性质及其偏差的模型。原则上，可以绕过这一步而改用 Monte Carlo 取样，但在考虑层错等扩展缺陷时，这一过程将变得非常昂贵（参见 [11]）。关键是，对于某些量，甚至尚不清楚如何通过随机取样计算，例如位错—溶质相互作用能，或位错的平均线张力。

密度泛函理论（DFT）是一种能够准确预测随机合金材料性质的方法。特别是对于无序体系，一种基于 DFT、用来表示有效介质的高效方法是相干势近似（CPA）（例如 [12]）。然而，CPA 是一种晶格上方法，因此无法考虑局部弛豫。所以，迄今利用 DFT 描述随机合金仍局限于少数性质。例如，Varvenne 等人 [6] 以及 Rao 和 Akdim [13]，以弹性常数、失配体积等体相性质为依据，推导了位错—溶质相互作用能的近似表达，而这些体相性质可以在 CPA 框架内计算 [14]。

Smith 和 Was [15] 在嵌入原子法（EAM）[16] 背景下，开发了一种基于二体相互作用原子间势的通用方法。二体相互作用可以写成成对贡献的线性组合：

$$
\sum_j f(r_{ij},s_i,s_j).\tag{2}
$$

其中，$r_{ij}$ 是第 $i$ 个原子与其第 $j$ 个邻居位置之间的差，$s_i$ 和 $s_j$ 分别为相应的原子种类。如果 $s_i$ 与 $s_j$ 不相关，则可以对 $f$ 进行解析平均，从而得到平均势。尽管已有研究表明，平均 EAM 势能够捕捉随机合金的许多平均性质及其偏差，但它通常无法准确预测层错能或表面能等材料性质（例如 [17]）。另一个众所周知的缺陷是，平均 EAM 势不能预测 DFT 所得到的某些 bcc 随机合金中的紧凑螺位错芯结构 [18]，反而给出强烈极化的位错芯 [8]。为了开发更准确的势，原则上可以将原子相互作用平均的思想类似地应用于更高体阶 $d$ 的项：

$$
\sum_{j_1\ne\cdots\ne j_d}
 f(r_{ij_1},\ldots,r_{ij_d},s_i,s_{j_1},\ldots,s_{j_d}).\tag{3}
$$

这些项出现在例如修正 EAM 势中（例如 [19]），但这样做很快便不可行，因为式（3）的计算成本随体阶呈指数增长。

#### 1.3. 本文工作概述

将多体项高效纳入原子间势的一种方法，是使用以成对相互作用式（2）作为特征的机器学习原子间势（MLIPs）[20–29]。通过这种方式，MLIPs 中的多体项使用如下分离变量拟设构造：

$$
\sum_{j_1}f_1(r_{ij_1},s_i,s_{j_1})\cdots
\sum_{j_d}f_d(r_{ij_d},s_i,s_{j_d}).\tag{4}
$$

采用这种构造，计算多体相互作用的问题被化约为计算若干求和的乘积，因此对于给定体阶，式（4）的计算成本随邻域大小线性增长。此外，已有研究表明，由式（4）这类多体项的线性组合构建的 MLIPs，能够以接近数值 DFT 程序典型噪声水平的误差逼近局部量子力学模型（参见 [23]）。效率和精度的这种有利结合，近来推动了随机合金新势函数的不断发展（例如 [30–36]）。然而，由于式（4）中存在成对特征的自相互作用，不能直接对其进行解析平均。

本文开发了一个对线性 MLIPs 进行平均的框架。注意到线性 MLIPs 可以写成多线性形式，而其自变量是成对相互作用项的和，因此，对线性 MLIPs 取平均的问题可化约为将求和的乘积转换为不重合求和的问题；后者可像上文 EAM 势那样取平均。随后，可以将平均后的不重合求和重新转换为求和的乘积，从而得到一个计算成本随原子邻域大小线性增长的平均原子间相互作用模型。然而，这种展开会出现需要计算特征向量平均张量积的项。为了避免显式形成这些高阶张量，我们基于等变张量网络（ETN）势 [37] 开发了平均模型的实现。ETN 势是一类线性 MLIPs，将模型系数张量分解成最高三阶的低阶张量的乘积。借助 ETN 势，可以在平均之前先将特征向量与这些低阶张量缩并，从而得到更小的张量，其尺寸取决于张量网络的秩；在不牺牲精度的情况下，该尺寸可以远小于特征向量的尺寸。我们通过展示 Monte Carlo 模拟向精确值的收敛来验证实现。此外，我们将表明，本模型不会受到平均 EAM 势固有缺陷的影响，并且能够预测随机难熔合金中紧凑的平均位错芯结构，与 DFT 一致。

---

### 方法

原文的方法主体为第 2 节“平均模型”。下面完整翻译该节，并接续翻译正文附录 A–C 中的势函数、训练与模拟方法；这些附录属于所提供的正文 PDF。附录 D 仅说明补充材料入口，已列于文献基本信息。

#### 2. 平均模型

##### 2.1. 多线性势

我们假设原子构型的总能量 $\Pi$ 是原子位置 $r_i$ 与原子种类 $s_i$ 的函数。第 $i$ 个原子的局部邻域为集合 $\{\{r_{ij}\},s_i,\{s_j\}\}$，包含第 $i$ 个原子与其第 $j$ 个邻居之间的全部相对位置 $r_{ij}=r_j-r_i$、第 $i$ 个原子的种类，以及全部邻居原子的种类。然后假设 $\Pi$ 可划分为依赖于邻域的局部每原子贡献 $\mathcal E$，使得

$$
\Pi=\sum_i\mathcal E(\{\{r_{ij}\},s_i,\{s_j\}\}).
$$

本文采用多项式势来模拟每原子能量。为表示多项式势，我们将采用多线性形式，因此下文将其称为多线性势。作出这一选择的原因是，正如下节将看到的，多线性形式便于表示 $\mathcal E$，以将其平均值 $\langle\mathcal E\rangle$ 展开为特征向量张量积的平均值之乘积。多线性势可写成依赖原子邻域的 $d$ 个特征向量 $v^k$ 的张量积 $\bigotimes_{k=1}^d v^k$ 与一个 $d$ 阶张量 $T_{\langle d\rangle}$ 的缩并；后者包含模型系数，并编码模型的对称性（旋转和反射），通过缩并算子 $\times$ 定义如下：

$$
\mathcal E=T_{\langle d\rangle}\times\left(\bigotimes_{k=1}^d v^k\right).\tag{5}
$$

$T_{\langle d\rangle}$ 的维数 $d$ 定义了势的体阶。可以证明，只要特征向量是完备的（见下例），多线性势能够逼近局部量子力学模型的任意规则势能曲面。这类势的例子包括谱邻域分析势（SNAPs）[22]、矩张量势（MTPs）[23] 和原子簇展开（ACE）势 [25]。对于在平均方案之后介绍的具体实现，我们将使用等变张量网络（ETN）势 [37]。这是一种多线性势变体，对于实现平均能量展开中出现的高阶张量缩并，似乎特别高效。

**例 1（特征向量）。** 我们不对 $v$ 作任何特殊假设，但定义完备特征向量集的一种可能最常用的方法，是如下分离径向和角向贡献：

$$
v_k=v_{(n\ell m)}=
\begin{cases}
1,&n=\ell=m=0,\\
\displaystyle\sum_jQ_\alpha(|r_{ij}|)z_{i\beta}z_{j\gamma}Y_{\ell m}(\hat r_{ij}),&\text{其他情况}.
\end{cases}\tag{6}
$$

这里，多重指标 $n=(\alpha\beta\gamma)$；$Q_\alpha$ 是径向基函数，在若干晶格间距的截断半径之外平滑趋于零；$z_{i\beta}$、$z_{j\gamma}$ 分别是定义第 $i$ 个和第 $j$ 个原子种类的向量；$Y_{\ell m}$ 是球谐函数。一种定义 $z_{i\beta}$、$z_{j\gamma}$ 的方法，是假定原子种类按字典顺序排列为 $s=\{1,2,3,\ldots,N_{\mathrm{spec}}\}$，并定义 $z_{i\beta}=\delta_{\beta s_i}$、$z_{j\gamma}=\delta_{\gamma s_j}$，其中 δ 为 Kronecker δ。

参与缩并的特征向量，其特征数目与类型可以不同，例如，可以设想将位置特征与磁矩缩并；这一点反映在函数形式（5）中。

**例 2（$\mathcal E$ 的多项式表示）。** 张量表示（5）总可以转换为多元多项式。为说明起见，假设 $d=2$ 且 $v^1=v^2=v$，其中 $v=(1\ v_1\ v_2)^{\mathrm T}$。则

$$
\begin{aligned}
\mathcal E&=v^{\mathrm T}\cdot(Tv)
=(1\ v_1\ v_2)
\begin{pmatrix}T_{11}&T_{12}&T_{13}\\0&T_{22}&T_{23}\\0&0&T_{23}\end{pmatrix}
\begin{pmatrix}1\\v_1\\v_2\end{pmatrix}\\
&=T_{11}+T_{12}v_1+T_{13}v_2+T_{22}v_1^2+T_{23}v_1v_2+T_{22}v_2^2
\end{aligned}
$$

是一个二次多项式，其中 $T$ 是上三角矩阵。

译注：上式依 PDF 排印保留；原文矩阵右下角为 $T_{23}$，展开式最后一项却写为 $T_{22}v_2^2$，两者不一致。

##### 2.2. 任意体阶多线性势的精确平均

本文假设总能量在 Lifshitz [38] 的意义下具有自平均性，即能量以及依赖于能量的派生性质，例如弹性常数、内聚能或缺陷能，原则上都可以通过考虑足够大的样本来平均。对于给定构型，我们希望计算浓度平均值 $\langle\Pi\rangle$，因此将 $s_i$ 视为不相关随机变量，其概率为 $P(s_i=s_X)=c_X$，其中 $X$ 是一种合金元素，$c_X$ 为其浓度；此外，$\sum_Xc_X=1$。根据总能量的定义，对 $\Pi$ 平均等价于对 $\mathcal E$ 平均。求得 $\langle\mathcal E\rangle$ 的精确解析表达式，是本文的第一个主要贡献。

对式（5）取平均，得到

$$
\langle\mathcal E\rangle=
\left\langle T_{\langle d\rangle}\times\left(\bigotimes_{k=1}^d v^k\right)\right\rangle
=T_{\langle d\rangle}\times\left\langle\bigotimes_{k=1}^d v^k\right\rangle.\tag{7}
$$

由于所有位置的占位均不相关，对全部中心原子种类取平均很容易。主要困难是对邻居原子种类取平均，因为直接按 $\mathcal E$ 原有形式取平均，其成本随体阶呈指数增长。

为了避免引入非必要的额外技术细节，下文假设特征向量始终以邻域逐原子贡献 $v^{k,j}$ 的求和形式出现，使得

$$
v^k=\sum_jv^{k,j}(\{r_{ij},s_i,s_j\}).
$$

**说明 1。** 这要求重新定义例如 $v_k$ 中的常数项。比如，对于式（6）类型的特征向量，下文定义

$$
v_{(000)}=\sum_j{1\over M},
$$

其中 $M$ 为第 $i$ 个原子邻域中的原子数。

采用上述 $v$ 的定义后，对多线性势每原子能量取平均的问题，就化约为计算 $v^k$ 的高阶（统计）矩的问题。得到求和的高阶矩解析表达式的一种方法，是将平均值展开为不重合求和。为阐明这一过程，暂且假设 $d=2$，并将张量积 $v^1\otimes v^2$ 展开如下：

$$
\begin{aligned}
v^1\otimes v^2
&=\left(\sum_{j_1}v^{1,j_1}\right)\otimes\left(\sum_{j_2}v^{2,j_2}\right)\\
&=\sum_jv^{1,j}\otimes v^{2,j}
+\sum_{j_1\ne j_2}v^{1,j_1}\otimes v^{2,j_2}.
\end{aligned}
$$

由于元素种类向量不相关，可以在第二项中分别对各特征向量关于邻居元素 $Y$ 取平均，从而得到

$$
\langle v^1\otimes v^2\rangle_Y
=\sum_j\langle v^{1,j}\otimes v^{2,j}\rangle_Y
+\sum_{j_1\ne j_2}\langle v^{1,j_1}\rangle_Y\otimes\langle v^{2,j_2}\rangle_Y.\tag{8}
$$

类似地，对于 $d=3$，三个求和的乘积可展开为

$$
\begin{aligned}
v^1\otimes v^2\otimes v^3
&=\left(\sum_{j_1}v^{1,j_1}\right)\otimes\left(\sum_{j_2}v^{2,j_2}\right)\otimes\left(\sum_{j_3}v^{3,j_3}\right)\\
&=\sum_jv^{1,j}\otimes v^{2,j}\otimes v^{3,j}\\
&\quad+\sum_{j_1\ne j_2}v^{1,j_1}\otimes v^{2,j_1}\otimes v^{3,j_2}\\
&\quad+\sum_{j_1\ne j_2}v^{1,j_1}\otimes v^{2,j_2}\otimes v^{3,j_1}\\
&\quad+\sum_{j_1\ne j_2}v^{1,j_1}\otimes v^{2,j_2}\otimes v^{3,j_2}\\
&\quad+\sum_{j_1\ne j_2\ne j_3}v^{1,j_1}\otimes v^{2,j_2}\otimes v^{3,j_3}.
\end{aligned}
$$

同样，由于元素种类向量不相关，其平均值可写为

$$
\begin{aligned}
\langle v^1\otimes v^2\otimes v^3\rangle_Y
&=\sum_j\langle v^{1,j}\otimes v^{2,j}\otimes v^{3,j}\rangle_Y\\
&\quad+\sum_{j_1\ne j_2}\langle v^{1,j_1}\otimes v^{2,j_1}\rangle_Y\otimes\langle v^{3,j_2}\rangle_Y\\
&\quad+\sum_{j_1\ne j_2}\tau_{(123)}\left(\langle v^{1,j_1}\otimes v^{3,j_1}\rangle_Y\otimes\langle v^{2,j_2}\rangle_Y\right)\\
&\quad+\sum_{j_1\ne j_2}\langle v^{1,j_1}\rangle_Y\otimes\langle v^{2,j_2}\otimes v^{3,j_2}\rangle_Y\\
&\quad+\sum_{j_1\ne j_2\ne j_3}\langle v^{1,j_1}\rangle_Y\otimes\langle v^{2,j_2}\rangle_Y\otimes\langle v^{3,j_3}\rangle_Y.
\end{aligned}\tag{9}
$$

其中，右侧第三项中的 $\tau_{(123)}$ 是将该张量指标与其他项对齐的编织映射（braiding map）。

**例 3（特征向量式（6）的平均）。** 这类特征向量的平均值为

$$
\langle v_k\rangle=
\begin{cases}
1,&k=0,\\
\displaystyle\sum_{X,Y}c_Xc_Y\sum_jQ_\alpha(|r_{ij}|)z^X_\beta z^Y_\gamma Y_{\ell m}(\hat r_{ij}),&\text{其他情况}.
\end{cases}
$$

原则上，这个过程可以原样推广到更高体阶，但是从 $d\ge4$ 开始就已经变得繁琐，尤其是还需要将式（8）和式（9）中的不重合求和重新展开为求和的乘积，以避免计算成本随每项求和数目呈指数增长。因此，有必要对任意体阶采用自动化过程。

为此，我们使用例如 McCullagh [39] 第 3.6 节所述的集合划分过程。统计学通常采用这一过程推导高阶相关性的解析表达式。该过程包含图 2 所示的三个步骤。步骤（i）中，像上文一样，将张量积 $v^1\otimes\cdots\otimes v^d$ 展开为不重合求和项。全部展开项的集合称为一个划分。每个展开项 $p$ 由若干块 $b$ 组成，每块代表对全部邻居原子求和的 $v$ 外积。步骤（ii）中，对每个不重合求和中的各邻居原子种类取平均——在上述各位置占位不相关的假设下，我们可以这样做。最后的步骤（iii）中，将步骤（ii）中由两个或更多不重合求和构成的每个展开项，重新展开为求和乘积项。$p$ 的展开又是一个划分，其中各项 $\tilde p$ 由若干块 $\tilde b$ 组成，每块表示对全部邻居原子求和的平均值的外积，而这些平均值本身是 $v$ 的外积的平均。由图 2 可见，$b$ 实际上是 $\tilde b$ 的子块。最后，我们还需对全部中心原子种类取平均。根据以上推导，平均势能的一般表达式可写为

$$
\langle\mathcal E\rangle=
\sum_{p,\tilde p}f_{p\tilde p}\,\tau_{p\tilde p}(T_{\langle d\rangle})\times
\left\langle
\bigotimes_{\tilde b\in\tilde p}\sum_j
\bigotimes_{b\in\tilde b}
\left\langle\bigotimes_{l\in b}v^{l,j}\right\rangle_Y
\right\rangle_X.\tag{10}
$$

这里，$f_{p\tilde p}$ 是一个整数前因子，用来计入某展开项被加上或减去的次数；$\tau_{p\tilde p}$ 对 $T_{\langle d\rangle}$ 的指标作编织排列，使之与张量积的指标对齐。

这一过程适用于任意 $d$，因此提供了一种自动构造任意体阶精确平均势的方法。补充材料 S1 节给出了式（10）的严格推导，以及自动计算 $p$、$\tilde p$ 和 $f_{p\tilde p}$ 的算法。

在此，我们强调，式（10）已经包含将平均模型与真实随机合金元素混合使用的可能性，这对预测式（1）的标准差很重要。只需不对中心原子种类 $X$ 或其邻居原子种类 $Y$ 取平均，即可实现。

##### 2.3. 平均二体势和三体势

对于二体势（$d=1$），只有一项，因此平均能量可以直接给出：

$$
\langle\mathcal E\rangle=T_{\langle d\rangle}\times\left(\sum_j\langle v^j\rangle\right).
$$

对于三体势（$d=2$），式（8）中有一项由两个不重合求和组成。取平均并将其重新展开为求和的乘积，得到

$$
\begin{aligned}
\sum_{j_1\ne j_2}\langle v^{1,j_1}\rangle_Y\otimes\langle v^{2,j_2}\rangle_Y
&=\left(\sum_{j_1}\langle v^{1,j_1}\rangle_Y\right)\otimes\left(\sum_{j_2}\langle v^{2,j_2}\rangle_Y\right)\\
&\quad-\sum_j\langle v^{1,j}\rangle_Y\otimes\langle v^{2,j}\rangle_Y.
\end{aligned}
$$

因此，三体势的平均能量为

$$
\begin{aligned}
\langle\mathcal E\rangle=T_{\langle d\rangle}\times\Bigg\langle
&\sum_j\langle v^{1,j}\otimes v^{2,j}\rangle_Y\\
&+\left(\sum_{j_1}\langle v^{1,j_1}\rangle_Y\right)\otimes\left(\sum_{j_2}\langle v^{2,j_2}\rangle_Y\right)\\
&-\sum_j\langle v^{1,j}\rangle_Y\otimes\langle v^{2,j}\rangle_Y
\Bigg\rangle_X.
\end{aligned}
$$

##### 2.4. 使用等变张量网络势的实现

现在介绍采用等变张量网络（ETN）势实现平均原子间相互作用模型式（10）的方法。我们作出这一选择，是因为对于自相互作用项（参见式（8）和式（9）的第一项），需要缩并如下高阶张量：

$$
S_{\langle d\rangle}=\sum_j\left\langle\bigotimes_{k=1}^d v^{k,j}\right\rangle_Y.
$$

然而，构建这种 $d$ 维张量 $S_{\langle d\rangle}$ 并将其与系数张量 $T_{\langle d\rangle}$ 缩并的复杂度，正比于 $\bar N^d$，其中 $\bar N$ 是所有 $v$ 尺寸的平均值。借助 ETN 势，我们可以将系数张量 $T_{\langle d\rangle}$ 分解为二阶、三阶张量，并与 $v$ 缩并，从而避免显式构建 $S_{\langle d\rangle}$，也就避免了随 $d$ 的指数标度。

$T_{\langle d\rangle}$ 的一种可能分解，例如是张量列车分解 [40]：

$$
T_{\langle d\rangle}=T^1\times_2^1T^2\times_3^1\cdots\times_3^1T^d.
$$

在量子物理学中，这一表示称为矩阵乘积态（例如 [41]）。这里，$\times_2^1$、$\times_3^1$ 表示将 $T^1,\ldots,T^{d-1}$ 的最后一个维度，分别与 $T^2,\ldots,T^d$ 的第一个维度缩并。二阶张量 $T^1$、$T^d$ 的尺寸分别为 $N_1\times r_1$ 和 $r_{d-1}\times N_d$，三阶张量 $T^k$ 的尺寸为 $r_{k-1}\times N_k\times r_k$，其中 $r_1,\ldots,r_{d-1}$ 为张量网络的秩。于是，多线性形式（5）可以通过多个二阶、三阶张量的缩并实现：

$$
\mathcal E=
\left(T^1\times_2^1\left(\cdots\left(T^{d-1}\times_3^1(T^d\times_2^1v^d)\right)\times_2^1v^{d-1}\cdots\right)\right)\times_1^1v^1.
$$

ETN 势更详细的解释见附录 A。

采用这样的每原子能量表示，我们可以将 $T$ 移入求和之内，并在平均前与特征向量缩并：

$$
\begin{aligned}
T_{\langle d\rangle}\times\left(\sum_j\left\langle\bigotimes_{k=1}^d v^{k,j}\right\rangle_Y\right)
=\sum_j\Big\langle
\left(T^1\times_2^1\left(\cdots\left(T^{d-1}\times_3^1(T^d\times_2^1v^{d,j})\right)\times_2^1v^{d-1,j}\cdots\right)\right)\times_1^1v^{1,j}
\Big\rangle_Y.
\end{aligned}
$$

这一操作的复杂度为 $d\bar r^2\bar N$，其中 $\bar r$ 为张量网络的平均秩；显然，只要秩能保持较小，它就比将 $T_{\langle d\rangle}$ 与 $S_{\langle d\rangle}$ 缩并高效得多。

图 3 用张量网络图展示了采用 ETN 势实现式（10）的方法；这一表示的详细推导见补充材料 S2 节。从该张量网络图可以直接推知，计算 $\langle\mathcal E\rangle$ 所需的操作，仅为三阶张量与一个或两个向量的缩并。这简化了使用更高体阶势自动计算平均能量的过程，也简化了对 $\langle\mathcal E\rangle$ 自动求导以计算平均力、应力等的过程。这是本文的第二个主要贡献。

#### 附录 A. 等变张量网络势

##### A.1. 符号表示

张量网络通过将完整张量分解为最高三阶的小张量，以低秩格式表示高维张量。存在不同格式，其中张量列车、分层 Tucker 或 PEPS 可以说是最常用的几种（参见 [52,53]），但它们与向量 $v^1$、$v^2$ 等的缩并，都可以通过一系列最高三阶张量的缩并来实现：

$$
\begin{aligned}
u^1&=T^1\times_2^1v^1,\\
u^2&=(T^2\times_3^1v^2)\times_2^1u^1,\\
u^3&=(T^3\times_3^1v^3)\times_2^1u^2,\\
&\ \vdots
\end{aligned}
$$

其中 $\times_2^1$、$\times_3^1$ 分别表示将 $T$ 的第二或第三个维度与操作数的第一个维度缩并。ETNs 与常规张量网络的主要区别在于实施对称性约束，使 ETN 在相应对称群的作用下保持不变。对于原子间势，我们要求每原子能量 $\mathcal E$ 在旋转群 SO(3) 的作用下保持不变。为此，我们要求特征向量 $v$ 是 SO(3) 协变向量，会随着 SO(3) 下的基变换作相应旋转。下文考虑使用球谐函数将 $v$ 分解为 SO(3) 的不可约协变表示。因此，将 $v$ 视为多重指标向量 $v_{(\ell mn)}$，其中 $\ell=0,\ldots,L$ 为不可约表示子空间的指标，$m\in\{-\ell,-\ell+1,\ldots,\ell\}$ 对应子空间维度，而 $n=1,\ldots,N(\ell)$ 为各 $\ell$ 对应的径向通道数。我们指出，这里有意偏离量子物理学常用的 $n\ell m$ 顺序，后者把 $n$ 放在 $\ell$ 和 $m$ 之前。选择这种记号是因为张量网络中的每个多重指标可能依赖不同的 $\ell$，而 $m$ 和 $n$ 始终被假定依赖于 $\ell$，所以在当前语境下，$\ell mn$ 的顺序似乎更容易理解。

采用这样的特征向量定义后，使 $\mathcal E$ 在 SO(3) 作用下不变的一个充分条件，是张量 $T$ 为这些协变向量的等变映射。根据 Wigner–Eckart 定理，任意具有三个多重指标 $\{(\ell_i,m_i,n_i)\}_{i=1,\ldots,3}$ 的 $T$，都可分解为

$$
T_{(\ell_1m_1n_1)(\ell_2m_2n_2)(\ell_3m_2n_3)}
=\theta_{(\ell_1n_1)(\ell_2n_2)(\ell_3n_3)}
C_{(\ell_1m_1)(\ell_2m_2)(\ell_3m_3)}.
$$

译注：左侧第三个多重指标中的 $m_2$ 依原文保留；右侧相应指标为 $m_3$，两侧排印不一致。

其中，$\theta_{(\ell_1n_1)(\ell_2n_2)(\ell_3n_3)}$ 为模型系数张量，$C_{(\ell_1m_1)(\ell_2m_2)(\ell_3m_3)}$ 为定义对称群的 Clebsch–Gordan 系数。作为张量网络，我们采用原子能量的（等变）张量列车表示 [40]，其中各特征向量相同，即 $v^1,\ldots,v^d=v$。张量列车格式的 ETN 势可写为

$$
\begin{aligned}
\mathcal E={}&\left(T^1_{(\ell'_1m'_1n'_1)(\ell_1m_1n_1)}v_{(\ell'_1m'_1n'_1)}\right)\\
&\left(T^2_{(\ell_1m_1n_1)(\ell'_2m'_2n'_2)(\ell_2m_2n_2)}v_{(\ell'_2m'_2n'_2)}\right)\\
&\cdots\left(T^d_{(\ell_{d-1}m_{d-1}n_{d-1})(\ell'_dm'_dn'_d)}v_{(\ell'_dm'_dn'_d)}\right).
\end{aligned}\tag{A.1}
$$

其中，通道 $n_1,n_2,\ldots,n_d$ 自然地表现为张量网络的秩。作为特征向量，我们采用式（6）给出的向量，并在进入张量列车前，进一步按如下方式缩并径向特征：

$$
v_{(\ell mn)}=\sum_j
\left(B_{\ell n\alpha\lambda}Q_\alpha(|r_{ij}|)
\left(A_{\ell\lambda\beta\gamma}z_{i\beta}z_{j\gamma}\right)\right)
Y_{\ell m}(\hat r_{ij}).
$$

这样可以避免特征向量尺寸呈指数增长的问题（参见 [37]）。这使得能够通过参数张量 $A$ 和 $B$，从数据中学习所有径向特征之间的相似性。ETN 势的系数数目正比于 $d\bar r^2\bar n$，其中 $\bar r$ 为张量网络的平均秩，$\bar n$ 为特征向量各维尺寸的平均值。若 $\bar r$ 较小，这显然比原始多项式表示（5）高效得多；例如，在实践中，相比 Gubaev 等人 [54] 使用某种半经验特征压缩的多组元 MTPs，它需要的系数少二至三倍。

原文脚注 2：要在 ETNs 中编码完整的 O(3) 不变性（旋转与反射），只需使 $\mathcal E$ 为实数即可（参见 [37] 第 3.4.2 节）。

##### A.2. 张量网络图表示

使用数学公式书写 ETN 势很困难，而对于展开项（10）更是如此。为此，我们引入了一种受量子物理张量图 [55] 启发的图形表示，在其中用方块表示张量。例如，对于向量 $v$、矩阵 $A$ 和三阶张量 $T$，可以等价地使用图形来书写。

原文此处的图形记号分别为附有一条连线的向量方块、两条连线的矩阵方块，以及三条连线的三阶张量方块。

张量的阶数由连接到方块上的连线数确定。于是，张量各维度的缩并可通过方块之间的连线实现。

原文此处以图形示出向量 $u$ 与 $v$ 的缩并，以及由 $u$、$v$、$T$、$A$、$v$ 组成的连接网络。

采用这种图示记号，ETN 势（A.1）便可按图形方式书写。

原文此处的图形为：$T^1,T^2,\ldots,T^d$ 首尾相连，各自分别连接特征向量 $v^1,v^2,\ldots,v^d$，全部缩并结果为 $\mathcal E$。

这种记号的优点很容易理解，因为可以直接推知势的结构以及所涉及张量的阶数。于是，采用 ETN 势计算式（7）某个展开项时涉及的操作，也很容易用图形表示。

##### A.3. ETN 训练

对于四体 ETN 势，我们采用文献 [37] 中通过贪婪结构搜索找到的最佳超参数组（参见 [37] 的图 10，最后一次迭代）。另外，选择截断半径为 5 Å。训练集总共包含 5 529 个利用密度泛函理论（DFT）计算的构型，涵盖不同构型类型，例如包含自由表面的构型、有限温度第一性原理分子动力学模拟的快照等。我们通过最小化如下损失函数，拟合总能量 $\Pi$、力 $f$ 和应力 $\sigma$：

$$
\mathcal L=\sum_i\left(
 w_{\mathrm e}(\Pi_i^{\mathrm{etn}}-\Pi_i^{\mathrm{dft}})^2
+w_{\mathrm f}\left(\sum_j\|f_{i,j}^{\mathrm{etn}}-f_{i,j}^{\mathrm{dft}}\|^2\right)
+w_{\mathrm s}\|\sigma_i^{\mathrm{etn}}-\sigma_i^{\mathrm{dft}}\|^2
\right),
$$

权重设为

$$
w_{\mathrm e}=1\ \mathrm{eV}^2,\qquad
w_{\mathrm f}=0.01\ (\mathrm{eV}/\text{Å})^2,\qquad
w_{\mathrm s}=0.001\ \mathrm{eV}^2.
$$

译注：权重单位按 PDF 原文保留。

为最小化损失函数，我们采用 SciPy 的 BFGS 求解器，并在 3 000 次迭代后终止最小化。

#### 附录 B. 模拟细节

**基态。** 为计算材料基态，首先使用 SciPy 中实现的 Nelder–Mead 单纯形算法，对晶格常数优化，使原胞总能量最小。当相邻两次迭代解的差小于 $10^{-10}$ Å 时，认为构型已收敛。我们将平均合金的结果与含 2 000 个原子的随机超胞进行了比较，得到完全相同的晶格常数 3.24 Å，与文献 [43] 报告的 DFT 结果一致。

**内聚能。** 在平均合金中，它就是理想 bcc 晶格的每原子能量 $\mathcal E^{\mathrm{bulk}}$。为计算随机合金的平均内聚能，使用尺寸逐渐增大的超胞，计算总能量，并除以晶胞中的原子数。

**1/4[111] 层错能。** 我们创建一个长方体超胞构型，其各轴方向分别为 [112]、[110] 和 [111]，将该构型记为 $\{r_i\}_{\mathrm{bulk}}$。然后将一半晶体沿 [111] 方向平移一个 Burgers 矢量，形成具有层错的构型，下文将其记为 $\{r_i\}_{\mathrm{sf}}$。再对晶胞矢量施加半个 Burgers 矢量的剪切位移，使每个超胞中仅有一个层错，并使周期边界处的每个原子都具有完美晶体环境。层错能即两个构型的能量差除以滑移面面积 $A$：

$$
\Pi^{\mathrm{sf}}={\Pi(\{r_i\}_{\mathrm{sf}})-\Pi(\{r_i\}_{\mathrm{bulk}})\over A}.
$$

同样，为计算随机合金中的平均层错能，使用尺寸逐渐增大的超胞。

译注：上述晶向与位移大小依 PDF 附录 B 的文字保留；原文小标题为“1/4[111] 层错能”，正文则写“平移一个 Burgers 矢量”，未进一步解释二者的对应。

**溶质能。** 在平均合金中，通过一个含有溶质 $X$、另一个不含溶质的两个构型之间的能量差，计算溶质能，即

$$
\Delta\Pi_X^{\mathrm{sol}}=\Pi_X^{\mathrm{sol}}-\Pi^{\mathrm{bulk}}.
$$

为使用随机构型计算溶质能，我们遍历构型中的所有原子，将每个原子种类替换为该溶质，计算相对于体相的能量差，再除以原子数，如下所示：

$$
\Delta\Pi_X^{\mathrm{sol}}(N)
={\sum_{i=1}^N\Pi_X^{\mathrm{sol},i}(N)-\Pi^{\mathrm{bulk}}(N)\over N},
$$

其中，$\Pi_X^{\mathrm{sol},i}$ 为溶质 $X$ 位于第 $i$ 个晶格位置时随机构型的能量。

译注：该公式按 PDF 排印保留，求和符号仅明确附在第一项上；原文文字要求逐位置计算相对体相的能量差再平均，因而公式的求和范围存在排印歧义。

**失配体积。** 为计算平均合金中的失配体积，我们采取与溶质能相同的步骤。首先计算平均合金体相构型的体积，然后将任意一个平均元素原子替换为 $X$ 类溶质。随后使用 Nelder–Mead 算法对晶胞体积进行弛豫，直至相邻两次迭代的晶胞长度差小于 $10^{-10}$ Å。于是，$X$ 类溶质的失配体积为

$$
\Delta V_X^{\mathrm{sol}}=V_X^{\mathrm{sol}}-V^{\mathrm{bulk}}.
$$

**位错芯弛豫。** 为计算位错，我们采用半径为 Burgers 矢量模长 35 倍、包含约 6 000 个原子的圆柱形构型。将最外侧径向厚度为两倍截断半径的原子固定，因此模拟区域中实际上约有 5 000 个自由原子。在模拟区域之外，将原子的位移固定为螺位错的线弹性解；设置边界条件所需的等原子比 MoNbTaW 和 MoNb 弹性常数与 DFT 的符合较好，而平均 EAM 势相对于 DFT 剪切模量的偏差约为 50%（参见表 3）。随后，采用原子模拟环境（ASE）[57] 中实现的快速惯性弛豫引擎（FIRE）[56] 进行弛豫。当原子所受最大力小于 $10^{-6}$ eV/Å 时，认为模拟已收敛；这与 Maresca 和 Curtin [8] 使用的容差相同。

#### 附录 C. 平均 EAM 势

EAM 势的一般形式为（例如参见 [16]）

$$
\mathcal E=\sum_j\phi(r_{ij},s_i,s_j)+\sum_jF(\rho(r_{ij},s_i),s_i),
$$

其中，$\phi$ 是对势，$F$ 是电子密度 $\rho$ 的嵌入泛函。于是平均能量为

$$
\langle\mathcal E\rangle=\sum_j\bar\phi(r_{ij})+\sum_j\langle F(\rho(r_{ij},s_i),s_i)\rangle,
$$

其中

$$
\bar\phi(r_{ij})=\langle\phi(r_{ij},s_i,s_j)\rangle
=\sum_{X,Y}\phi(r_{ij},s_X,s_Y).
$$

现在，为计算嵌入项的平均值，Smith 和 Was [15] 所作、并且 Varvenne 等人 [11] 也采用的近似，是将 $F$ 围绕电子密度的平均值 $\bar\rho$ 展开，并在零阶项后截断，使得

$$
\langle F(\rho,s_i)\rangle\approx\langle F(\bar\rho,s_i)\rangle
=\sum_XF(\bar\rho,s_X),
$$

其中

$$
\bar\rho=\bar\rho(r_{ij})=\sum_X\rho(r_{ij},s_X).
$$

译注：本附录公式按 PDF 原文保留。原文的元素求和式未显式写出浓度权重，且嵌入项的求和结构与通常的总邻域电子密度写法不同；此处不据外部资料替换原式。

---

### 4. 结语

总之，我们开发了一个对线性 MLIPs 进行平均的框架，能够在有效介质理论范围内，以 DFT 精度预测随机合金的平均性质及其偏差。我们的框架基于这样一个观察：线性 MLIPs 可以表示为多线性形式，其自变量是特征向量，而特征向量是中心原子与其邻居原子的成对相互作用之和。然后，利用高阶统计学和图论中的成熟工具，可以全自动地将平均每原子能量展开为不重合求和，进行解析平均，再重新展开为求和的乘积，从而使平均每原子能量的计算成本随原子邻域大小线性增长。

在这样的展开中，由于需要对特征向量之间的自相互作用取平均，会出现高阶张量。为避免形成这些高阶张量，我们开发了基于等变张量网络（ETN）势的实现，在平均之前先缩并发生自相互作用的特征向量。我们以预测 NbMoTaW 中熵合金关键性质的问题为基准，检验了平均模型，并表明平均 ETN 势能够克服 EAM 势众所周知的缺陷。特别是，我们表明平均 ETN 势预测出紧凑的 1/2<111> 螺位错芯结构，与 DFT 一致，而 EAM 势预测出人为的极化位错芯结构。

这一平均方案的一个重要特点，是可以将平均势与原合金元素结合，使“真实”原子能够被插入“平均”合金中的缺陷。因此，我们预期，平均势可用于预测平均合金中位错与真实原子的相互作用能，这些能量是螺位错强化模型的输入，而由于上述局限，不能用平均 EAM 势计算（参见 [46]）。另一个潜在应用，是平均合金中真实原子向晶界的偏聚 [47]。

更广泛地说，这里介绍的方法也有可能应用于形成固溶体的其他材料，例如钙钛矿，或者用于对自旋取向等其他量进行平均。

当前实现的一个缺点，是与真实随机合金的 ETN 势相比，效率有所降低，因为计算成本随元素种类数呈平方增长，而且还正比于展开项数。下面介绍几种提高平均 ETN 势效率的可能途径。

原则上，可以通过在预处理步骤中，将张量 $T^1,\ldots,T^d$ 与元素相关系数缩并，来克服相对于元素种类数的平方标度。为了减少展开项数，一种可能是围绕平均特征向量 $\bar v$ 展开每原子能量，即

$$
\begin{aligned}
\mathcal E=\mathcal E(v)
&=\mathcal E(\bar v)+\nabla_v^{\mathrm T}\mathcal E(\bar v)\cdot(v-\bar v)\\
&\quad+\nabla_v^2\mathcal E(\bar v)\times\big((v-\bar v)\otimes(v-\bar v)\big)+\cdots.
\end{aligned}
$$

取平均得到

$$
\begin{aligned}
\langle\mathcal E(v)\rangle
&=\mathcal E(\bar v)+\nabla_v^{\mathrm T}\mathcal E(\bar v)\cdot\langle(v-\bar v)^{\mathrm T}\rangle\\
&\quad+\nabla_v^2\mathcal E(\bar v)\times\left\langle(v-\bar v)\otimes(v-\bar v)\right\rangle+\cdots.
\end{aligned}
$$

译注：以上两式依原文保留；原文二阶项未显式写出 Taylor 展开的阶乘系数，第二式的一阶项平均括号内亦带转置。

由于每个展开项绝对值的上界可由 $N_{\mathrm{spec}}^{-n}$ 给出，其中 $N_{\mathrm{spec}}$ 为元素种类数，$n$ 为展开项的阶数，因此似乎只需考虑少数低阶项，就能很好地近似 $\langle\mathcal E\rangle$。事实上，我们在此前的一篇论文 [17] 中已经隐式确认了这一点：通过将矩张量描述符替换为其平均值，构造了平均 MTP，这相当于将 $\langle\mathcal E\rangle$ 展开至零阶。此外，式（10）的展开中存在许多重复操作，例如对单个特征向量取平均；这些操作的数目同样随展开项数增长，也可以加以利用。另一个有趣方向，是用三元组特征代替成对特征（参见 [48]），从而可能允许采用更小的 $d$。

为构造与原始、非平均的多组元 ETN 势同样高效的平均 ETN 势，可以考虑迁移学习方法。从概念上说，可以利用平均 ETN 势计算能量、力和应力，并用这些数据训练一个新的 ETN 势；其方式与通常采用主动学习等标准技术，依据量子力学模型训练 MLIPs 相同（例如 [49,50]）。此外，由于平均 ETN 势是局部模型，使用任意原子簇作为训练构型都很容易。这极大简化了训练过程，因为我们不必像平面波 DFT 那样，局限于使用周期构型训练。

最后，我们想指出，当前平均模型忽略了可能影响变形机制的短程有序（参见 [51]）。短程有序为平均问题增加了另一层复杂性，因为需要考虑原子种类之间的相关性。这将要求一种新的集合划分方法，将元素种类存在相关性的原子簇分离出来；但如果这些相关性可用成对相关函数的多项式近似，问题或许仍然可以处理。

---

## 结果与讨论子标题翻译

- 3. 计算实验
    - 3.1. 与 Monte Carlo 取样的比较
    - 3.2. 与平均 EAM 势的比较

---

## 图表题翻译

图 1：采用平均合金概念的材料建模工作流程示意图。（i）针对某个目标性质，例如 Peierls 应力，比较随机合金与平均合金中的位错运动。（ii）如果结果不同，则在平均合金的位置 $x$ 处加入真实随机合金的“溶质”原子，并计算位错相对于溶质移动 $\Delta x$ 时的能量变化。随后，可将该能量变化转换为标准差，用以修正步骤（i）中在平均合金中计算的目标性质。随机合金中的位错图由 Wolfram Nöhring 提供。

图 2：$d=2$ 和 $d=3$ 时集合划分过程的示意图。（i）展开为不重合求和项；包含两个或更多元素的求和以蓝色突出表示。为清楚起见，当求和不重合时，用方框表示某展开项的元素，否则用圆点表示。（ii）对不重合求和取平均。（iii）将步骤（ii）的所有项重新展开为求和的乘积；包含两个或更多元素的求和以绿色突出表示。

图 3：使用 ETN 势时，展开式（7）中某个任意项的张量网络图表示。在此图中，张量以方框表示，张量阶数由附着在方框上的连线数确定。随后，张量各维度的缩并可通过方框之间的连接实现。这种记号更详细的说明见附录 A.2。在第一层，即层级 1，将对应于同一块 $b$ 的所有 $T$ 与 $v$ 缩并为一阶和二阶张量，并进行平均，图中用 $\langle\ \rangle$ 算子表示。在第二层，即层级 2，将对应于同一块 $\tilde b$ 的这些一阶和二阶张量再次缩并为一阶和二阶张量；对每个邻域贡献执行这一操作，图中用 $\sum$ 算子表示。在第三层，即层级 3，将第二层计算的全部一阶和二阶张量缩并为一个标量。

图 4：使用随机构型计算的体相内聚能、层错能和溶质能，相对于平均 ETN 势结果的相对误差，随每个超胞中原子数的变化。

图 5：NbMoTaW 中弛豫后 1/2<111> 螺位错芯的差分位移图 [44]，分别采用两个不同随机构型的 DFT 结果，以及平均 EAM 势和平均 ETN 势结果。DFT 位错芯的方向相反，因为它们提取自一个偶极子构型，但在物理上所有位错芯都是等价的。EAM 势收敛到人为的极化位错芯构型，而 ETN 位错芯完全对称，符合根据随机 DFT 构型所作的预期。DFT 结果经许可转载自文献 [18]（图 1）。

图 6：NbMo 中弛豫后 1/2<111> 螺位错芯的差分位移图 [44]，分别采用两个不同随机构型的 DFT 结果，以及平均 EAM 势和平均 ETN 势结果。EAM 势收敛到人为的极化位错芯构型，而 ETN 位错芯完全对称，符合根据随机 DFT 构型所作的预期（参见图 5）。

译注：图 6 的图题依原文完整保留；实际图面仅列出平均 EAM 与平均 ETN 两个面板。

---

表 1：文献 [30] 的 SNAP、文献 [42] 的 MTP 以及 ETN 势的平均绝对训练误差；文献 [30,42] 未给出 SNAP 和 MTP 的应力误差。在三种势中，ETN 势的能量误差最小，力误差约为 SNAP 的一半，与 MTP 相当，表明在预测文献 [30,42] 报告的体相和缺陷性质方面，它至少应当与 SNAP 和 MTP 一样好。

表 2：采用 DFT、平均 EAM 势和平均 ETN 势计算的失配体积。DFT 与 ETN 的符合非常好，而 EAM 势的误差始终大于 ETN。DFT 和 EAM 数值取自文献 [43]。

表 3：ETN 与 DFT 的弹性常数，单位为 GPa；DFT 数值取自文献 [43]。

---

## 指定章节翻译

### 3. 计算实验

#### 3.1. 与 Monte Carlo 取样的比较

现在，我们通过展示原子数逐渐增加的随机超胞所进行的 Monte Carlo 取样向式（10）所描述的平均合金的收敛，来验证这一平均形式体系。我们以各种体相能量和缺陷能量为基准，检验其收敛性。这些性质的计算细节见附录 B。

为此，我们首先使用 Li 等人 [30] 针对 NbMoTaW 中熵合金建立的训练集，训练构建了一个四体 ETN 势。已有研究表明，采用这一训练集训练的四体 SNAPs [30] 和 MTPs [42]，能够捕捉与预测力学性质有关的性质，例如晶格常数、弹性常数等，以及层错能和位错芯结构等关键缺陷性质，因此该训练集非常适合用于验证。表 1 所示的相应 ETN 训练误差，低于文献 [30] 报告的 SNAP 误差，与文献 [42] 中的 MTP 误差相近。因此，我们的 ETN 势在捕捉体相和缺陷性质方面，至少应与 SNAP 和 MTP 同样准确。训练细节见附录 A.3。平均四体 ETN 势的函数形式见补充材料 S3 节。

我们首先检验体相内聚能的收敛性。如预期，随机合金的平均内聚能以通常的 Monte Carlo 收敛率 $N^{-1/2}$ 向平均 ETN 值收敛，如图 4 所示，为平均模型实现的正确性提供了证据。

接下来，我们检验 1/4[111] 层错能的收敛性。与内聚能相比，其收敛率如预期保持相同，为平均模型提供了进一步验证（参见图 4）。此外，我们指出，层错能的相对误差约高 1.5–2 倍——这突出说明了对缺陷能量取平均具有更高的复杂性。

我们进一步针对平均合金与（真实）合金元素之间的相互作用能检验平均模型。在平均模型中，可以通过不对 $X$ 或 $Y$ 取平均来实现，具体取决于溶质位于中心位置还是邻居位置。这些合金元素实际上是平均基体中的溶质，因此下文将这些相互作用能称为“溶质能”。溶质能在计算随机合金性质相对于平均值的偏差时发挥着重要作用（参见 [5]）。如图 4 所示，在随机合金中计算的溶质能向采用平均模型计算的溶质能收敛。请注意，其前因子比内聚能的前因子高出一个数量级以上，与层错能的前因子相当，表明通过随机取样对溶质能取平均更加困难。这说明，平均 ETN 势能够精确捕捉随机合金性质相对于平均值的偏差。

#### 3.2. 与平均 EAM 势的比较

在上一节成功验证平均模型之后，我们现在转向与标定固溶体强化模型相关的性质，即失配体积和位错芯结构 [6,8,43]。此前，这些性质采用 Zhou 等人 [45] 的平均嵌入原子法（EAM）势进行计算（参见附录 C），但对于 NbMoTaW 合金的许多成分，特别是 Mo 浓度超过 10% 的成分，EAM 势对失配体积的描述不准确，对位错芯结构的定性描述也不准确——它会预测出人为的极化位错芯结构。下面将表明，平均 ETN 势能够捕捉这些性质。

译注：上一段对应原文连续两次使用“qualitatively”。结合其分别讨论失配体积误差和人为极化位错芯的上下文，前一处可能存在排印错误；此处保留其“不准确”的判断，不擅自改写为原文未明确写出的“定量”。

表 2 给出了采用平均 ETN 势计算的失配体积，以及采用平均 EAM 和 DFT 计算的相应结果。虽然 EAM 势对 Mo 和 Ta 的预测准确，但对 Nb 和 W 的误差要大得多，介于 10% 和 20% 之间；这一大小的误差已被认为过大，无法用于预测真实合金 [43]。另一方面，平均 ETN 势与 DFT 结果的偏差至多为 5%。这表明，平均 ETN 势能够可靠地预测失配体积，因此在标定固溶强化模型时，可视为比 DFT 更高效的替代方法。

现在，我们通过计算 1/2<111> 螺位错的位错芯结构来验证平均 ETN 势。更准确地说，我们计算所谓易位错芯（easy-cores）的结构，因为 EAM 势存在这样一个缺陷：对于 NbMoTaWV 合金家族中的某些成分，特别是 Mo 含量高于 10% 的成分，会预测出极化位错芯 [8]。在此类合金的随机构型中，并未观察到极化位错芯。已有 DFT 结果 [18] 显示，位错芯基本上是紧凑且六重对称的，同时存在一些可归因于位错芯周围局部随机性的小幅不对称，如图 5 所示；但在对足够多的样本取平均后，这些不对称应当相互抵消。其他作者 [30] 使用具有 DFT 精度的 SNAP，计算了不同随机构型中的位错芯结构，并得到了非常相似的结果。

采用这一模拟设置，我们利用平均 EAM 势得到图 5 所示的极化位错芯结构，该结构具有三重对称性。使用平均 ETN 势时，这样的极化构型在弛豫过程中不会出现，因此得到的是完全对称的非极化位错芯结构。此外，我们还计算了等原子比 NbMo 二元合金中的位错芯结构；正如文献 [8] 所报告的，该合金也存在极化位错芯问题。同样，采用平均 ETN 势对构型进行弛豫，得到完全对称的位错芯结构（参见图 6）。因此，本节给出的例子表明，平均 ETN 势能够预测出这样的位错芯结构：它与对多个采用 DFT 及其他 MLIPs 计算的位错芯结构进行随机取样后，所预期得到的位错芯结构一致。

File: 3-summaries-renamed/文献总结 - 面向多组元合金大规模模拟的化学可扩展 MLIP 基准评测 NEP GRACE - 2026.md
# 文献总结 - 面向多组元合金大规模模拟的化学可扩展机器学习原子间势基准评测 - 2026

## 一、文献信息

- 英文标题：Benchmarking chemically scalable machine-learning interatomic potentials for large-scale simulations of multicomponent alloys
- DOI：<https://doi.org/10.1103/1qc9-ypyb>
- 作者：Fei Shuang, Penghua Ying, Kai Liu, Zixiong Wei, Fengxian Liu, Zheyong Fan, Minqiang Jiang, Poulumi Dey
- 期刊：Physical Review Materials
- 投稿日期：2026 年 4 月 3 日
- 返修日期：正文未单独给出
- 接收日期：2026 年 6 月 18 日
- 在线发表日期：2026 年 7 月 15 日
- 数据/代码链接：
  - UNEP-v1 模型与参考数据集：<https://doi.org/10.5281/zenodo.11533864>
  - GRACE-FS / GRACE-2L 模型及多组元合金验证 DFT 数据集：<https://doi.org/10.5281/zenodo.19187064>
  - NEP 外推工具：<https://github.com/psn417/nep_extrapolation>

## 二、文献总结

### 1. 研究背景

机器学习原子间势（MLIPs）已经广泛应用于金属、合金和复杂无机材料的原子尺度建模，但当前通用模型的发展出现了一个越来越突出的现实矛盾：模型的元素覆盖范围和静态预测精度持续提高，可一旦进入超大体系、长时间尺度的分子动力学（MD）模拟，许多模型的实际可用性就会被推理吞吐量、稳定性和不确定性控制能力所限制。

作者指出，现有不少通用 MLIP 尤其依赖昂贵的等变图网络或消息传递架构，虽然在准确性和泛化能力上表现强势，但在 `10^6` 原子量级的真实大规模模拟中并不总是划算。对于高熵合金、多组元合金、冲击载荷、辐照损伤和纳米晶演化等问题，仅有高精度并不够，模型还必须兼顾训练成本、推理效率、有限温度稳定性、化学可迁移性以及不确定性量化能力。

### 2. 研究目标

本文围绕两个具有“化学可扩展性”的 MLIP 框架展开对比：`NEP` 与 `GRACE`。作者希望在统一 benchmark 框架下回答以下问题：

1. 哪种框架在平均精度与大误差控制方面更有优势；
2. 哪种框架在训练与推理成本上更适合大规模应用；
3. 哪种框架在多组元化学环境、有限温度 MD 和冲击动力学场景下更稳健；
4. 哪种不确定性量化方案更适用于异质、多元素的数据分布。

核心目标不是简单选出“最佳模型”，而是给出一套面向多组元合金大规模模拟的实用选择准则。

### 3. 数据集与 benchmark 设计

训练数据来自文献 [38]，覆盖 `16` 种金属元素：Ag、Al、Au、Cr、Cu、Mg、Mo、Ni、Pb、Pd、Pt、Ta、Ti、V、W、Zr，但训练集中只包含纯金属和二元合金构型。

测试方面，作者沿用文献 [38] 的 protocol，使用超出训练分布的公开多组元数据集来评估可迁移性，包括：

- `3` 元、`4` 元以及最高到 `13` 元的结构数据；
- Materials Project 的三元结构；
- GNoME 中 `2-5` 元结构。

此外，作者还额外构建了一个新的化学可迁移性 benchmark 数据集，共 `800` 个结构，覆盖从 `2` 元到 `16` 元的全部组元阶数，用来系统考察模型误差如何随化学复杂度提高而变化。

### 4. 研究方法

DFT 计算采用 `VASP`，交换关联泛函为 `PBE`，电子-离子相互作用使用 `PAW`，电子自洽收敛标准为 `10^-6 eV`，平面波截断能为 `520 eV`，`k` 点网格由 `VASPKIT` 生成，对应的倒空间密度为 `2π × 0.03 Å^-1`。

NEP 方面，作者使用的是已公开的 `UNEP-v1` 模型集成，而不是在本文中重新从头训练。其主模型基于 `NEP4` 架构，在 `4` 张 `A100 GPU` 上训练 `10^6` 代，batch size 为 `10000` 个结构。描述符截断半径为：径向 `6 Å`、角向 `5 Å`，角向项最高延伸到五体相互作用，并引入 `2 Å` 截断的 `ZBL` 势处理高能短程相互作用。

GRACE 方面，作者训练了 `GRACE-FS-S`、`GRACE-FS-M`、`GRACE-FS-L`，并额外训练了更复杂的 `GRACE-2L` 作为架构表达能力对照。所有 GRACE 模型统一使用 `6 Å` 截断半径，并额外训练多个 `GRACE-FS-M` 模型用于集成不确定性量化。

### 5. 训练性能与平均精度

在训练集上，`GRACE-FS-M` 的能量和力平均误差略优于 `UNEP-v1`，但 `UNEP-v1` 在应力 MAE 以及部分能量/应力大误差控制上略有优势。更具体地说：

- `GRACE-FS-M` 在能量 MAE 和力 MAE 上优于 `UNEP-v1`；
- `UNEP-v1` 的应力 MAE 更低；
- 从 RMSE 看，`GRACE-FS-M` 在力预测上仍稍优，但在能量和应力的高误差尾部不如 `UNEP-v1` 稳健。

作者据此强调，两者并非简单的“谁都比谁强”，而是体现了“平均精度”与“少数极端误差鲁棒性”之间的区别。

### 6. 训练效率差异

训练效率上的差异远比平均精度更鲜明。按照文中给出的 protocol：

- `UNEP-v1` 需要 `4` 张 `A100 GPU` 运行 `10` 天完成 `10^6` 代训练；
- `GRACE-FS-M` 在 `1` 张 `A100 GPU` 上不到 `1` 天、少于 `2000` 个 epoch 即可收敛。

作者将其概括为大约 `40` 倍的 wall-time 差异。这意味着对于模型开发和主动学习循环，`GRACE-FS-M` 具有非常明显的实用优势。

### 7. 更大模型与架构表达能力

在 GRACE 家族内部，随着模型规模从 `S` 增加到 `M`、`L`，能量和力误差有一定下降，但幅度有限。相比之下，`GRACE-2L` 作为更高表达能力的图模型，在测试集上对能量、力的 MAE 降幅非常明显，说明更强的消息传递架构确实能改善化学外推能力。

但作者也指出，`GRACE-2L` 参数量达到 `1 289 704`，远超 `UNEP-v1` 和各类 `GRACE-FS` 变体。因此本文的主线比较仍聚焦在更具工程可部署性的 `UNEP-v1` 与 `GRACE-FS` 之间，而不是以极大模型绝对压制为结论。

### 8. 不确定性量化

作者比较了两类不确定性量化方法：

1. 基于模型集成分歧的 ensemble learning；
2. 基于 `D-optimality` 的外推度量。

结果表明，集成分歧对于未知原子环境中的误差具有较好的指示能力，而且在结构级别上的相关性强于原子级别。`GRACE-FS-M` 集成在误差-不确定性相关性上总体高于 `UNEP-v1` 集成。

与之相对，`D-optimality` 在本文的 `16` 元异质 benchmark 上表现较差。尤其是常用的 `γ = 1` 阈值，无法可靠区分低误差与高误差结构。作者认为原因在于训练数据虽然全局覆盖面广，但局部化学环境仍可能稀疏，导致 `D-optimality` 只能反映“是否接近全局边界”，却不一定能识别“边界内部但样本稀少”的局部环境。

### 9. 推理效率与跨尺度扩展性

在推理效率方面，`UNEP-v1` 展现出压倒性优势。作者在荷兰国家超算 `Snellius` 上对比了 `A100`、`H100` 和 `192` 核 CPU 的表现。结论包括：

- 对纯 Cu 体系，`H100` 上的 `UNEP-v1` 峰值吞吐量可达 `29.4 × 10^6 atoms/step/s`；
- 对 `Al31Cr6Cu22Ni32V9` 高熵合金，`H100` 上峰值约 `19.7 Matom step/s`；
- 作为对照，`GRACE-FS-M` 的 CPU 双精度实现仅为 `0.503-0.571 Matom step/s`；
- 即便 GRACE 使用 `Kokkos` 单精度 GPU 实现，其在 `H100` 上也只有 `0.73-0.78 Matom step/s`。

这说明性能差距并不只是 `CPU vs GPU` 的差距，更主要来自模型架构复杂度与实现路径差异。`UNEP-v1` 在大体系上吞吐量随系统尺寸增长而继续上升，非常适合 `10^5-10^6` 原子量级 MD；而 `GRACE-FS-M` 的吞吐量几乎对体系尺寸不敏感，绝对速度显著偏低。

### 10. 有限温度稳定性

作者用双精度 `LAMMPS` 对两类势函数做了统一的稳定性测试：先 `10 ps` 的 `NVT`，再 `100 ps` 的 `NVE`，统计最大能量漂移。

在二维金烯（goldene）单层体系中：

- 两种模型在 `300-1300 K` 范围内表现相近；
- 到高温时，`UNEP-v1` 的能量漂移增长更快；
- `UNEP-v1` 在 `1400 K` 开始失去单层结构完整性；
- `GRACE-FS-M` 能保持到 `1400 K`，到 `1500 K` 才坍塌。

对更复杂的多组元体系，差异进一步放大。无论是具有化学短程有序的五元合金，还是随机 `16` 元合金，`GRACE-FS-M` 的高温能量漂移都更小、更平滑；而 `UNEP-v1` 在高温尤其是高组元复杂度下出现明显更大的漂移和更强的模型间波动。作者认为，这与化学外推能力差异密切相关。

### 11. 化学可迁移性

在新构建的 `2-16` 元 benchmark 上，作者观察到明确的性能层级：

- `GRACE-2L` 最准确；
- `GRACE-FS-M` 次之；
- `UNEP-v1` 误差最高。

一个很关键的发现是：即便向 `GRACE-FS-M` 额外加入多组元训练数据形成 `GRACE-FS-M-A`，它虽然优于原始 `GRACE-FS-M`，但仍不如 `GRACE-2L`。这表明限制因素不仅是数据量本身，还包括架构表达能力。也就是说，在多组元外推场景下，“更好的架构”有时比“再多一些针对性训练数据”更有效。

作者进一步推测，`UNEP-v1` 中按元素和按原子对分别参数化的神经网络与描述符系数，使其对训练集中缺失的元素组合更加敏感；而 `GRACE-FS-M` 通过带化学嵌入的 `ACE` 类 `Finnis-Sinclair` 形式实现不同元素对之间的信息共享，因此具有更平滑的化学迁移行为。

### 12. 物理性质验证

作者用若干具有物理意义的性质继续验证模型：

- `16` 种金属的弹性常数；
- 单空位形成能；
- 表面能；
- BCC W 中螺型位错的 Peierls 势垒；
- 两类高熵合金在拉伸下的缺陷演化。

结果显示：

- 在弹性常数上，`GRACE-FS-M` 与 `UNEP-v1` 表现接近；
- 在空位形成能和表面能上，`GRACE` 模型更准确；
- 在 BCC W 的位错 Peierls 势垒上，两类模型都接近 DFT，只是 `UNEP-v1` 略低估、`GRACE` 略高估；
- 在 FCC 与 BCC 高熵合金拉伸模拟中，`GRACE-FS` 的能量与力 RMSE 显著低于 `UNEP-v1`，尤其在更难刻画的 BCC 变形路径中表现更稳健。

### 13. 百万原子冲击模拟与不确定性

凭借极高的推理效率，作者使用 `UNEP-v1` 集成完成了 `Al10Cr10Cu35Ni35V10` 高熵合金的 `3 × 10^6` 原子冲击-层裂模拟。样品尺寸为 `18 × 18 × 110 nm^3`，沿 `[100]` 方向施加 `0.8 km/s` 冲击速度。

主要结果包括：

- 主模型预测层裂强度为 `16.69 GPa`；
- 另 `4` 个集成模型预测为 `17.07`、`17.70`、`17.47`、`16.76 GPa`；
- `5` 个模型平均值为 `17.14 GPa`，标准差为 `0.39 GPa`，相对不确定性约 `2.3%`。

这说明对“全局量”层裂强度而言，`UNEP-v1` 集成给出了相当稳健的结果。但作者也提醒，局部损伤路径、温度场、密度分布和位错演化在不同模型间仍有显著差异，因此局部微观机制的不确定性明显大于全局层裂强度的不确定性。

### 14. 文章的核心结论

本文给出的最终判断很清晰：

- `GRACE-FS` 更适合那些优先关注平均精度、化学可迁移性、有限温度稳定性与训练效率的任务；
- `UNEP-v1` 更适合那些优先关注极高推理吞吐量、超大体系和长时间尺度 MD 的任务；
- 面向多组元合金的大规模可靠模拟，不能只看静态测试误差，还必须同时考虑速度、稳定性、化学外推和不确定性量化。

作者认为，未来 MLIP 的发展应把架构设计、针对性的高阶训练数据、系统的有限温度稳定性测试，以及集成式不确定性量化结合起来，才能真正支撑复杂合金在极端条件下的大规模模拟。

## 三、摘要翻译

具有广泛化学灵活性的机器学习原子间势（MLIPs）对于成分复杂合金的原子尺度模拟至关重要，但要将其部署到大规模分子动力学中，就必须在准确性、效率、稳定性、可迁移性和不确定性量化之间取得平衡。本文中，我们针对 `16` 种金属元素及其多组元合金，对两类具有化学可扩展性的 MLIP 框架，即神经进化势（NEP）和图原子簇展开（GRACE），进行了 benchmark。`GRACE-FS` 表现出更高的训练效率，并且通常具有更好的平均准确性、化学可迁移性和有限温度稳健性；而 `UNEP-v1` 则提供了显著更高的推理速度，并且在部分应力指标和大误差指标上仍具有竞争力。我们进一步表明，在高度多组元环境中，化学可迁移性与高温 MD 稳定性密切相关；同时，对于本文研究的异质体系，基于集成的方法所提供的不确定性，比 `D-optimality` 更能可靠地表征误差。最后，`3 × 10^6` 原子的冲击模拟显示，将 `UNEP-v1` 与集成不确定性结合后，可以在极端动态条件下开展具备不确定性感知能力的模拟，不仅能够给出稳健的整体层裂强度预测，也揭示了局部损伤路径对模型的敏感性。这些结果为在多组元合金大规模模拟中选择和部署 MLIP 提供了实用指导。

## 四、引言翻译

机器学习原子间势（MLIPs）已经改变了金属 [1,2]、合金 [3] 和复杂无机材料 [4-7] 的原子尺度建模。其奠基性发展始于 Behler-Parrinello 类型的神经网络势（NNPs）[8] 和高斯近似势（GAP）[9,10]，随后又扩展出若干有影响力的框架，包括基于双谱描述符的谱邻域分析势（SNAP）、作为系统可改进多项式形式的矩张量势（MTP）[11]、用于可扩展深度学习力场的深势（DP）[12]，以及作为系统化体序展开的原子簇展开（ACE）[13]。近年来，预训练或通用型 MLIP，例如 `MACE` [14]、`CHGNet` [15]、`eqV2` [16]、`SevenNet` [17] 和 `Orb` [18]，进一步扩大了元素覆盖范围，并提高了在广泛材料类别中的可迁移性。这些进展显著提升了准确性和通用性。然而，许多通用模型依赖计算代价高昂的等变图结构或消息传递架构，这使得在非常大尺度上开展常规的长时间 MD，比使用更轻量的 MLIP 框架要困难得多。因此，尽管这些模型适用范围广、预测性能强，但当前相关演示仍主要集中于分子体系或中等体系尺寸的材料模拟，典型规模通常只到数万个原子 [19,20]。

在这样的背景下，神经进化势（NEP）[21] 为平衡准确性与吞吐量提供了一条紧凑且原生面向 `GPU` 的路径。`NEP` 利用 Chebyshev 和 Legendre 多项式构建径向与角向基，并将其耦合到浅层神经网络中，再通过 `GPUMD` [22] 中的自然进化策略进行训练。这种设计偏向简单 kernel、合并内存访问和低延迟求值，因此能够在数据中心级和普通商用 `GPU` 上实现很高的原子步速。`NEP` 已被用于 `10^6` 原子尺度的热输运模拟 [23] 和高效路径积分 MD [24]，同时仍接近第一性原理精度。最近，一个通用变体 `NEP89` 进一步被提出，用于覆盖 `89` 种元素的无机和有机材料，并保持 `10^6` 原子级模拟所需的计算效率 [25]。

图原子簇展开（GRACE）则是近期为化学复杂和多组元体系开发的一类 MLIP 框架 [26]。`GRACE` 通过引入图形式的基函数扩展 `ACE`，在保持置换、平移和旋转不变性的同时，捕捉半局域相互作用。最近的工作已经在若干当前最大的材料数据集上训练了基础型 `GRACE` 模型，包括 `MPtrj` [15]、`OMat24` [27] 和 `Alexandria` [28]，并报告了精度与单位原子计算成本之间新的 Pareto 前沿 [29]。尤其是其 `Finnis-Sinclair` 类型变体 `GRACE-FS`，因易于并行化、能够高效进行仅 `CPU` 推理，并在 `LAMMPS` [30] 中展现出良好扩展性而受到关注。

在这种背景下，一个更具现实意义的问题便出现了：对于金属与合金，哪一种 MLIP 框架能够同时提供广泛的元素可扩展性，并真正胜任极大规模 MD？在这一点上，`NEP` 和 `GRACE-FS` 尤其值得关注。与许多当前通用 MLIP 主要只在数万原子体系上被展示不同，`NEP` 和 `GRACE-FS` 都被设计成可以将 `10^6` 原子模拟作为现实目标。`NEP` 已经通过 `GPUMD` 在大规模模拟中证明了这种能力，而 `GRACE-FS` 则作为一种很有前景的替代方案出现，具有不同的算法设计、良好的扩展性以及高效的大规模推理能力。然而，现有的通用 `NEP`（`NEP89`）和 `GRACE-FS` 模型（`GRACE-FS-OAM` 或 `GRACE-FS-OMAT`）并不一定针对本文关心的金属合金化学空间、缺陷构型、有限温度稳定性以及高应变率变形过程进行了优化。此外，由于这些通用模型在训练数据、模型设置和验证 protocol 上彼此不同，因此必须在统一 benchmark 框架下重新训练并评估 `NEP` 和 `GRACE-FS`，才能实现受控比较。

因此，`NEP` 与 `GRACE-FS` 之间的直接且 protocol 一致的比较，具有很强的现实紧迫性。这样的比较不仅有助于澄清两者在准确性、效率、稳定性和外推能力方面的相对优劣，也有助于识别：若要让 MLIP 从“通用高精度”真正迈向“成分复杂材料的生产级大规模模拟”，到底还需要什么。

这一科学问题对于高熵材料尤其重要，因为化学受挫无序和多尺度微结构要求非常大的模拟体积。高熵合金需要足够大的超胞来容纳短程有序、团簇、位错网络和晶界，这些特征往往超出数千原子的尺度 [3,31-33]。高熵二维材料 [34] 与高熵陶瓷 [35] 同样需要兼具宽元素覆盖和大规模模拟能力，才能研究相稳定性、缺陷热力学和输运性质。与之相关的极端尺度应用还包括增材制造热循环、冲击与撞击加载、辐照损伤级联以及纳米晶晶粒长大，在这些问题中，`10^6` 原子量级的模拟区域都很常见，甚至是强烈需求 [36,37]。

基于这一背景，本文给出了一项比较研究：在覆盖 `16` 种金属元素及其代表性合金的化学多样化数据集上，训练并比较 `NEP` 和 `GRACE-FS`。作者首先评估它们在训练集和测试集上的预测准确性，以及有限温度稳定性和计算效率；随后考察两种不确定性量化方法对这些模型的适用性；为了评估外推行为，又系统分析了随着化学复杂度提高，预测误差如何演化。此外，作者还使用一系列具有物理基础的性质来验证这两类模型，包括弹性常数、缺陷能以及变形响应。最后，借助其更高的计算效率，作者使用 `NEP` 对高熵合金开展 `3 × 10^6` 原子的冲击模拟，并分析相应的不确定性。

## 五、方法翻译

### 1. 材料与方法

#### A. 训练与测试数据集

本工作所使用的数据集由三个部分构成。

第一，训练数据集取自文献 [38]，该数据集覆盖 `16` 种金属元素（Ag、Al、Au、Cr、Cu、Mg、Mo、Ni、Pb、Pd、Pt、Ta、Ti、V、W、Zr），但其中只包含纯金属和二元合金的构型。

第二，我们遵循文献 [38] 的测试 protocol，使用超出单质和二元训练域范围的公开多组元数据集来评估模型的可迁移性。具体而言，Song 等人使用了 `3` 个独立数据集来评估力预测，这些数据集分别包含三元、四元，乃至最高到 `13` 元的结构；他们还进一步使用三元 `Materials Project` 结构以及组元数从 `2` 到 `5` 的 `GNoME` 结构来考察形成能。因此，这些测试数据为评估模型在训练分布之外的准确性提供了显著更宽广的 benchmark。

第三，为了系统探测化学可迁移性，我们构建了一个额外的多组元合金 benchmark 数据集，覆盖从 `2` 元到 `16` 元的全部组元阶数。该数据集总共包含 `800` 个结构，涵盖 `8` 个可能的化学复杂度层级。对于每一个阶数，结构均通过随机化的元素选择、浓度以及原子排布生成，其目标不是穷尽整个组合空间，而是尽可能覆盖更多不同的元素组合。这一设计为评估模型性能如何随化学复杂度从二元提高到高度多组元合金而变化，提供了一个系统性 benchmark。所有这些结构都使用密度泛函理论（DFT）进行评估。

#### B. DFT 计算

对于所有新生成的构型，DFT 计算均使用 Vienna ab initio simulation package（`VASP`）[39] 完成。交换-关联相互作用采用 Perdew-Burke-Ernzerhof（`PBE`）泛函 [40] 描述，电子-离子相互作用采用 projector-augmented-wave（`PAW`）方法 [41] 处理。电子自洽的能量收敛标准设为 `10^-6 eV`。平面波截断能设为 `520 eV`。布里渊区采样采用由 `VASPKIT` [42] 生成的 Monkhorst-Pack 网格，其倒空间密度统一为 `2π × 0.03 Å^-1`。

#### C. 神经进化势

本工作使用的 `NEP` 模型与文献 [38] 报道的 `UNEP-v1` 模型集完全相同。所有 `UNEP-v1` 模型及相应参考数据集此前已存入 `Zenodo` 仓库 [43]。因此，本文并未重新训练 `UNEP-v1` 模型。文中给出的训练成本和迭代代数均遵循原始 `UNEP-v1` 训练 protocol，其中主模型使用 `4` 张 `A100 GPU`、以 `10000` 个结构为 batch size 训练了 `10^6` 代 [38]。因此，本文中的训练时间比较应理解为已发表的 `UNEP-v1` 训练 protocol 与本文所用 `GRACE` 训练 protocol 之间的 wall-time 比较，而不是两个框架普适意义上的收敛速度比较。

`UNEP-v1` 模型采用 `GPUMD` [22] 中实现的 `NEP4` 架构 [38]，用于表征 `16` 种金属元素及其合金。在这一框架下，总能量被分解为各原子位点能之和，即 $U = \sum_{i=1}^{N} U^i$。更具体地说，`NEP4` 将中心原子 $i$ 的描述符向量 $q_i$ 映射为其位点能 $U^i$，对每一种原子类型 $I$ 使用按元素区分的神经网络参数 $w_I$（统指权重与偏置参数）：

$$
U^i=\sum_{\mu=1}^{N_{\mathrm{neu}}^{(1)}} w_{\mu,I}^{(1)} \tanh \left(\sum_{\nu=1}^{N_{\mathrm{des}}} w_{\mu\nu,I}^{(0)} q_{\nu}^{i}-b_{\mu,I}^{(0)}\right)-b_{I}^{(1)} .
$$

这一关系可形式化写为 $U^i = \mathcal{N}(w_I; q_i)$。值得注意的是，虽然按元素区分参数会增加可训练参数总数，但它并不会显著增加 MD 模拟中的计算成本，因为它仅仅意味着对给定原子选择正确的一组神经网络参数 [38]。

`UNEP-v1` 的训练设置中，描述符截断半径对径向部分取 `6 Å`，对角向部分取 `5 Å`，且角向项最高延伸到五体相互作用。描述符 $q_i$ 由径向函数 $g_n(r_{ij})$ 构造而成，其形式为：

$$
g_n(r_{ij})=\sum_k c_{nk}^{IJ} f_k(r_{ij}),
$$

其中展开系数 $c_{nk}^{IJ}$ 也是可训练参数，并且依赖于原子对 $(I, J)$。

这些描述符使用 `5` 个径向函数构建，而径向与角向两部分都通过 `9` 个基函数展开。每一种元素的回归模型都采用单隐藏层前馈神经网络，隐藏层含 `80` 个神经元，因此每种元素对应的网络结构为 `35-80-1`。为了更准确地处理高能短程相互作用，模型中还引入了截断半径为 `2 Å` 的 Ziegler-Biersack-Littmark（`ZBL`）势 [44]。

除主模型外，`UNEP-v1` 发布版本还包含 `8` 个独立模型组成的集成。这些模型通过系统改变超参数生成，包括改变径向函数个数与隐藏层神经元数目（细节见文献 [43]），目的是在 `16` 种金属元素及其多样合金的化学空间上增强统计稳健性，并支持不确定性估计。

#### D. 图原子簇展开势

`GRACE` 势是 `ACE` 势的一种扩展。在 `ACE` 形式中，由 $N$ 个原子组成的体系总能量可分解为原子贡献之和：$E = \sum_i E_i$，其中 $i = 1, \ldots, N$。对于每一个原子贡献，它可表示为关于 $P$ 个原子性质的函数 $F$：

$$
E_i = F\left(\phi_i^{(1)}, \ldots, \phi_i^{(P)}\right).
$$

原子性质的形式为：

$$
\phi_i^{(p)} = \sum_{\nu} c_{\nu}^{(p)} B_{i\nu},
$$

其中 $c_{\nu}^{(p)}$ 为展开系数，$B_{i\nu}$ 为基函数。一般而言，函数 $F$ 是一个非线性函数，例如可以写成广义 `Finnis-Sinclair` 势的形式：

$$
E_i = \phi_i^{(1)} + \sqrt{\phi_i^{(2)}} .
$$

然而，在 `GRACE` 形式中，体系总能量并不是一开始就被直接分解的。首先，体系能量被写作 $E = E(\sigma)$，其中 $\sigma = (r_1, \mu_1, \ldots, r_N, \mu_N)$ 表示构型，它依赖于原子位置 $r_i$ 以及元素种类、磁矩等原子性质 $\mu_i$。在给每个原子附加单粒子基函数之后，通过它们的乘积构造出簇基函数 $\Gamma_{\alpha \nu}$，从而体系能量可以表示为这些簇基函数的线性组合：

$$
E = \sum_{\alpha \nu} J_{\alpha \nu} \Gamma_{\alpha \nu}(\sigma),
$$

其中 $J_{\alpha \nu}$ 是展开系数。随后，再结合构型的图拓扑来简化这些簇基函数。具体而言，构型中的簇被表示为星形图或树图，其中有向边和节点分别对应键与原子。为了使这种表示类似于体系能量的原子分解形式，图簇基函数的贡献被分配给根节点，从而在单粒子基函数的函数形式中引入原子基。接下来，树图会按距离根节点的不同层数分解为星形图。这样，就可以在不同层上定义局域 `ACE` 势，使得 `GRACE` 势通过递归方式进行求值。最终，原子贡献可以写为：

$$
E_i=\sum_k \lambda_k^{(\mu_i)} \phi_{ik}^{(0)},
$$

其中 $\phi_{ik}^{(0)}$ 是局域 `ACE` 势。

值得注意的是，与 `ACE` 势相比，`GRACE` 势并没有对可参数化的化学元素数目施加显式限制。这是因为它修改了径向基函数，使其包含按原子对区分的化学依赖性，因此展开系数中的化学元素索引得以消除。此外，本文还使用了不同复杂度的 `GRACE` 模型，即 `GRACE-FS`、`GRACE-1L` 和 `GRACE-2L`。它们之间的区别在于消息传递范围不同。具体而言，`GRACE-FS` 类似于 `Finnis-Sinclair` 型 `ACE` 模型，但带有化学嵌入，因此能够参数化无限数量的元素；而 `GRACE-1L` 和 `GRACE-2L` 分别对应单层和双层模型。

在本研究中，我们使用 `GRACE-FS` 框架训练了不同复杂度水平的 MLIP 模型，这一复杂度通过参数量来量化。按照 `gracemaker` [26] 的定义，我们考虑了小、中、大三个变体，分别记为 `GRACE-FS-S`、`GRACE-FS-M` 和 `GRACE-FS-L`。为了进一步探究架构设计的作用，我们还在同一 `GRACE` 框架下额外训练了更复杂的图模型 `GRACE-2L`。所有模型统一采用 `6 Å` 截断半径。除主模型外，我们还额外训练了 `10` 个 `GRACE-FS-M` 模型，以实现高质量的不确定性量化。

#### E. 不确定性量化

我们使用集成学习与 `D-optimality` 两种方法来估计 MLIP 在未知原子构型上的预测误差。集成方法通过多个模型预测之间的最大偏差来量化不确定性 [45]。此外，我们还使用带 `MaxVol` 算法的 `D-optimality` [46]，来计算某一结构相对于参考数据集的外推等级。

基于集成的不确定性量化同时应用于 `UNEP-v1` 和 `GRACE-FS` 模型，两者都使用 `8` 个模型。至于基于 `D-optimality` 的不确定性量化，由于 `NEP` 工具集 [47] 在 `16` 元数据集（`>100000` 个结构）上会出现内存溢出错误，因此该方法只应用于借助 `gracemaker` 实现的 `GRACE-FS` 模型。

按照文献 [45] 的定义，我们将单个原子的估计不确定性 $U_{F,\mathrm{atom}}$，以及整个构型的估计不确定性 $U_{E,\mathrm{cfg}}$、$U_{F,\mathrm{cfg}}$，定义为集成中最大偏差：

$$
U_{E,\mathrm{cfg}}=\max_k \left|E_j^k-\langle E_j \rangle\right|,
$$

$$
U_{F,\mathrm{atom}}=\max_k \left|F_i^k-\langle F_i \rangle\right|,
$$

$$
U_{F,\mathrm{cfg}}=\max_{i \in j}\max_k \left|F_i^k-\langle F_i \rangle\right|,
$$

其中 $k = 1, \ldots, K$ 表示不同的 MLIP 模型，$E_j^k$ 和 $F_i^k$ 为单个模型的预测结果，$\langle E_j \rangle$ 与 $\langle F_i \rangle$ 为集成平均。我们进一步将这些不确定性与相应的 DFT 真值误差进行比较：

$$
e_{E,\mathrm{cfg}} = E_j^{\mathrm{DFT}} - \langle E_j \rangle,
$$

$$
e_{F,\mathrm{atom}} = F_i^{\mathrm{DFT}} - \langle F_i \rangle,
$$

$$
e_{F,\mathrm{cfg}} = \max_{i \in j}\left|F_i^{\mathrm{DFT}}-\langle F_i \rangle\right|.
$$

#### F. 模拟与可视化软件包

`LAMMPS` [30] 与 `GPUMD` [22] 被用于大规模 MD 模拟。为了评估新版 `GPUMD` 的计算效率，我们使用 `GPUMD-v5.0` 开展推理速度测试。原子结构的可视化与分析则使用 `OVITO` [48] 完成。

## 六、结论翻译

总之，本文给出了针对 `16` 种金属元素及其多组元合金的 `UNEP-v1` 与 `GRACE-FS` 两类 MLIP 框架的受控 benchmark。结果揭示出清晰的“准确性-效率”权衡关系。`GRACE-FS` 具有更高的训练效率、更好的平均准确性、更强的化学可迁移性以及更优的有限温度稳定性；而 `NEP` 则具有极高的推理速度，因此能够支持 `10^6` 原子尺度的分子动力学模拟。我们进一步表明，在高度多组元环境中，化学可迁移性与高温 MD 稳定性密切相关，这凸显了架构依赖的化学表征方式对于复杂合金可靠模拟的重要性。在不确定性量化方面，基于集成的不确定性比 `D-optimality` 更适合当前这一异质数据集。最后，`NEP` 集成能够支持高熵合金的 `3 × 10^6` 原子冲击-层裂模拟，不仅给出了稳健的整体层裂强度预测，也揭示了局部损伤路径中更大的不确定性。这些发现表明，要想在多组元合金中可靠地部署 MLIP，必须联合考虑准确性、速度、可迁移性、稳定性与不确定性，并为在极端条件下进行大规模模拟时选择 MLIP 框架提供了实用指导。

## 七、结果/讨论章节子标题翻译

- III. RESULTS：结果
- A. Training performance of MLIPs：MLIP 的训练表现
- B. Uncertainty quantification：不确定性量化
- C. Computational efficiency across different scales：跨不同尺度的计算效率
- D. MD Simulation stability：MD 模拟稳定性
- E. Transferability of MLIPs and augmented GRACE-FS：MLIP 的可迁移性与增强型 GRACE-FS
- F. Validation of MLIPs for key properties：关键物理性质上的 MLIP 验证
- G. Shock simulations and uncertainty analysis：冲击模拟与不确定性分析
- IV. DISCUSSION：讨论

## 八、图题翻译

- 图 1. `UNEP-v1` 与 `GRACE-FS-M` 势函数在准确性和效率上的 benchmark。比较了 `(a)` 能量、`(b)` 力和 `(c)` 维里应力的误差分布，并同时给出 `(d)` 训练所需的计算成本（wall time）。
- 图 2. `UNEP-v1` 与 `GRACE-FS-M` 势函数的不确定性量化结果。`(a)`、`(b)` 分别给出 `UNEP-v1` 在原子层级和结构层级上使用集成学习得到的不确定性估计；`(c)-(f)` 则给出 `GRACE-FS-M` 使用 `(c)`、`(d)` 集成学习和 `(e)`、`(f)` `D-optimality` 准则得到的结果，且都分别在原子层级与结构层级上展示。
- 图 3. `UNEP-v1` 与 `GRACE-FS-M` 在 `(a)` 纯 Cu 和 `(b)` `Al31Cr6Cu22Ni32V9` 高熵合金上的计算速度比较。`UNEP-v1` 在 `A100` 和 `H100 GPU` 上评估；`GRACE-FS-M` 则分别使用 `192` 核 `CPU` 上的双精度实现，以及 `A100` 和 `H100 GPU` 上的单精度实现进行 benchmark。
- 图 4. 通过 MD 模拟评估单层金烯（goldene）的热稳定性。`(a)` 最大能量漂移随温度的变化；`(b)`、`(c)` 有限温度模拟后的原子结构快照，展示了两类 MLIP 在高温下预测出的不同结构响应。
- 图 5. 通过 MD 模拟评估多组元合金的热稳定性。给出了 `(a)` 具有化学短程有序（CSRO）的 `Al31Cr6Cu22Ni32V9` 合金，以及 `(b)` 随机 `16` 元合金，在不同温度范围内的最大能量漂移。
- 图 6. 对不同 MLIP 化学可迁移性的评估。`(a)` 能量和 `(b)` 力的预测误差（以 `MAE` 和 `RMSE` 给出）在额外构建的多元素 DFT 数据集上进行评估，这些数据集覆盖从 `2` 元到 `16` 元的体系。
- 图 7. MLIP 在预测基本力学性质方面的准确性评估。将 MLIP 预测的 `(a)` 弹性常数、`(b)` 空位形成能、`(c)` 表面能以及 `(d)` 螺型位错 Peierls 势垒，与相应的 DFT 结果进行对比。
- 图 8. 用于模拟高熵合金拉伸测试时，MLIP 表现的评估。`(a)`、`(b)` 分别展示 FCC 和 BCC 晶体结构在变形过程中缺陷结构（例如相变、层错）的快照；`(c)`、`(d)` 则通过与参考 DFT 计算比较，使用 `(c)` 能量和 `(d)` 力预测的 `RMSE` 对 MLIP 的准确性进行量化。
- 图 9. `Al10Cr10Cu35Ni35V10` 中冲击诱导层裂过程。给出主 `UNEP-v1` 模型预测的 `(a)` 密度、`(b)` 应力和 `(c)` 温度的时间演化；箭头标出了层裂发生位置，`(b)` 中同时标注了计算得到的层裂强度 $\sigma_{sp}$。`(d)`、`(e)`、`(f)` 则比较了 `45 ps` 时 `5` 个 `UNEP-v1` 集成模型对应的密度、应力和温度空间分布。
- 图 10. 冲击模拟中的微结构演化。`(a)` 给出缺陷结构随时间的演化，第一个子图展示了用位错提取算法（DXA）得到的位错线，后续子图展示了通过公共近邻分析（CNA）识别的缺陷；`(b)` 给出 `5` 个不同 `UNEP-v1` 模型对应的总位错长度随时间的变化。

## 九、表题翻译

- 表 1. 不同 MLIP 在训练集上的能量（`E`）、力（`F`）和应力（`S`）的平均绝对误差（`MAE`）与均方根误差（`RMSE`）。
- 表 2. 不同 MLIP 在文献 [38] 测试集上的能量（`E`）、力（`F`）和应力（`S`）的平均绝对误差（`MAE`）与均方根误差（`RMSE`）。
- 表 3. `UNEP-v1` 与 `GRACE-FS-M` 在训练集和测试集上的能量（`E`）、力（`F`）和应力（`S`）的集成平均 `MAE` 与 `RMSE`。数值以 `6` 个集成模型上的平均值 ± 标准差形式给出。应力误差通过乘以 `160.2177` 转换为 `GPa`。
