Repository: Bit-Part-Young/Codex-Papers-Summary

# Codex 文献总结与翻译 

保存 使用 Codex 进行文献总结与翻译的输出 '文献总结 - ' md 文档。

```bash
.codex/skills/                # 用于 Codex 文献总结与翻译的 SKILL.md 文档

1-papers/                     # 要翻译的文献 pdf 文件
2-summaries/                  # Codex 直接输出的 *.md 文档
3-summaries-renamed/          # 重命名后的 *.md 文档
```

File: 3-summaries-renamed/文献总结 - 驯服 BCC 金属与合金中的螺位错芯 - 2024.md
# 文献总结 - 驯服 BCC 金属与合金中的螺位错芯 - 2024

## 文献基本信息

**英文标题**：The taming of the screw: Dislocation cores in BCC metals and alloys

**DOI**：[https://doi.org/10.1016/j.mattod.2024.07.009](https://doi.org/10.1016/j.mattod.2024.07.009)

**作者**：Rui Wang，Lingyu Zhu，Subrahmanyam Pattamatta，David J. Srolovitz，Zhaoxuan Wu（通讯作者）。

**作者单位**：香港城市大学材料科学与工程系（中国香港）；香港大学机械工程系（中国香港）；香港大学生命科学与能源材料创新研究所（MILES，中国深圳）；香港城市大学香港高等研究院（中国香港）。

**期刊**：Materials Today，Volume 79，2024 年 10 月，页 36–48。

**投稿、返修、接收及在线发表日期**：PDF 未提供。

**开放数据/代码**：计算方法和模型见在线补充材料；数据可在合理请求下获得。补充材料链接为 [https://doi.org/10.1016/j.mattod.2024.07.009](https://doi.org/10.1016/j.mattod.2024.07.009)。

---

## 论文内容详细总结

- **研究问题与目标**：BCC 过渡金属低温脆性源于裂纹尖端解理，以及 1/2<111> 螺位错芯的高晶格摩擦。作者针对三项直接控制低温塑性和韧性的核心量——位错芯是非简并（ND）还是简并（D）、螺位错 Peierls 势垒 $\Delta E_{PB}$、以及位错发射相关的不稳定层错能 $\gamma_{us}$——提出一个能够预测并调控它们的统一指标。

- **核心指标 χ**：定义 BCC 与 FCC 结构内聚能差为 $\Delta E=E_{FCC}-E_{BCC}$。对于稀释二元合金，$\chi=\Delta E^A/\Delta E^P$，其中上标 $A/P$ 分别为合金/纯 BCC 过渡金属；对于非稀释合金，可使用 $\chi_2=\Delta E^A$ 或 $\chi_3=\Delta E^A/E^A_{BCC}$。这些指标均量化合金化或熵对 FCC 相对 BCC 稳定性的改变。

- **几何机制**：BCC 的 {110} 原子层为 ABAB 堆垛。D 芯要求局部原子沿 <110> 位移，形成接近 FCC {111} 的准 ABC 密堆垛；因此 FCC 相对能量越低，越容易形成 D 芯。纯 BCC 过渡金属的 $\Delta E$ 大，FCC 很不利，故偏好 ND 芯；碱金属 $\Delta E$ 近零，偏好 D 芯。该解释不依赖特定势函数形式，并得到 DFT 与 72 个原子间势的广泛支持。

- **位错芯转变**：在 VCA-DFT 二元合金中，随 χ 降低，ND 芯普遍转为 D 芯。VIB 族 W/Mo 基合金中，增大价电子浓度的右侧溶质降低 χ；VB 族 V/Ta 基合金则相反。W-Re 在约 15–20 at.% Re 时发生芯转变；显式溶质超胞 DFT 与实验滑移面变化均支持这一预测。

- **势垒标度关系**：在所考察的 W 基和 Ta 基二元合金中，$\gamma_{us}$ 与 $\Delta E_{PB}$ 都与 χ 近线性标度：$\gamma_{us}(\chi)=\gamma^P_{us}[1+k_{us}(\chi-1)]$，$\Delta E_{PB}(\chi)=\Delta E^P_{PB}[1+k_{PB}(\chi-1)]$。因此，降低 χ 同时降低裂纹尖端位错形核障碍与螺位错滑移障碍；这是改善低温延性/韧性的两个协同通道。

- **合金设计含义**：对 W/Mo 等 VIB 基体，Re、Tc、Fe、Os、Ru、Rh、Co、Ir 等可降低 χ，其中 Re 兼顾有效性与实际可行性；Ta 会升高 χ，恶化 W 的韧性。对于 Ta/V 等 VB 基体，周期表趋势相反。作者特别指出 χ 并不直接预测强度、延性或韧性，而是筛选决定这些宏观性能的基础位错参数和可动滑移系。

- **滑移行为改变**：ND 芯主要在 {110} 面上滑移。D 芯具有 D1/D2 两个变体，跨越 Peierls 谷后会在交替的 {110} 面上滑移，表现为有效 {112} 滑移；在转变阈值附近，D 与 ND 芯共存可在单晶粒中激活 24 个滑移系，改善晶界处应变相容性并削弱织构敏感性。

- **温度等效性**：将 $\Delta E$ 替换成自由能差 $\Delta G(T)$，可定义 $\chi^{TM}(T)=\Delta G(T)/\Delta E^P$。Fe 的计算显示 $\Delta G$ 随温度近线性降低，MD 在 350–400 K、$\chi(T)\approx0.60–0.53$ 观察到 ND→D 转变，且 $\Delta E_{PB}$ 与 $\chi(T)$ 近线性相关。故升温与加入有利溶质都可通过降低 χ 产生部分等效效果，并降低 DBT 温度。

- **方法与证据链**：作者用 VASP 与 Quantum ESPRESSO 的 DFT/VCA 计算二元合金，使用显式溶质超胞交叉验证；比较 7 种 BCC 元素、72 个公开原子间势；以 NEB 计算位错迁移能垒，以分子动力学/静力学研究有限温度与势函数行为。两类 DFT 软件总体趋势一致，但 Y、Nb、Zr 的 VASP 赝势价电子设置会产生偏差。

- **适用范围和限制**：χ 的稀释定义不适用于非稀释复杂合金，需采用 $\chi_2$ 或 $\chi_3$ 并重新确定芯转变阈值。VCA 不能表达错配体积等局域溶质效应；高溶质浓度或高温时，速率控制机制可从扭折对形核转为扭折传播，Peierls 势垒不再决定屈服强度。对于 D 芯稳定的体系，必须以 D 芯为起点计算溶质—位错相互作用。

---

## 章节翻译

### 摘要

体心立方（BCC）过渡金属在低温下往往较脆，这给其加工带来重大挑战，也引发了对损伤容限的主要担忧。脆性在很大程度上受裂纹尖端解理断裂和螺位错芯高晶格摩擦的控制；后两者的本质及其调控在历经近一个世纪后仍是谜题。本文提出一个基于晶体几何的半经验材料指标 χ，即 BCC 与面心立方（FCC）结构之间的能量差，用于指导裂纹尖端和螺位错芯性质的设计。在均匀化 BCC 合金中，如二元过渡金属合金所示，{110} 面不稳定层错能和螺位错 Peierls 势垒均与 χ 近线性标度；当 χ 降至某些阈值以下时，螺位错芯从非简并转变为简并。指标 χ 源于晶体几何，并可扩展至有限温度；其数值与熵及价电子浓度相关，可由第一性原理计算定量预测，并可在固溶体合金中有效调节。χ 模型和计算方法为筛选有利溶质与成分提供了实用途径，以提升 BCC 合金的延性和韧性。

**关键词**：BCC 过渡金属；螺位错芯；合金设计；密度泛函理论计算。

---

### 引言

BCC 过渡金属（TM）在当前及未来的运输、电子、化工和能源技术等广泛结构与功能应用中发挥关键作用。它们常被用于承受极端的力学、热、化学与辐照载荷。其力学行为，例如屈服、硬化和断裂，对应用至关重要，因而一个世纪以来一直受到密集研究 [1,2]。广泛实验表明，除 Ta 外，BCC 过渡金属在某一临界温度以下都会出现延性和韧性的急剧下降，即韧脆转变（DBT）[3,4]。这种温度依赖行为与裂纹尖端解理断裂以及承载低温绝大部分塑性应变的 1/2<111> 螺位错的高晶格摩擦有关 [5–7]。例如，纯 W 中的螺位错具有非简并（ND）芯结构，除少数例外 [8,9] 外优先沿 {110} 面滑移（图 1）。该位错芯具有 GPa 量级晶格摩擦 [10,11]，使应力释放型位错塑性难以发生。在低于 DBT 的温度下，韧性还受裂纹尖端位错发射限制 [5]，而这又由不稳定层错能 $\gamma_{us}$ 决定，即位错形核的能垒。

用 30 at.%（下文同）Re 合金化可显著提高 W 的延性：它降低螺位错 Peierls 势垒 $\Delta E_{PB}$ 和 $\gamma_{us}$ [12–14]，将 ND 芯变为简并（D）芯 [15]，促进在交替 {110}/{112} 面上的交叉滑移，并在高 Re 浓度下增强位错活动 [16]。因此，控制 $\gamma_{us}$、$\Delta E_{PB}$ 与螺位错芯，是提高 BCC 过渡金属低温塑性变形能力和韧性的核心。然而，尽管数十年来研究强烈，这些芯性质的物理起源仍是谜题 [1,17–20]。

本文提出一种预测和控制螺位错三项关键性质的通用途径：（i）芯结构；（ii）Peierls 势垒 $\Delta E_{PB}$；（iii）位错形核能垒 $\gamma_{us}$。形核能垒也适用于其他位错类型，并在裂纹尖端行为中占主导作用 [21]。这些性质由 BCC {110} 面上的原子滑移过程决定；运动的位错芯在该过程中会转变经过接近 FCC 的原子堆垛 [22]。这一认识导出一个基于晶体几何与原子键合的半经验材料指标 χ，用以描述位错芯转变、迁移和形核的能量学。关键量本质上是 FCC 与 BCC 结构的内聚能差 $\Delta E=E_{FCC}-E_{BCC}$。对于稀释的 BCC 过渡金属二元合金，可归一化为 $\chi=\Delta E^A/\Delta E^P$，其中 $A/P$ 分别代表合金化/纯 BCC 过渡金属。χ 衡量合金化（和/或熵）导致 $\Delta E$ 偏离相应纯元素的程度，并能统一 VB 族与 VIB 族过渡金属的性质变化趋势。对非稀释合金以及一般情形，材料指标亦可定义为 $\chi_2=\Delta E^A$ 或 $\chi_3=\Delta E^A/E^A_{BCC}$；二者均为状态函数，不受稀释溶质浓度限制。本文表明三种 χ 模型对位错芯相关性质给出相同趋势。由于 χ 仅依赖基本结构间的能量差，既能借助合金化调控，也能由密度泛函理论（DFT）预先预测。用自由能差把 χ 扩展至有限温度后显示，熵和溶质改变 χ 及所得芯性质的作用有一定等效性。χ 基于晶体几何，可普适用于所有 BCC 金属和合金；本文通过大量 DFT 计算和与既有实验的比较加以验证。它为计算筛选有利于提高 BCC 过渡金属合金韧性和延性的成分提供了新的工程范式。

---

### 方法

为展示 χ 模型的普适性，本文开展了大量计算。使用两个 DFT 软件包，以克服特定材料性质量化中的局限并交叉验证 χ 模型。以下先说明通用方法；各计算模型的细节见补充材料 [24]。除各模型另有说明外，以下参数适用于全部计算。

**使用 VASP 的密度泛函理论计算。** 第一性原理计算在 DFT 框架下利用 Vienna Ab initio Simulation Package（VASP）[30,31] 和 Quantum ESPRESSO（QE）[32] 完成。在 VASP 中，交换—关联泛函采用广义梯度近似（GGA）及 Perdew–Burke–Ernzerhof（PBE）参数化 [68]。标准 DFT 计算中，以投影缀加波（PAW）赝势 [69] 替代芯电子，价电子态见表 S3。采用一阶 Methfessel–Paxton 方法 [70] 平滑本征态占据。平面波截断能、Γ 中心 Monkhorst–Pack $k$ 点网格 [71] 和展宽参数 σ，均通过 2 原子 BCC 单胞收敛测试确定，能量变化阈值为 $\Delta E_c<1$ meV/atom；最终参数见表 S3。

在虚晶近似（VCA）DFT 计算中，依据合金组元构造具有有效原子实和价电子的虚拟原子。具体地，虚拟原子的芯电子以溶剂和溶质原子赝势按原子分数 $X$ 加权混合得到。对于二元 $A_XB_{1-X}$ 合金，代表平均合金性质的虚拟原子芯电子赝势为

$$
\phi_{virtual}=X\phi_A+(1-X)\phi_B。
$$

虚拟原子的价电子数也按此式计算。平面波动能截断设为 450 eV，布里渊区积分采用细 Γ 中心 Monkhorst–Pack 网格（$k$ 间距 $2\pi\times0.02$ Å$^{-1}$）[71]；使用宽度 0.2 eV 的一阶 Methfessel–Paxton 展宽平滑部分电子占据。不同元素的价电子态列于表 S4；各材料及性质的 DFT 参数见表 S5。

**使用 LAMMPS 的分子动力学/静力学模拟。** 分子动力学和静态弛豫由大规模原子/分子并行模拟器 LAMMPS [72] 完成。结构优化采用共轭梯度法。对于 $\Delta E$ 与 γ 面计算，当所有原子受力低于 $10^{-12}$ eV/Å 时认为收敛；对于位错芯结构计算，阈值为 $10^{-10}$ eV/Å。对 Fe 的 GAP 势 [34,73–76]，因收敛缓慢且成本高，能量变化容差放宽为 $10^{-12}$ eV，原子力放宽为 $10^{-6}$ eV/Å。

**BCC 金属的原子间势模型。** 本研究考察了迄今公开可获得、几乎全部为 BCC 金属开发的原子间势（IP）。这些势来自 NIST 势数据库 [77]、OpenKIM 项目 [78] 或文献；共分析 72 个 IP，见表 S1。它们采用不同的原子间相互作用泛函形式，选择并未偏向某一形式、元素或拟合过程。

**微分位移图与原子可视化。** 位错芯结构以微分位移（DD）图 [79] 展示。对螺型分量（图 1、图 S6、S8、S10、S13），缩放箭头使最大分量（约 $b/3$）接触相邻原子。过量原子位移（EAD，图 3f–i、图 S11）以相应各向异性 Volterra 位错场为参考获得。ND/D 芯的 EAD 具有不同对称性：D 芯具有 <111> 三重螺旋轴对称性，ND 芯还具有 <110> 二重轴对称性。EAD 用于展示不同材料/模型之间关键但细微的差异；它们通常很小，故放大 6 倍。图 3a–e 的原子构型用 Open Visualization Tool（OVITO）[36] 可视化。

---

### 结论

总之，本文揭示了控制 BCC 结构中关键不稳定层错能与螺位错性质的机制起源。作者提出以基本材料指标 χ 为核心的通用半经验模型，用于预测和调控所有 BCC 材料的这些性质。χ 模型解释了纯碱金属、BCC 过渡金属及其合金中的位错芯结构，并与 Peierls 势垒和位错形核势垒建立了定量关系。鉴于 χ 与原子间势中 ND/D 芯之间的强相关性，χ 可用于指导未来 BCC 金属与合金原子间势的发展，且不受势函数形式限制。更重要的是，DFT 可快速计算任意合金成分的 χ，从而为预筛选可能具有高延性和韧性的成分提供实用计算手段。

该方法已在若干二元 BCC 过渡金属体系中检验；例如，它正确识别 Re 是使 W 增韧的最实用溶质，并确定了合适的 Re 浓度范围。对于非稀释复杂合金，可继续发展替代 χ 模型，以建立性质变化与溶质类型、浓度之间的定量联系。材料指标 χ 并不直接预测延性或韧性，但为 BCC 材料塑性本质提供基本约束。所提 χ 方法以第一性原理为基础，因此广泛适用于延性受晶格摩擦、位错形核势垒或滑移系选择控制/限制的 BCC 合金。

---

## 结果与讨论章节子标题翻译

- 简并芯与非简并芯
- 螺位错芯几何
- 二元过渡金属合金中位错芯性质的预测
- 位错芯转变引起的滑移行为改变
- 有限温度行为
- 扩展与局限性
    - 非稀释及成分复杂合金
    - 局域溶质效应、D 芯主导区间与局限性
- 总结

---

## 图表题翻译

图 1. 采用 DFT-VASP 计算的 BCC Li、Ta 和 W 的位错芯结构与 γ 面。（a）Li 的 D 芯。（b–c）Ta 和 W 的 ND 芯。（d–f）Li、Ta 和 W 的 {110} 面 γ 面。（g）原子配色方案、晶体学取向及 BCC <111> 晶带中原子面的迹线。在（a–c）中，原子按其沿 <111>（观察）方向的堆垛着色，见（g）；灰色三角形圈定芯区。箭头为沿 Burgers 矢量方向的 DD。D 芯具有三条 $d'_{01}\approx b/3$ 的 DD 矢量（蓝色箭头）和一条 <111> 三重螺旋轴；ND 芯具有六条 $d''_{001}\approx b/6$ 的 DD 矢量，并同时具有 <111> 三重螺旋轴和 <110> 二重轴。在（d–f）中，黑线为沿 Burgers 矢量在两个完整晶格位置间的最小能量路径（MEP，白线）；MEP 略偏离 Burgers 矢量方向。红色星号位于 $b/3$ 和 $2b/3$。

图 2. 位错芯结构随材料指标 χ 的变化。（a）采用 VCA/SC-VASP 计算的 W–TM 二元合金中，位错芯结构随 χ 的变化。虚线边缘符号表示采用含显式溶质超胞（SC）的 VASP 计算所得 W–Re 和 W–Ta 合金 [14,15]。（b）采用 VCA-VASP 计算的 Mo/Cr 基二元合金。（c）采用 VCA-QE 计算的 Ta/V 基二元合金。（d–e）采用 72 个 IP 计算的 7 种纯 BCC 过渡金属中，位错芯结构随 χ 和 $\Delta E^{IP}$ 的变化。（a–c）中标记上方/下方数字为合金中溶质原子分数；（e）中相应元素的 $\Delta E^{DFT}$ 标于上轴。全部子图中，实心/空心符号分别表示 ND/D 芯。无论材料模型如何，当 χ 降至某些阈值以下，位错芯均由 ND 转为 D。

图 3. BCC、HCP 和 FCC 结构中的原子面堆垛及螺位错的 EAD。（a–c）BCC {110}、HCP {0001} 和 FCC {111} 面的原子堆垛。（d–e）从两个方向观察的螺位错芯原子结构。将第二 A 层中的原子沿 {110} 面内 <110> 方向位移（橙色箭头），会形成类似 FCC {111} 面的准 ABC 堆垛。（f–i）Li-MEAM 和 W-EAM 位错芯中的 EAD（箭头）。原子按其堆垛序列着色。

图 4. 由 VCA-DFT 计算得到的二元 W–TM 合金中，χ 随溶质浓度变化的预测。（a）VCA-VASP。（b）VCA-QE。除 Y、Nb 和 Zr 外，两个 DFT 软件包给出一致结果。各元素在 W 中的溶解度（$c_{EI}$）标于图上方。元素按其周期表族号着色。

图 5. 在 VCA/SC-VASP 的二元 W–TM 合金及 VCA-QE 的 Ta–TM 合金中，关键材料性质随 χ 变化的预测。（a、b）螺位错 Peierls 势垒 $\Delta E_{PB}$。（c、d）不稳定层错能 $\gamma_{us}$。实心符号均为 VCA-DFT 结果；（c、d）空心符号为文献 [38] 和本研究利用 VASP 显式溶质超胞（SC）所得数据。对于 W 基合金，当 $\chi<1.1$、IVB 和 VB 溶质浓度 $c<10$% 且 $d\chi/dc>0$ 时，$\Delta E_{PB}$ 与 $\gamma_{us}$ 均近线性随 χ 变化；此后两种 VCA 与 SC 计算中的 $\gamma_{us}$ 均快速下降。对于 Ta 基合金，$\Delta E_{PB}$ 和 $\gamma_{us}$ 在整个考察范围内都随 χ 线性标度，与溶质种类无关。符号颜色表示图 2 所示的溶质类型。

图 6. 采用 VCA-VASP 和 NEB 计算的 W–Re 合金中螺位错芯 Peierls 能量曲线。（a）Re 低于 15% 时，ND 芯为基态；$\Delta E_{PB}$ 随 Re 溶质浓度近线性降低。（b）Re 高于 15% 时，D 芯为基态。D 芯迁移一个 Peierls 谷后，会从一个变体（D1）变为另一个变体（D2）。在单个 Peierls 谷内保持芯位置不变时，两变体间的转变经过 ND 芯；变体转变势垒 $\Delta E_{barrier}$ 是 ND 与 D 芯能量差 $\Delta E_{ND-D}$，在 15% Re 时可趋近于 0。

图 7. 采用 Fe 的 EAM 势计算的有限温度材料指标 χ(T)、螺位错芯结构和 Peierls 势垒。（a）EAM1 和 EAM2 可较合理再现从头算分子动力学的 χ(T) [57]，并在阈值 $\chi(T)\approx0.6$ 发生 ND→D 芯转变。（b）$\Delta E_{PB}(T)$ 与 χ(T) 近线性标度。$\Delta E_{PB}(T)$ 从文献 [55] 提取。

---

## 指定章节翻译

### Results（结果）

**简并芯与非简并芯。** 我们首先分析螺位错芯结构。位错由 Burgers 矢量 $b$ 和线方向 $n$ 表征 [23]。在连续体层级，$b$ 定义为 $\oint_C(\partial u/\partial l)\,dl$，其中 $u$ 为位移矢量，积分路径 $dl$ 沿围绕位错芯的任意闭合路径 $C$ 取值。在离散层级，闭合路径上的轮廓积分以离散线段 $k$ 的求和替代：

$$
b=\sum_{k=1}^{N}(u_{ij}^{(k)}-U_{ij}^{(k)})=\sum_{k=1}^{N}d_k。\tag{1}
$$

其中，$U_{ij}$ 和 $u_{ij}$ 分别为引入位错前后原子 $i$ 与 $j$ 间的位移矢量，$d_k$ 是二原子间的微分位移（DD）。每个 $d_k$ 都贡献总 Burgers 矢量 $b$ 的一部分 [23]。

在 BCC 结构中，螺位错 Burgers 矢量 $b=1/2<111>$ 可以分裂为围绕芯区的三条 $d_k$。图 1 给出了 DFT 计算的 BCC Li、Ta 和 W 的芯结构及 γ 面（沿某晶面使晶体一部分相对于另一部分平移所对应的能量）。Li 呈现完全的 D 芯，而 Ta 和 W 呈现 ND 芯。芯结构由芯能 $E_c$ 决定，后者主要与围绕芯中心的相邻原子间沿 <111> 方向的剪切位移 $d_1$、$d_2$、$d_3$ 有关（图 1a–c 中橙色箭头）。本结果表明，对 Li、Ta 与 W，三个等价 {110} 面上的位移均近似等分，即 $d_1\simeq d_2\simeq d_3\simeq b/3$；换言之，所有芯中心相同。这与几乎所有先前 BCC 芯结构模拟一致，且不依赖原子相互作用描述方式 [25]。然而，仔细考察 γ 面可见，两基态之间的最小能量路径（MEP，图 1d–f 黑线）偏离 <111> 方向（白线）。因此，位错芯可沿 MEP 进一步分裂，$d_k$ 含有一定刃型分量，从而降低芯能。

D 芯和 ND 芯的根本差异位于芯中心外的 DD。依据式（1）的拓扑约束，每个 $d_k$ 都必须在由一条橙色箭头和两条蓝色箭头构成的三角回路中，由两条额外 DD 矢量补偿，即 $\sum d_k=0$。D 芯中，每条 $d_k$ 由一条沿 {110} 面、大小约为 $-b/3$ 的 $d'_k$（蓝色箭头）以及一条很小、图中不可见的 DD 补偿。ND 芯中，每条 $d_k$ 则由两条位于两个等价 {110} 面上、大小均约为 $-b/6$ 的相同 $d''_k$ 补偿。因此，D/ND 芯的偏好似乎由芯外两种结构的相对能量代价确定：一种包含单个 $d'_k\approx-b/3$，另一种包含一对 $d''_k\approx-b/6$。这些能量代价可与 $b/6$ 及 $b/3$ 处的层错能 γ 联系起来；当 $2\gamma(b/6)<\gamma(b/3)$ 时，通常认为 ND 芯更稳定 [26]。

上述基于 γ 线的判据可对纯 BCC 过渡金属给出一定合理解释 [25,26]，但 BCC Li 违背该判据（图 S2），一些 DFT 结果 [15] 和原子间势结果 [27，图 S3] 也同样如此。进一步检验显示，D/ND 芯与弹性模量或原子串间相互作用能无关（图 S4、S5；见补充材料 [24]）。为确定真正控制位错芯的机制，作者以 DFT 计算 VB 族（V、Ta）和 VIB 族（W、Mo、Cr）基二元过渡金属合金的芯结构，并用 72 个原子间势计算 7 种元素 BCC 过渡金属（V、Nb、Ta、Cr、Mo、W、Fe）。合金 χ 与芯结构通过虚晶近似（VCA）[28] 预测：VCA 用由合金组元成分加权的赝势和价电子数，取代合金中所有原子 [29]。尽管其准确度局限于平均、均匀化的合金性质，VCA 保留一般第一性原理 DFT 框架 [24]。作者同时使用 VASP [30,31] 与 QE [32] 开展 VCA 计算，并以含显式溶质超胞的计算交叉验证。所考察体系包括 VASP 下的 W/Mo–TM、Cr–Re、V–Hf/Re 合金，以及 QE 下的 Ta–TM、V–Hf 合金；后者原因是 VASP 缺少 Y/Nb/Zr 的一致赝势，详见下文和补充材料 [24]。

另一方面，原子间势的准确度差异很大。为整合跨元素数据，作者采用材料指标 $\chi=\Delta E^A/\Delta E^P=\Delta E^{IP}/\Delta E^{DFT}$，即用 DFT 计算的纯元素本征 $\Delta E$ 对 IP 的 $\Delta E$ 归一化。该归一化可这样理解：IP 可被视为 72 种不同“原子”或均匀化合金，其性质相对相应纯 BCC 过渡金属发生了扰动。例如，IP 对弹性常数等性质通常较准确，而对 $\Delta E$ 的差异却很大。因而，IP 所呈现的性质可以被视为与在稀释浓度下 VCA 类似的、掺入某些溶质的元素金属等效（即使 IP 本为元素金属开发）。χ 衡量 IP 对决定芯性质的关键量 $\Delta E$ 的准确性。尽管这一归一化是经验性的，作者比较了芯性质随 χ、$\chi_2$、$\chi_3$ 的变化，并在后文表明其稳健性。

图 2 给出位错芯结构与计算 χ 的关系。这里的芯结构没有 Li 和 W 那样鲜明，故以芯极性参数 $p$ 判定类型 [16]：$p$ 为灰色三角回路中 DD 矢量之和除以 Burgers 矢量（图 1a–c）；ND 芯的 $p=0$，完全 D 芯的 $p=\pm1$。图 2 中的 VCA-DFT 和 IP 计算，在 $p$ 变为非零时判作 D 芯（W–Re 的芯结构及对应极性示例见图 S6）。

VCA-DFT 合金和 IP 中的元素金属都同时产生 D 与 ND 芯，因而广泛检验了 χ 判据。几乎所有 VCA-DFT 情形中，随着 χ、$\chi_2$ 或 $\chi_3$ 降低，ND 芯变为 D 芯（图 S7）。VCA-VASP 的 VIB 基合金在 $\chi\approx0.83$ 发生芯转变，这与早先 VASP 显式溶质超胞结果一致 [15,16]。VCA-QE 的 VB 基合金转变阈值为 $\chi\approx0.35$；该处溶质浓度并非稀释，故精确阈值应谨慎看待。若采用不依赖稀释假设的 $\chi_2$，W/Mo/Ta 基二元合金的相应转变发生于 $\chi_2\approx0.40、0.35、0.10$ eV/atom（图 S7）；采用 $\chi_3$ 时，相应数值为 $0.043、0.045、0.010$。此外，三种 χ 模型都明确区分了 VB 和 VIB 基过渡金属合金。

对 IP 而言，当 $\chi$ 或 $\chi_2=\Delta E^{IP}$ 降至与元素相关的阈值以下时发生 ND→D 转变（图 2d、e）。若用 χ，该阈值约处于 0.45–0.65 之间；该范围内 D、ND 两种芯都出现，可能仍受弹性常数、γ 面形状或成键特征等微妙因素影响。当 χ 接近 1，即达到 DFT 给出的内禀 $\Delta E^P$ 时，所有 IP 都产生 ND 芯，与 DFT [25] 一致。因此，按 $\Delta E^{DFT}$ 的归一化可把不同转变阈值收敛到以 $\chi=0.55$ 为中心的窄区间。其数值仍与 VCA-DFT 不同，后者的 VIB 和 VB 元素具有不同阈值；这种差异很可能源于现有 IP 难以区分不同族 BCC 过渡金属之间的细微差异。总体而言，多数 IP 对纯 BCC 过渡金属的 $\Delta E^{DFT}$ 不够准确，常无法区分 ND/D 芯或正确给出转变阈值。若 χ 或 $\Delta E^{IP}$ 错误，IP 会在 0 K 下将 D 芯作为纯元素 BCC 过渡金属的伪影；不过 D 芯本身确实存在于 BCC Li、过渡金属合金和高温元素过渡金属中，后文将讨论。

DFT 与 IP 的总体定性一致，说明 χ—芯性质关系主要由晶体几何控制，因为 IP 的势能曲面使用截然不同的形式。故 χ 模型似乎具有广泛适用性。尽管目前仍属经验模型，其根源在于位错芯结构几何 [22]，如下所述。

**螺位错芯几何。** 在 BCC {110} 面上，原子按 ABAB 序列堆垛，类似 HCP {0001} 面的 ABAB 密堆垛（图 3a–c）。若 B 层原子移至由 A 层原子三元组构成三角形的中心正上方（图 3a 蓝色虚线三角形），这种堆垛可转化为准密堆垛。所需位移沿 {110} 面上的 <110> 方向（图 3e 橙色箭头），并可由位错位移场的非螺型分量提供。每个分数 Burgers 矢量 $d_k$ 相对线弹性场具有过量位移 [24]；这些细节在 D 和 ND 芯之间不同。作者以 MEAM 势计算 Li 的 D 芯和 EAM 势计算 W 的 ND 芯，示出其 EAD（图 3f–i）。

Li 的 D 芯中，EAD 主要使 6 个原子沿三个 {110} 面内的 <110> 方向移动：其中 3 个在芯中心，另 3 个为其近邻。以粉色框内任一对原子为例，二者均具有沿 <110> 的 EAD；这些位移将 A 层的两个原子推向其上方 B 层原子三元组构成的三角形中心，从而形成与 FCC/HCP 类似的局部密堆垛。该位移还使这两个原子相对于下方 A、B 层位于 C 层位置，形成局域准 ABC 堆垛。运动学上，EAD 使同一 {110} 面上两个原子的 DD 相近，$d_k\approx d'_k\approx b/3$，因此形成 D 芯；能量学上，Li 芯处形成的密堆垛准 ABC 结构有利，因为 $\Delta E=-0.8$ meV/atom。相比之下，W-EAM-ND 芯的 EAD 很小，且并不沿 {110} 面排列。若在该体系中沿 {110}<110> 方向位移，ABC 密堆垛会遭受很大能量惩罚，因为其 $\Delta E=384$ meV/atom，高度不利。因此，D/ND 芯竞争由导致局域密堆垛的 {110}<110> 位移能量代价决定。Li 和 W 分别代表 D 与 ND 芯的极端；Fe-GAP-ND（$\Delta E=159$ meV/atom）和 Fe-MEAM-D（$\Delta E=44$ meV/atom）的 EAD 介于二者之间（图 S11）。

上述基于硬球的堆垛分析也体现在 {110} γ 面。W 的 γ 面（图 1f、图 S12）中，位于 $(0.24,0)$ 和 $(0.26,0.5)$ 的层错具有 FCC 局域原子环境，由 OVITO 的多面体模板匹配识别 [36,37]。FCC 型环境扩展为以 $b/3$ 为中心的两个椭圆区域。降低 FCC 相对能量会降低层错能，并倾向于让这些区域内原子朝 <110> 方向位移，即靠近上述两个层错位置，从而有利于 D 芯。向 W 添加 50% Re 会降低 $\Delta E$，尤其沿 <110> 方向降低整体 γ 面；等能线由圆形转为沿 <110> 拉伸的椭圆形，与图 1d 的 BCC Li 相似。

D 芯形成的结构并非精确 FCC，而只是具有相近密堆垛序列，因此此处几何描述应视为定性的。尽管如此，它解释了图 2 的趋势：随着 χ 降低且 $\Delta E$ 变小，ND→D 转变开始发生。较小 $\Delta E$ 表示 FCC 相对 BCC 不再如此不利，形成准 ABC 结构愈发有利。大量基于 DFT 与 IP 的芯结构数据表明，将准 ABC 结构能量与完整 FCC 结构能量相关联，已足以预测 D/ND 芯。基于 $\Delta E$ 的当前模型也与迄今对所有 BCC 过渡金属的 DFT 结果一致 [25]。所有 BCC 过渡金属的 $\Delta E$ 均很大（138–483 meV/atom，表 S2），FCC 高度不利，暗示 {110}<110> 方向的 EAD 有限；因此纯 BCC 过渡金属的螺位错都偏好 ND 芯。相反，碱金属的 $\Delta E$ 近零，呈现 D 芯（Li 的 DFT 结果见图 1a；Li、Na、K 的 IP 结果见图 S13）。

**二元过渡金属合金中位错芯性质的预测。** 上述分析通过几何将材料指标 χ 与 D/ND 螺位错芯联系起来；χ 可以看作局部堆垛与芯内键合的替代量。它为理解所有 BCC 金属的芯结构提供几何或热力学基础。另一方面，{110} 面上的位错形核或迁移期间，滑移沿 <111> Burgers 矢量方向发生。滑移过程可理解为局部原子环境在 BCC 结构间转换，并经由芯处的准 FCC 结构（图 3）。在 γ 面 <111> γ 线上，也能从局域结构理解：不稳定层错位置两侧存在两个 FCC 局域环境区域（图 S12）。因此，预期较低的 FCC 能量 $\Delta E$ 会降低 $\gamma_{us}$ 是合理的。

降低 $\Delta E$ 或 χ 还预期会降低螺位错 Peierls 势垒 $\Delta E_{PB}$。这可由芯沿滑移路径的 DD 来解释（示例见图 S14）。初始 ND 芯的部分、也许是主要芯能来自相邻原子在 Burgers 矢量 <111> 方向的位移，DD 图揭示其主要 DD 是 $3\times d''_1$ 与 $6\times d''_1$。其能量与 γ 面上 <111> Burgers 矢量方向的层错能有关。螺位错迁移实质上涉及在 $(0,0.45b)$ 内创建和改变 DD。在 Peierls 势垒曲线峰值的鞍点芯，最大的螺型 DD 为 $d_1\approx0.45b$，也接近 γ 面的 FCC 型区域。因此，降低 $\Delta E$ 或 χ 会降低广义层错能 γ 面，继而降低形成这些 DD 的能量变化，也即鞍点芯和易动芯之间的能量差 $\Delta E_{PB}$。

所以，与位错形核相关的 $\gamma_{us}$ 和与螺位错滑移相关的 $\Delta E_{PB}$（在扭折对形核主导区间）都应与 $\Delta E$ 或 χ 有关。固溶合金化和/或熵可调节 $\Delta E$，从而控制螺位错芯结构、滑移、交叉滑移及一般意义上的位错形核。作者在选定二元合金中考察两种效应。由于 $\Delta E$ 是两个基本结构能量的差，DFT 可高效预测 $\Delta E$ 随溶质浓度的变化并识别有利或有害溶质。该策略在均匀化二元 VB 与 VIB 基过渡金属固溶体、特别是实验 [16,38] 与模拟 [15] 均有充分研究的 W–TM 体系中展示。

图 4 给出 VCA-VASP 与 VCA-QE 预测的 28 种 W–TM 二元合金 χ（V、Mo、Ta 基体系见图 S15–S17）。除 Y、Nb、Zr 三种溶质外，二者给出相似的 χ–浓度 $c$ 趋势。例如，VCA-VASP 预测 W 中 Nb 在约 38% Nb 时具有 Re 的效果；鉴于 W–Re 被广泛应用而 W–Nb 并非如此，这很不可信。作者将差异归因于 VASP 中这些元素的赝势：它们的价态与同族其余元素不同（表 S4），故预测 χ 也偏离相应族趋势。QE 的预测在同族内更一致，并表明 Nb 不能替代 W 中的 Re。尽管存在这些差异，两个软件包支持共同结论：对于 VIB 的 W/Mo 和低溶质浓度（<10%），周期表中位于基体左侧的元素提高 χ，右侧元素则显著降低 χ；提高溶质价电子浓度（VEC [39–41]）会降低 χ 及其斜率，从而诱发 ND→D 芯转变。对 VB 的 V/Ta，周期表中位于右侧、提高 VEC 的溶质会提高 χ；左侧溶质降低 χ 并诱发 ND→D 转变，恰与 VIB 相反。

图 5 给出 VCA-VASP 计算的 W 基和 VCA-QE 计算的 Ta 基固溶体中，$\Delta E_{PB}$ 与 $\gamma_{us}$ 随 χ 的关系。两类体系在各自阈值上下分别可见 ND 与 D 芯（图 2）。所有情形中，二者均与 χ 线性标度：

$$
\gamma_{us}(\chi)=\gamma^P_{us}[1+k_{us}(\chi-1)]，\tag{2}
$$

$$
\Delta E_{PB}(\chi)=\Delta E^P_{PB}[1+k_{PB}(\chi-1)]。\tag{3}
$$

其中，$k_{us}$ 和 $k_{PB}$ 为数据拟合常数。W 基二元合金中，χ 首次越过 1.1 后近线性关系似乎失效；这发生在 IVB、VB 溶质浓度超过约 10%、且 $d\chi/dc$ 变负之时。Ta 的近线性关系则在全部考察 χ 范围内保持。VCA-VASP 与显式溶质 SC-VASP 结果吻合良好（见文献 [42] 与补充材料）。值得注意的是，W 基合金中 χ 首次超过 1.1 后，VCA 与 SC 两类计算都显示 $\gamma_{us}$ 快速下降。$\Delta E_{PB}$ 与 $\gamma_{us}$ 对 $\chi_2$、$\chi_3$ 也有相似近线性关系，但标度常数不同（图 S18）。

鉴于同族基体中的 χ 趋势相似，上式可外推到其他 VB、VIB 基二元过渡金属合金。对 W–TM，周期表左/右侧溶质分别提高/降低 $\gamma_{us}$ 和 $\Delta E_{PB}$，这总体符合 VIB 过渡金属在稀释浓度、77 K 下实验测得的溶质硬化/软化效应（图 S19），也符合 Mo/W–TM 的 DFT 计算 [12,43]。对 Ta–TM，左/右侧溶质分别软化/硬化，趋势与 VIB 相反，却完全符合 VB 过渡金属在 77 K 的硬化/软化测量（图 S20），以及基于原子串势 [44] 和扭折对形核模型 [45] 的 DFT 计算。就 $\gamma_{us}$、$\Delta E_{PB}$、ND/D 芯及额外滑移系的激活而言，总体趋势表明 VB、VIB 元素彼此对对方基体不利，因为它们会提高相应 χ 并驱动不利的芯性质改变。

特别地，预测 Mo 和 W 会显著提高 Ta 的 $\Delta E_{PB}$ 与 $\gamma_{us}$，这符合二元 Ta 基合金中从稀释至 15% 溶质浓度的 Mo/W 强硬化效应 [46]。超过 15% 后，Ta–Mo 和 Ta–W 在拉伸下都变脆。另一例是 Ti 被观测到可在 77 K 增韧 V [47]，与 χ 模型预测一致。作者强调，延性或强度并不显式或单独取决于 $\Delta E_{PB}$ 与 $\gamma_{us}$：仅当处于稀释极限、低温，且速率限制机制是扭折对形核、能垒又与 $\Delta E_{PB}$ 有关时，把溶质硬化/软化与 $\Delta E_{PB}$ 相联系才有意义 [48]。

对 W–Re，VCA 计算显示 χ 随 Re 浓度增加而降低。在 15–20% Re（$\chi\in[0.81,0.73]$）时，ND 芯变成 D 芯（图 S6）；这与显式溶质 DFT 在 25% Re 观察到的转变 [15] 以及实验中 {110} 滑移变为 {112}/{123} 滑移 [16] 一致。降低 χ 还会有利地降低裂纹尖端位错形核的 $\gamma_{us}$ 和螺位错的 $\Delta E_{PB}$，两者均是 BCC 过渡金属 DBT 的限制因素 [5,7]。当 χ 足够低，例如 25% Re 的 0.66，位错发射应力强度因子 $K_{Ie}$ 与解理 $K_{Ic}$ 的差距会缩小。尽管差距仍存在，熵效应可能继续缩小它，并可能使 W 在更高温度表现为韧性行为（见图 S22）。Re 溶质还会以类似机制降低 {112} 面 $\gamma_{us}$，并使 VIB 基过渡金属合金可激活变形孪晶 [49]。事实上，Re 浓度超过 25% 是众多商业 W–Re 合金具有高延性、DBT 低于室温的基础。反之，W–Ta 的 χ 始终大于 1，未预测芯转变；这符合 DFT 和实验中未观察到滑移行为转换 [16]。Ta 还提高 $\gamma_{us}$ 与 $\Delta E_{PB}$，因而损害 W 合金延性；这也与 W–Ta 中随 Ta 增加 DBT 温度大幅升高的实验相符 [46,50]。

图 4 表明，Tc、Fe、Os、Ru、Rh、Co、Ir 等许多溶质具有与 Re 类似的增韧/软化作用 [13,40]，但它们的实际应用受低溶解度 [51] 和/或成本限制。因而 Re 仍是二元 W 合金最实际的增韧溶质。不过，当前预测为可由机械合金化、等离子烧结等非平衡技术，或通过成分复杂合金化突破溶解度限制的溶质和浓度给出明确建议。过渡金属区外也可能存在其他有利溶质，或存在超出本文二元体系的溶质组合。例如，W–25Re–2Fe–1Cu–1Co–1Ni 或可得到与 W–30Re 类似的塑性行为。整体而言，基于 χ 的方法识别出可降低 $\Delta E_{PB}$ 与 $\gamma_{us}$ 的溶质；它们也正是在低温、稀释浓度下使 VIB 和 VB 过渡金属增韧/软化的元素组（图 S19、S20）[17]。尽管溶质/VEC 作用在各元素间有差异，χ 通过成本较低的 DFT 计算，简洁且定量地捕捉了具有晶体几何和量子力学起源的这些效应。

**位错芯转变引起的滑移行为改变。** 上述结果显示，ND/D 芯结构、$\gamma_{us}$、$\Delta E_{PB}$ 与材料指标 χ 或 $\Delta E$ 强相关。当 χ 低于某些阈值时，ND 芯预测转为具有增大芯极化的 D 芯 [52]。芯结构变化对位错行为有多重影响，包括 Peierls 势垒曲线改变、额外滑移系激活、位错相互作用和结形成 [53] 改变，以及织构演化 [54]。作者以 W–Re 合金为例说明。

在纯 W 与 Re 低于 15% 的 W–Re 合金中，ND 芯是基态，D 芯不稳定并会弛豫回 ND 芯。ND 芯滑移时通过鞍点芯，跨越 $\Delta E_{PB}$，在下一 Peierls 谷恢复为相同 ND 芯（图 6a）。当 Re 远高于 15% 时，D 芯成为稳定基态（图 6b）。D 芯先通过鞍点或分裂芯，再在下一 Peierls 谷由 D1 转变为 D2。两变体因各自极化而在不同 {110} 面上滑移；故每次 Peierls 谷处 D 芯变体切换，使位错在交替 {110} 面上滑移，表现为有效 {112} 面滑移，随后形成不同于仅 {110} 面滑移的非螺位错和结。

两个 D 芯变体也可在同一 Peierls 谷内转变。该转变经过 ND 芯，其能垒 $\Delta E_{barrier}$ 等于 ND 与 D 芯的能量差 $\Delta E_{ND-D}$（图 6b）。在 15% Re 或 $\chi\approx0.83$ 时，芯能差近零；随 Re 继续增加、χ 继续降低，能量差增大（图 S23）。所以 $\Delta E_{ND-D}$ 也与 χ 或 $\Delta E$ 有关，但并非线性关系。极高 Re 浓度下它较大，例如 30% Re 时约为 50 meV/$b$；进一步添加 Re 会使 D 变体间转化更困难，继而使 {112} 滑移更占主导。整个浓度范围内，χ 随 Re 增加持续降低，而 $\Delta E_{ND-D}$ 由负值（ND 芯稳定）逐步增加至正值（D 芯稳定）。因此，在 ND 芯稳定区，芯能差绝对值 $|\Delta E_{ND-D}|$ 也应与 χ 有关，并在 χ 降低时减小。

在 15% Re 的阈值浓度处，$\Delta E_{ND-D}\approx0$，D2 芯可借助可忽略的能垒转回 D1 芯。此时 D 芯可继续在原来的 {110} 面上滑移，仍以 {110} 为主滑移面。此外，阈值浓度附近的局域溶质涨落可使 D、ND 芯沿位错线或在其滑移期间共存。其共存会在同一晶粒内激活 24 个滑移系 [53,54]，即 ND 芯仅偏好 {110} 面滑移时数量的两倍。额外滑移系的激活不可低估：它会影响位错相互作用和结，并影响织构演化 [54]。W 的延性受织构和晶粒尺寸影响 [55]，单晶通常有延性而多晶通常脆。更多滑移系能提供晶界/结处应变相容性所需的灵活性，并降低结构合金延性对织构的敏感性。

作者强调，以上溶质对芯结构和滑移行为的作用不排除温度 [19]、应力状态等其他因素。特别地，近期原位拉伸实验报告纯 W 沿 <110> 拉伸时出现间歇性 {112} 滑移 [9]，表明加载取向也会影响 BCC 过渡金属的滑移行为。此外，W–26% Re 的微悬臂梁弯曲实验报告滑移行为改变，而 W–8% Re 的原位 TEM 研究并未报告；后者浓度约为阈值的一半。因此，仍需更详细研究，以解耦同时作用于螺位错的溶质与应力的复杂影响。

**有限温度行为。** 上述分析基于 0 K 元素金属与二元合金性质，展示了溶质均匀化地改变 χ 及其后果——位错性质和行为。低温下，元素 BCC 过渡金属因高晶格摩擦使滑移受阻 [10,11]，且裂纹尖端本征脆性 [5,49,56]，延性较低。升温时，纯过渡金属的延性和韧性显著提高 [3]。由于 χ 起源于晶体几何，受其支配的位错芯和裂纹尖端行为的温度效应可由基于 BCC/FCC 自由能差 $\Delta G$ 定义的 χ 描述：$\chi^{TM}(T)=\Delta G(T)/\Delta E^P$。作者以下讨论 BCC Fe 的初步结果。

从头算计算表明，Fe 的 $\Delta G(T)$ 由 0 K 约 140 meV/atom 近线性降至 1183 K（FCC–BCC 相变温度）时的 0 [57]。这种 χ(T) 的总体线性降低，意味着相应的芯转变以及 $\Delta E_{PB}$、$\gamma_{us}$ 的类似降低。使用能复现从头算 $\Delta G(T)$ 趋势的 EAM1–Fe 势 [58]，既有 MD 模拟 [59] 显示在 350–400 K、$\chi^{Fe}(T)\in[0.60,0.53]$ 之间发生 ND→D 芯转变（图 7a）。另一 EAM2–Fe 势 [60] 的 MD 也观察到芯转变，且它复现从头算 χ(T) 的总体趋势。虽然精确 χ(T) 阈值需要更稳健的从头算 MD 确定，但温度驱动的 χ(T) 和芯转变，与 0 K 合金化诱导的现象一致。

此外，先前 MD 表明 EAM2–Fe 中 $\Delta E_{PB}$ 随温度增加近线性降低 [61]。由于 χ(T) 随 $T$ 增加近线性减小（图 7a），$\Delta E_{PB}$ 也与 χ(T) 近线性相关（图 7b）。目前尚无 $\gamma_{us}(T)$ 的直接计算，但可用热力学积分 [62] 或投影平均力积分器 [63] 获得。温度驱动的芯结构和相关性质变化预计也存在于 W 等其他 BCC 过渡金属，因为 DFT 计算显示其 $\Delta G$ 会随温度显著降低 [64]；但若要将 χ(T) 推广至整个 BCC 过渡金属家族，仍需定量从头算计算与验证。

将 VCA 中二元合金的溶质对 χ、$\gamma_{us}$、$\Delta E_{PB}$ 的影响结合起来，可预期元素金属中的均匀化溶质效应可由温度或熵等效实现。更一般地，χ 可写成溶质分数 $X_i$ 和温度 $T$ 的函数；在稀释溶质浓度下：

$$
\chi(X_i,T)=\frac{\Delta G(X_i,T)}{\Delta E^P}。\tag{4}
$$

在此表达中，$X_i$ 与 $T$ 的作用可部分互相替代：增大有利溶质 $X_i$、提高温度或两者兼用，都可降低 $\chi(X_i,T)$ 并引发 χ 效应。换言之，纯过渡金属在高温观察到的塑性，至少部分可在低温通过加入增韧溶质实现，例如 W、Mo 中的 Re。鉴于均匀化溶质和温度对 χ 的作用相似，适当选取溶质可提高延性、降低 DBT 温度；W/Mo–Re 合金中已观察到这一点 [65]。

---

### Extension and limitations（扩展与局限性）

**非稀释及成分复杂合金。** 上述 D/ND 芯、$\Delta E_{PB}$、$\gamma_{us}$、$\Delta E$ 与 χ 的关系，建立在 γ 面晶体几何上：降低 FCC 相对 BCC 的能量会降低 γ 面，并引起随后的全部位错性质变化。其内在变化基本可由 χ 模型捕捉，且已在二元过渡金属合金中广泛验证。虽然三种 χ 模型给出相似趋势，但 χ 由于以参考元素的 $\Delta E$ 归一化，局限于稀释合金。对于非稀释合金，$\chi_2$ 和 $\chi_3$ 可定义为

$$
\chi_2(X_i,T)=\Delta G(X_i,T)，\tag{5}
$$

$$
\chi_3(X_i,T)=\frac{\Delta G(X_i,T)}{G_{BCC}(X_i,T)}。\tag{6}
$$

它们是定义良好的状态函数。相关能量及能量差可通过相干势近似在均匀化意义下计算，或从一组含显式溶质的随机/有序构型中做统计采样。多个稀释溶质对 $\chi_2$ 或 $\chi_3$ 的影响也可近似为各个溶质作用的线性组合。随后，$\chi_2$ 或 $\chi_3$ 随溶质浓度的变化可用于预测 D/ND 芯的相对稳定性（或 $\Delta E_{ND-D}$），以及 $\Delta E_{PB}$ 与 $\gamma_{us}$ 的标度。预计在均匀化非稀释合金中，关键性质与 $\chi_2$、$\chi_3$ 之间会出现类似关系；但 D/ND 芯转变的相应阈值无法先验获知，仍需通过进一步细致计算确定。

**局域溶质效应、D 芯主导区间与局限性。** 不应忽略溶质的局域效应。它们在不同 BCC 过渡金属中不同，进而能局部影响 χ 和全部芯相关性质；例如，通过改变扭折对形核/传播、位错交叉滑移和相互作用，影响位错晶格摩擦 [12]。在非稀释溶质浓度或较高温度下，速率限制机制会从扭折形核转为扭折传播，Peierls 势垒 $\Delta E_{PB}$ 对合金屈服强度几乎不再重要 [66]。扭折传播势垒也可能与 χ 有关，作者将在未来研究中检验。此外，当 D 芯成为稳定结构时，计算溶质—位错相互作用能应以 D 芯而非 ND 芯作为初始构型。

当前 χ 方法并不取代既有的温度依赖固溶软化/硬化模型 [12,14,66]。相反，它为理解位错芯行为的物理基础提供了框架，并预测在最需要软化/增韧的低温下，均匀化溶质对若干基础芯相关性质的影响。材料指标 χ 也并不直接预测延性，而是指向相对于基线材料有助于延性提高的因素，即 $\Delta E_{PB}$、$\gamma_{us}$、ND/D 芯以及额外滑移系的激活。χ 建立在晶体几何和成键特征之上，后者由两个简单晶体结构加以捕捉；并已由大量 DFT 计算和几乎全部可获得 IP 验证。因此，预期它具有普适性，可用于在整个 BCC 过渡金属合金家族中快速识别有利溶质，例如 Nb/Fe 基合金 [67]。

例如，本文提示在 W–Re 合金中，可低浓度加入 Ni、Fe、Cu、Co 以取代部分 Re，从而可能降低实际 W–Re 合金生产成本。由于 VCA 本身存在局限，例如不能捕捉错配体积等局域溶质效应，对这些有前景的溶质/成分还应开展显式溶质计算，才能做出更定量的预测。

---

## 附件内容翻译

### 计算模型

**1.1 FCC 与 BCC 结构能量差 $\Delta E$ 的计算。** FCC 和 BCC 结构每原子的能量差 $\Delta E$，在 VASP 的 DFT 中采用 2 原子 BCC 单胞和 4 原子 FCC 单胞计算。当每一电子步能量变化小于 $10^{-5}$ eV、每一离子步小于 $10^{-4}$ eV 时，认为计算收敛；最终 $\Delta E$ 见补充表 2。类似地，也利用补充表 1 所列原子间势及前述收敛准则计算 $\Delta E$。在所有情形中，在收敛容差内，$\Delta E$ 不依赖所用超胞尺寸。

**1.2 广义层错能面。** Li、Ta、W 的广义层错能（GSFE）面（γ 面）用 VASP-DFT 计算。采用薄片超胞模型，晶体取向见补充表 6；薄片含 12 个 {110} 原子层和 20 Å 真空层。γ 面按 Vitek 的经典方法计算：对每一个给定层错位置，使超胞上半块原子施加均匀滑移位移 $s$，在已滑移和未滑移原子块之间形成层错；允许所有原子仅沿 {110} 滑移面法向移动以计算层错能。γ 面计算沿用 $\Delta E$ 的收敛准则。使用 LAMMPS 中 IP 计算 γ 面时，采用尺寸约为 $10\times10\times40$ Å$^3$ 的倾斜超胞；原子同样仅能沿滑移面法向移动 [1]。

**1.3 位错芯结构。** 位错芯同时用位错偶极构型（偶极法）和具有固定边界条件的单个位错（团簇法）计算。偶极法选择全周期性棱柱超胞，位错以四极子位置排列（补充图 1b）。超胞矢量为

$$c_1=e_1，\qquad c_2=5e_2，\qquad c_3=\frac12e_1+\frac52e_2+9e_3，$$

其中 $(e_1,e_2,e_3)=(a/2[111],a[11-2],a[1-10])$，$a$ 为单胞计算确定的 BCC 晶格常数；超胞共含 135 个原子。利用 E. Clouet 开发的 Babel 软件包 [2]，在易芯/硬芯位置引入一对 Burgers 矢量相反的位错 $\pm b$。具体而言，先把位错偶极阵列（在 $c_2$、$c_3$ 方向各重复 16 次）的位移场施加给超胞原子，然后施加均匀应变以容纳偶极带来的塑性应变 [3]。结构优化时固定胞矢量，允许所有原子移动，直至离子力低于 $5\times10^{-3}$ eV/Å。DFT 显示易芯为基态，而硬芯/鞍点芯为局部极大值；在易芯位置 DFT 得到的 ND/D 芯结构见正文图 1。

偶极法能以相对小的全周期超胞模拟位错芯，避免自由表面的复杂性，但会引入位错相互作用及随超胞尺寸缩放、不可忽略的均匀应变。因此，作者也以 IP 采用含单个位错的六角棱柱超胞（补充图 1a）。先构造半径 $R\sim92$ Å、长度为一个 Burgers 矢量的完整 BCC 超胞；令 [11-2] 与 $x$ 轴、[1-10] 与 $y$ 轴、螺位错线方向 [111] 与 $z$ 轴（六角棱柱轴）对齐。这一几何保持 BCC 晶格 <111> 轴三重对称性。$z$ 方向采用周期性边界，$x$、$y$ 方向为表面；每个超胞约含 3600 个原子，具体数目随元素而异。随后，依据对应 Volterra 位错的各向异性弹性位移场，在超胞中心易芯位置引入单个位错。距外表面约 12 Å 内的原子始终固定于其弹性位移。初始结构先在 0 K 以共轭梯度优化，再于有限温度（约 50 K）平衡 100,000 步（100,000 fs），最后再次在 0 K 优化。此程序并非总是必需，却有助于某些 IP 获得充分平衡的芯结构；Fe 的 GAP 势 [4] 只进行 0 K 优化。所得 ND/D 芯汇总于正文图 2c。

**1.4 采用 VASP 中 VCA-DFT 计算二元合金的 χ。** 对 W–TM、Mo–TM、V–TM 二元固溶体，采用 VASP 的 VCA 方法，以每 2% 溶质浓度为增量计算 χ。超胞与收敛准则和纯元素 $\Delta E$ 计算相同，DFT 设置见补充表 5。为展示 χ 筛选有利溶质的方法，对 84 种二元固溶体使用相同截断能，这也是高通量 DFT 常见做法 [5]；确定有利溶质后可再作精细计算。84 种合金 χ 随浓度的结果见正文图 4a、补充图 15a、16。

**1.5 使用 QE 中 VCA-DFT 交叉验证 χ。** VASP 可用的 Y、Zr、Nb 赝势分别具有与本族其他元素不同的价态，可能导致比较同族溶质效应时不一致。因此，作者也使用开源平面波 DFT 软件 Quantum ESPRESSO（QE [6]）实现的 VCA，计算并验证 W/V/Ta–TM 二元固溶体 χ。QE 采用 GGA-PBE 交换—关联泛函 [7]；芯电子以根据式（9）权重方案构造的赝势取代，并采用由 PSlibrary 生成的标量相对论超软赝势 [8–10]。使用 Methfessel–Paxton 冷展宽 [12]，元素价态见补充表 4，计算参数见补充表 5。相邻两步总能差小于 $1\times10^{-5}$ eV（$7.35\times10^{-7}$ Ry）、离子受力分量低于 $1\times10^{-3}$ eV/Å（$7.35\times10^{-5}$ Ry/bohr）时收敛；电子自洽收敛阈值为 $1\times10^{-7}$ eV（$7.35\times10^{-9}$ Ry）。84 种二元固溶体结果见正文图 4b、补充图 15b、17。

**1.6 VASP 与 QE 中 VCA-DFT 计算二元合金的位错芯和 Peierls 势垒。** 作者以 VCA-DFT 在宽范围 BCC 二元固溶体中确定螺位错芯：VASP 计算 W/Mo–TM、Cr–Re、V–Hf/Re，QE 计算 Ta–TM、V–Hf；采用与纯元素相同构型，参数见补充表 5。VASP 中离子力低于 $1\times10^{-2}$ eV/Å 时收敛；QE 中总能差低于 $1\times10^{-4}$ Ry、离子力低于 $1\times10^{-3}$ Ry/bohr 时收敛。优化后的 ND/D 芯见正文图 2a–b、补充图 6、8。

本文利用弹簧带（NEB）法 [13]，求相邻易芯构型之间的位错迁移路径及 Peierls 势垒。对纯 W 采用 VASP-DFT，对 W–5%Re、W–10%Re、W–10%Ta 采用 VASP-VCA-DFT；偶极超胞中使用 7 个线性插值副本。所有情形的 Peierls 势能均近似正弦，居中副本为鞍点芯。补充表 8 列出鞍点芯能量；Re 降低、Ta 提高相对纯 W 的 Peierls 势垒，与既有 DFT [14,15] 一致。

NEB 需同时优化全部副本，计算成本高。因此，对宽浓度范围 W–TM 和 Ta–TM 合金，采用反应坐标（拖曳）法 [16] 计算 Peierls 势垒随浓度和 χ 的变化。初末态间线性插值 5 个中间副本；在中间副本中，固定芯区附近一个原子沿位错线方向，其他自由度完全优化。该约束使中间副本演化为 NEB 所得鞍点芯。补充表 8 表明拖曳法与 NEB 一致，故可可靠且高效地替代 NEB。W–TM 的 VASP-VCA 计算在离子力低于 0.02 eV/Å 时收敛；Ta–TM 的 QE 参数和准则与位错芯计算相同。结果见正文图 5a–b。

**1.7 W/Ta–TM 合金不稳定层错能。** 不稳定层错能 $\gamma_{us}$ 决定形核位错的能垒。本文以 VCA-DFT 计算二元 BCC W–TM（VASP）和 Ta–TM（QE）固溶体中 {110} 面沿 <111> 方向的 $\gamma_{us}$ 随溶质浓度的变化；并计算 W–Re 的 {112} 面 $\gamma_{us}$，作为线弹性断裂力学（LEFM）裂纹尖端分析的材料输入。收敛准则、DFT 设置和超胞见本附件 1.2 节与补充表 5、6。{112} 面薄片含 16 个或更多原子层时 $\gamma_{us}$ 收敛。结果见正文图 5c–d、补充图 21a；并使用含显式溶质的 VASP 超胞计算 Ta 基合金以检验 VCA 稳健性。

**1.8 W–Re 合金表面能。** 二元 W–Re 固溶体的表面能由 VASP 和 QE 的 VCA 计算，超胞见补充表 6，赝势和 DFT 参数见前述章节及补充表 5。离子最小化的总能和力收敛阈值分别为 $1.36\times10^{-3}$ eV（$1\times10^{-4}$ Ry）和 $2.57\times10^{-2}$ eV/Å（$1\times10^{-3}$ Ry/bohr），电子自洽阈值 $1.36\times10^{-5}$ eV（$1\times10^{-6}$ Ry）。

每个表面均建立全周期超胞，$c_1,c_2$ 是面内重复矢量，$c_3$ 为面外矢量。先优化体相超胞和离子位置，得到每原子体相能量 $E_c$；再于面外加入真空层得到薄片—真空超胞。薄片—真空结构仅沿面外方向离子弛豫，胞矢量固定。体相和薄片计算在面内采用一致 $k$ 点采样，以改善相对于 $c_3$（薄片层数）的收敛 [17]。表面能为

$$\gamma=\frac{E_{sv}-n_{sv}E_c}{2A}，$$

其中 $E_{sv}$、$n_{sv}$ 分别为薄片—真空体系总能和原子数，$A=|c_1\times c_2|$ 为表面积。12 个原子层已能使表面能收敛（补充图 21c、d）。纯 W 的标准 DFT 中，VASP 与 QE 给出相近表面能：VASP 的 $\gamma_{s\{100\}}=4.03$ J/m$^2$、$\gamma_{s\{110\}}=3.27$ J/m$^2$；QE 相应为 4.15 和 3.28 J/m$^2$。VCA-QE 预测 {100}、{110} 表面能随 Re 增加逐渐降低，与既有 W–Re 计算一致；但 VCA-VASP 给出异常增加，例如 W–50%Re {110} 面为 11.12 J/m$^2$，约为纯 W 的 3.4 倍，并与标准 VASP 的特殊准随机结构结果显著不同。QE 结果更接近 SQS 计算，故后续 LEFM 采用 VCA-QE 表面能。

**1.9 W–Re 合金弹性常数。** W–Re 二元合金弹性常数通过 VASP-VCA 计算，在 $\pm1$% 应变范围内拟合总能—应变关系得到。补充图 21b 显示弹性常数随 Re 浓度变化；总体而言，Re 对 W 弹性常数影响很弱。

---

### 补充说明

**2.1 VASP 与 QE 中 χ 的交叉验证及 VCA-DFT 总趋势。** 正文图 4 和补充图 15 分别给出 VASP、QE 对 28 种 W–TM 与 28 种 V–TM 合金的 χ—浓度关系。两软件包给出的总体溶质效应相似，说明 χ 整体上不依赖计算实现。个别溶质（如 V–Nb、V–Y、V–Ta）的差异归因于 VASP 缺少用于一致比较的赝势。QE 结果显示，同一族溶质改变 χ 的作用几乎相同，因为同族溶质采用相同价电子态。

作者还计算了 28 种 Mo–TM 和 28 种 Ta–TM 合金（补充图 16、17）。溶质效应在 VIB 和 VB 的所有 BCC 过渡金属中均具有一般性：对 VIB 基合金，基体元素左/右侧溶质分别提高/降低 χ；对 VB 的 V、Nb、Ta，这一趋势与 VIB 的 Mo、W 相反，左/右侧溶质分别降低/提高 χ。此趋势也符合合金价电子浓度变化。由于 χ 仅取决于两个基本结构的能量差，VASP 或 QE 都能稳健且高效地预测该总体趋势。

**2.2 BCC 二元合金的溶质软化与硬化。** 本文基于几何模型引入 χ，并以 0 K 的 $\Delta E$ 定义 χ。VCA-DFT 显示，在 VIB W–TM 与 VB Ta–TM 二元合金中，螺位错 Peierls 势垒与 χ 成正比。为进一步检验 χ 模型，作者将预测与经典文献充分记载的二元 BCC 过渡金属合金屈服强度或硬度实验比较。因屈服强度和硬度依赖温度及应变率，重点选择实验充分、且最需要改善延性/韧性的低温 77–78 K 数据。样品尺寸和杂质等外在因素也会影响实验，故合金的屈服强度或硬度均以对应纯金属值归一化（补充图 19、20）。

在 VB（V、Nb、Ta）基 BCC 合金中，周期表右侧溶质通常硬化、左侧溶质通常软化；VIB（Cr、Mo、W）基合金则呈相反趋势，尽管不同实验间数据存在离散。软化/硬化效力还取决于溶质在周期表中的距离或价电子浓度：离基体越远，效应越强，这与正文图 4、5 和补充图 15–17 的 χ 模型预测完全一致。虽然既有研究已分析部分合金的总体溶质趋势 [21–23]，χ 提供了一个可解释跨周期表全部 BCC 元素的普适简明模型。实验中 BCC Fe 的多种溶质也会软化；鉴于 Fe 及其磁性的重要性，作者指出应单独深入研究。

**2.3 三个专用 MEAM 势。** 作者为 BCC V 开发两个 MEAM IP（V1、V2，补充表 1），用粒子群优化算法拟合补充图 9 所示目标性质。二者性质几乎相同，唯有 $\Delta E$ 被有意控制为 91 和 124 meV/atom。若 V 的 DFT $\Delta E=243$ meV/atom，则 V1、V2 分别具有 $\chi=0.37、0.51$。V1 螺位错为 D 芯，V2 为 ND 芯，符合 χ 判据和 DFT 所示 $\chi\approx0.4$ 的芯转变。另开发了 Li 的 MEAM 势，$\Delta E=-0.8$ meV/atom，接近 DFT，可直接在 LAMMPS 使用。该 Li-MEAM 呈 D 芯，与 DFT 及“FCC 结构并非高度能量不利时 D 芯受偏好”的几何模型一致。

**2.4 位错芯的原子串间相互作用能模型。** 原子串间相互作用能（ISIE）描述类似螺位错芯中心的原子位移所引起的能量变化，即沿螺位错 Burgers 矢量 <111> 的位移 [24,25]。Chiesa 等 [24] 提出 BCC 中芯结构与 ISIE 曲线的充分必要判据：采用 FS-EAM IP 时，双峰和单峰 ISIE 分别产生 ND 和 D 芯。本文用 DFT 和大量 IP 检验此判据。DFT 采用 24 原子全周期超胞，矢量 $(c_1,c_2,c_3)=([11-2],2[1-10],[111])$；LAMMPS 静力学采用同取向、144 原子的大超胞，矢量为 $(2[11-2],3[1-10],2[111])$。选择一列沿 $z$ 轴（<111>）的原子，使其同向位移而固定其他原子。对 Fe、Ta、W 的 DFT 与四个均预测 ND 芯的 IP 比较（补充图 5b）表明，Fe、W 的 DFT 曲线为双峰，Ta 却为单峰，故 BCC 过渡金属间不存在清晰的 ISIE 形状趋势。相反，Fe-GAP、Ta-SNAP、W-EAM 为单峰，Fe-EAM 为双峰。对全部 IP 的检验（补充表 1、图 3）也未发现芯结构与 ISIE 曲线的总体相关性。因此，DFT 和 IP 均说明芯结构并不单由 ISIE 曲线控制。

**2.5 剪切模量与位错芯结构。** D 芯形成涉及 {110} 面上沿 <110> 的原子位移，因而 ND/D 芯可能与该方向的剪切模量有关。作者检验大量材料中两者关系，采用 {110} 面 <110> 方向剪切模量 $G_{<110>\{110\}}=(C_{11}-C_{12})/2$。补充图 4 给出 VCA-VASP W–Re/W–Ta 和 IP 的结果。二者都随溶质浓度提高而降低 $G$，但前者发生 ND→D，后者在全浓度范围保持 ND。对 IP 而言，具有准确 $G$（$G_{pot}/G_{exp}\approx1$）的势仍可产生 D 或 ND 芯。故 DFT 和 IP 均表明，芯结构不单由 $G_{<110>\{110\}}$ 或弹性常数决定。

**2.6 三个特例。** Nb-SNAP、Cr-EAM、Mo-ADP 三个势不遵从 χ 模型。Nb-SNAP 的 $\Delta E=111$ meV/atom，且其 $C_{44}=14$ GPa，明显偏离 DFT 的 $\Delta E=322$ meV/atom 及实验 $C_{44}=31$ GPa；Cr-EAM 的 $\Delta E=10$ meV/atom，给出亚稳 FCC，而 DFT 的 $\Delta E=412$ meV/atom 且 FCC 不稳定；Mo-ADP 的 $\Delta E=363$ meV/atom，弹性常数也显著偏离 DFT/实验。这三种势的基本性质大幅偏离 DFT 或实验，不能合理表征相应元素金属，可能正是其异常行为原因。

**2.7 解理和位错发射的临界应力强度因子。** 纯 W 在低温下于 {100}、{110} 面表现脆性解理 [31]。对于这两面上的 I 型尖裂纹，Griffith 解理临界应力强度因子 $K_{Ic}$ 低于位错发射 $K_{Ie}$ [32]。W–Re 中二者可随 Re 改变，故作者计算其随 Re 浓度的变化。由于 W 近似各向同性，使用各向同性 LEFM。平面应变 I 型下 Griffith 解理：

$$K_{Ic}=\sqrt{G/D}，\quad G=2\gamma_s，\quad D=(1-\nu^2)/E。$$

其中 $\gamma_s$ 为表面能，$\nu$ 为 Poisson 比，$E$ 为 Young 模量。根据 Rice 判据 [32]，位错发射临界因子为

$$K_{Ie}=\sqrt{\frac1{f(\theta)}\frac{2\mu}{1-\nu}[1+(1-\nu)\tan^2\phi]\gamma_{us}}，$$

其中 $f(\theta)=\cos^2(\theta/2)\sin(\theta/2)$，$\theta$ 是裂纹面与滑移面夹角，$\phi$ 是滑移面中 Burgers 矢量与裂纹前沿夹角，$\mu$ 为剪切模量。所有输入性质 $\gamma_s、\gamma_{us}、E、\nu、\mu$ 均随 W 中 Re 浓度变化，并以第一性原理 VCA 计算。

补充图 22 给出易发生解理的四种 W 裂纹体系：{100}<001>、{100}<011>、{110}<001>、{110}<011>。纯 W 的 {100} 尖裂纹中 $K_{Ic}=1.90$ MPa·m$^{1/2}$，比两种位错发射体系的 $K_{Ie}$ 分别低约 40% 和 42%；{110} 尖裂纹中 $K_{Ic}=1.72$ MPa·m$^{1/2}$，分别低约 41% 和 31%。各向同性解与各向异性解几乎相同 [33]，二者均表明 W 的 {100}、{110} 面本征脆性。随 Re 增加，所有 $K_{Ie}$ 急剧下降，$K_{Ic}$ 对 Re 不敏感，故四种裂纹体系中二者差距显著缩小，可能有利于 W 获得延性；但用 0 K 性质进行的分析未预测二者交叉。

为将预测延伸到室温，作者采用近期基于实验提出的有限温度延性准则 $D=K_{Ie}/K_{Ic}$ [33]。对 BCC W，当 $D<D_c$ 时，室温可表现延性，其中 {100}/{110} 面的 $D_c\approx1.56/1.26$。W–20%Re 中，$D_{\{100\}<001>}=1.53$、$D_{\{110\}<011>}=1.30$，接近各阈值；更高 Re 使 $D$ 继续下降并满足两面延性准则。20% Re（$\chi=0.73$）也接近 ND→D 芯转变浓度，且与许多高延性、DBT 低于室温的商业 W–Re 合金相符。有限温度 $D_c$ 由 DBT 实验经验建立，可能包括芯转变和滑移改变、$\gamma_{us}$ 的温度变化、或裂纹尖端其他塑性模式激活。因 0 K 下 $D>1$，Re 增韧机制更可能与后一类模式相关，例如变形孪晶，但不能排除裂纹尖端位错形核热激活。该分析建立在成熟的 LEFM 与 DFT 材料性质上，主要假设为线弹性；结果因而稳健，并与 BCC W–Re 室温延性一致。更重要的是，关键性质 $\gamma_{us}$、ND/D 芯及相应脆—韧行为都可与 χ 联系。

---

### 补充图题翻译

补充图 1｜位错芯模拟超胞。（a）中心含单个位错、采用固定边界条件的六角棱柱。（b）位错偶极构型；结构用 QE 为 Ta 优化。原子按 OVITO 中多面体模板匹配 [38] 识别的局域环境着色：BCC 为灰色，FCC 为红色；芯中心附近原子具有局域 FCC 环境。（c）易芯、硬芯、鞍点芯位置的位错芯中心。（d）原子配色和晶体学取向。（c）中原子按（d）所示 <111> 方向堆垛着色。

补充图 2｜{110} 面上沿 <111> 方向的广义层错 γ 线及最小能量路径（MEP）。（a）Li。（b）Ta。（c）W。黑线为经典方法计算的 γ 线，彩线为正文图 1d–f 所示 γ 面上的 MEP；叉号表示分别在 $b/6$、$b/3$ 的滑移。全部结果为 DFT，参数见补充表 3。

补充图 3｜ND/D 芯结构与早期判据的关系。（a）γ 线判据。（b）原子串间相互作用能曲线。符号形状和颜色分别表示势函数形式和元素类别。两种判据均不能区分 ND/D 芯；芯结构与 $2\gamma(b/6)/\gamma(b/3)$、元素类别、IP 形式或单峰/双峰 ISIE 曲线都未见相关性。

补充图 4｜DFT-VCA 计算和 IP 所呈现的 BCC 金属/合金 ND/D 芯与 {110} 面 <110> 方向剪切模量。（a）VCA-DFT 计算 W、W–Re、W–Ta 的 $G_{<110>\{110\}}=(C_{11}-C_{12})/2$。（b）本文 72 个 IP 的 ND/D 芯和剪切模量。Re 与 Ta 都降低 $G$，但高溶质浓度 W–Re、W–Ta 分别呈 D、ND 芯；IP 计算中也无 ND/D 芯与 $G$ 的趋势，与 DFT 一致。

补充图 5｜原子串间相互作用能的超胞模型和计算。（a）BCC 晶格原子串模型：红虚线框内一条 <111> 原子串沿 <111> 位移，其他原子固定。（b）DFT 计算 Fe、Ta、W 沿 <111> 位移的原子串间相互作用能，并与 Fe-GAP、Fe-EAM、Ta-SNAP、W-EAM 比较。全部势均预测 ND 芯，故原子串判据不具普适性。

补充图 6｜VCA-VASP 计算的 W–Re 二元固溶体螺位错芯随 Re 浓度变化。（a）纯 W。（b）W–10 at.%Re。（c）W–15 at.%Re。（d）W–20 at.%Re。（e）W–30 at.%Re。（f）W–40 at.%Re。（g）W–50 at.%Re。（h）芯极性 $|p|$ 随 χ 变化。χ 约为 0.8 时，伴随 $|p|$ 增大，芯由 ND 转为 D。芯极性 $p$ 由芯原子间、沿 Burgers 矢量方向的微分位移测得 [25]。

补充图 7｜VCA-DFT 二元合金中三种 χ 模型和螺位错芯随溶质浓度变化。（a–c）VIB 族 W 基合金。（d–f）VIB 族 Mo 基合金。（g–i）VIB 族 W–TM、Mo–TM 和 VB 族 Ta–Hf 合金 ND→D 芯转变随 χ 的变化。实心、空心符号分别为 ND、D 芯；半实心符号表示 ND/D 芯能量近乎相同：W 基中 15%Re、5% Ir、8% Os，Mo 基中 15%Re、5% Ir、7% Os。黄色带为 ND→D 转变区。三种 χ 模型给出相似 χ 趋势及其与芯类型和转变的关联。

补充图 8｜VCA-DFT 计算的 VB 族过渡金属及 TM–Hf 二元固溶体螺位错芯。Ta–Hf、V–Hf 合金中，χ 降低导致 ND→D 转变。在 40 at.% Hf 或 $\chi\approx0.2$，Ta–40 at.%Hf 和 V–40 at.%Hf 中 ND 芯相对 D 芯的过量能分别为 $+53.5$、$+41.6$ meV/$b$，并为亚稳态。计算由 QE 中 VCA-DFT 完成。

补充图 9｜V1、V2 两个 MEAM 势的性质。（a）本 MEAM 势 V1/V2 的晶格参数、内聚能、弹性常数、表面能、空位形成能拟合误差；蓝圈每隔 5% 误差，离中心更近/更远分别为负/正误差。（b）{110}、{112}、{123} 面解离能曲线。（c）内聚能曲线。（d）沿 <111> 滑移方向的 {110}、{112}、{123} 面 GSFE 曲线。所有性质均纳入训练集。

补充图 10｜两个 IP 的 GSFE 面与位错芯。（a、c）V1 的 γ 面和 D 芯。（b、d）V2 的 γ 面和 ND 芯。V1、V2 除有意控制为 91、124 meV/atom 的 $\Delta E$ 外，其他性质几乎相同；以 DFT $\Delta E=243$ meV/atom 归一化，分别为 $\chi=0.37、0.51$。V1 呈 D 芯，V2 呈 ND 芯，符合 χ 判据。

补充图 11｜两个 IP 计算的螺位错 EAD。（a–b）沿 <111> 观察。（c–d）沿 <110> 观察；晶体取向见正文图 3。箭头为 EAD，为便于比较放大 6 倍。Fe-GAP [4] 与 Fe-MEAM [39] 分别给出 $\Delta E=159$ meV/atom（$\chi=1.15$）和 44 meV/atom（$\chi=0.32$）；前者为 EAD 小的 ND 芯，后者为在 {110} 面沿 <110> 具有显著 EAD 的 D 芯，与 χ 模型一致。

补充图 12｜BCC W 与 W–Re 合金的 GSFE γ 面及原子结构。（a）DFT 计算 BCC W 的 (110) 面 γ 面；橙色方框标示 <111>/4 的不稳定层错位置。红虚线围成区域中滑移构型具有局域 FCC 环境，基于 OVITO 多面体模板匹配识别。（b）γ 面 $(0.24,0.0)$ 位置的典型滑移结构；OVITO 将局域原子环境识别为 FCC，BCC 原子为蓝色、FCC 原子为绿色。

补充图 13｜SNAP、EIM、MEAM IP 计算的碱金属芯结构，以微分位移图展示。Li-SNAP、两种 Li-MEAM、Li-EIM、Na-EIM、K-EIM 的 $\Delta E$ 分别见图中；全部势均呈 D 芯。后 3 个势由 X. Zhou 开发 [43]。

补充图 14｜新原子间势 [44] 以 NEB 计算 BCC V 中螺位错芯滑移。（a）螺位错芯由 easy-1 经 Peierls 势垒峰值处鞍点芯至 easy-2 的示意图。（b）NEB Peierls 能量曲线。（c–f）NEB 过渡路径中以微分位移表示的芯构型。$R_c$ 是反应坐标，$R_c=0.5$ 为对应鞍点芯的 Peierls 能量峰。

补充图 15｜使用 VCA-DFT 预测二元 V–TM 固溶体中 χ 随溶质浓度的变化。（a）VASP。（b）QE。对于 V，周期表左侧溶质降低 χ，右侧溶质提高 χ，分别导致低温溶质软化和硬化。

补充图 16｜VASP 中 VCA-DFT 预测二元 Mo–TM 合金 χ 随溶质浓度的变化。对 Mo 及低浓度，左侧溶质提高 χ、右侧溶质降低 χ，分别导致低温（即 $\Delta E_{PB}$ 主导时）溶质硬化和软化。

补充图 17｜QE 中 VCA-DFT 预测二元 Ta–TM 合金 χ 随溶质浓度的变化。对 Ta，左侧溶质降低 χ、右侧溶质提高 χ，分别导致溶质软化和硬化。

补充图 18｜VCA-DFT 计算 W 基二元合金中，不稳定层错能 $\gamma_{us}$ 和 Peierls 势垒 $\Delta E_{PB}$ 随三种 χ 模型变化。（a–c）$\gamma_{us}$—χ。（d–f）$\Delta E_{PB}$—χ。三种 χ 模型均与 $\gamma_{us}$、$\Delta E_{PB}$ 近线性相关；全部数据均由正文图 5 重绘。

补充图 19｜77/78 K 时 VIB 族（Cr、Mo、W）二元 BCC 过渡金属合金的归一化屈服强度或硬度。总体而言，低浓度下 VIB 金属左/右侧溶质分别产生硬化/软化。Pt、Ir 在稀释浓度（约 0.5%）呈固溶软化，浓度高于约 0.5% 后迅速硬化。实心符号为归一化屈服强度，空心符号为归一化硬度。

补充图 20｜77/78 K 时 VB 族（V、Nb、Ta）二元 BCC 过渡金属合金的归一化屈服强度或硬度。总体而言，低浓度下 VB 金属左/右侧溶质分别产生软化/硬化。实心符号为归一化屈服强度，空心符号为归一化硬度。

补充图 21｜VASP 和 QE 中 VCA-DFT 计算的二元 BCC W–Re 固溶体不稳定层错能、弹性常数和表面能。（a）{110}、{112} 面沿 <111> 方向的 $\gamma_{us}$。（b）BCC 晶格弹性常数。（c–d）{100}、{110} 面表面能 $\gamma_s$ 随 Re 浓度变化。（a–c）用 VASP，（d）用 QE。

补充图 22｜二元 BCC W–Re 固溶体的裂纹体系及计算临界应力强度因子（SIF）$K_{Ic}$、$K_{Ie}$。（a、b、e、f）BCC 中易发生解理断裂的四类裂纹体系示意。（c、g）解理 $K_{Ic}$ 与位错发射 $K_{Ie}$ 的临界 SIF。（d、h）延性判据 $D=K_{Ie}/K_{Ic}$ 随 Re 浓度变化。所有体系的 $K_{Ie}$、$D$ 随 Re 浓度呈相反趋势，而 $K_{Ic}$ 对 Re 不敏感。从 20 at.% Re 起，$D$ 满足 $D_c$；本征脆性裂纹在 {100}、{110} 面含 20 at.% 或更高 Re 时于室温变为韧性。

补充图 23｜ND 与 D 芯的能量差 $\Delta E_{ND-D}$ 随 χ 变化。当 $\chi>0.8$（对应低于 15 at.% Re）时，D 芯不稳定并弛豫为 ND 芯。

---

### 补充表题翻译

补充表 1｜本研究用于 7 种过渡金属和 3 种碱金属的原子间势。

补充表 2｜DFT 计算的 10 种元素 BCC 与 FCC 结构能量差。

补充表 3｜VASP 的标准 DFT 计算中，各元素的价态、平面波能量截断、$k$ 网格密度和展宽参数。

补充表 4｜QE 的 VCA-DFT 计算中，各元素的价态与原子序数。

补充表 5｜不同计算模型中的 DFT 参数。

补充表 6｜表面能、不稳定层错能和 γ 面计算所用超胞。

补充表 7｜Li 和 V（V1、V2）新 MEAM IP 参数；内聚能、原子体积与弹性常数单位分别为 eV、Å$^3$ 和 GPa。

补充表 8｜拖曳法和 NEB 法计算的 W 及 W–Re/Ta 合金 Peierls 势垒。
