Repository: Bit-Part-Young/Codex-Papers-Summary

# Codex 文献总结与翻译 

保存 使用 Codex 进行文献总结与翻译的输出 '文献总结 - ' md 文档。

```bash
.codex/skills/                # 用于 Codex 文献总结与翻译的 SKILL.md 文档

1-papers/                     # 要翻译的文献 pdf 文件
2-summaries/                  # Codex 直接输出的 *.md 文档
3-summaries-renamed/          # 重命名后的 *.md 文档
```

File: 3-summaries-renamed/文献总结 - 综述 HEAs 分子建模 - 从量子到原子尺度及 ML - 2026.md (part 2 of 2)
# 文献总结 - 高熵合金分子建模：从量子到原子尺度及机器学习 - 2026
高熵合金设计中的实际瓶颈是，逐个成分进行 CALPHAD 计算的速度，无法与成分空间规模匹配。这促使人们建立高通量 CALPHAD 工作流，通过脚本及 Python 界面自动进行相图评估、凝固计算（适用时包括 Scheil 类近似）和析出计算。例如，CAROUSEL 提供开放获取、带图形界面辅助的 MatCalc 高通量接口，支持凝固与固态析出筛选 [235]。随后可将高通量管线与应用相关的过滤条件结合。文献 [236] 利用基于 CALPHAD 的高通量凝固计算，在指定边界条件下处理 CrCoNiAlTi 体系的 11,235 种成分，筛选能够形成目标 FCC+L1$_2$ 组织的候选体系；该研究还把热力学筛选与简化强度模型（固溶及析出贡献）结合，并报告与实验试验一致 [236]。类似地，由于熔化温度降低、便于铸造及节能加工，低共熔高熵合金已通过高通量 CALPHAD 框架得到研究；预测的低共熔形成区域与实验高度一致 [237]。这些实例说明一条普遍规律：CALPHAD 的最大价值并非仅在于计算相分数，而是定义设计约束，并与后续性质模型及合成路线衔接 [233]。

新兴工作流越来越多地把 CALPHAD 与机器学习、原子模拟结合。一个动机是用可迁移的机器学习原子间势，配合对化学无序具有统计代表性的采样（例如 SQS），降低提供高保真热化学输入（传统上来自 DFT）的成本 [238]。这类混合管线可加速数据库改进、支持考虑不确定度的筛选，并为从热力学描述符通向微观组织演化提供结构化路径。与此同时，CALPHAD 已与涂层和多组分沉积的快速实验平台整合，结合成分库、建模和辅助判据计算，大规模建立成分–微观组织–性质关系 [239]。

总体而言，CALPHAD 对建立热力学基线和探索成分空间仍不可或缺；但要实现高熵合金的预测性建模，越来越需要：（i）将数据库扩展到过渡金属为中心的元素集合之外；（ii）系统纳入计算热化学和不确定度量化；（iii）更紧密地与动力学和组织模型耦合，使平衡预测能够转化为考虑工艺的指导意见和可由实验检验的假设。

##### 超越平衡的结构稳定性：有序化、形核与缺陷能量

平衡相图对高熵合金是必要的，但并不足够，因为局域化学有序及动力学路径能够决定实际出现哪些相、以及它们如何转变。原子模拟与混合采样技术通过直接研究化学复杂基体中的有限温度稳定性、化学短程有序（CSRO）、形核条件及缺陷能量，补充了 CALPHAD。

Salloom 等人用 MD 和混合 Monte Carlo/MD（MC/MD）分析 Fe40Co20Cr15Mn20Si5 中 γ-FCC 与 ε-HCP 的相对稳定性 [240]。单独 MD 采样显示室温下 HCP 略占优势，层错能（SFE）为较大的负值；而允许化学驱动重排的混合 MC/MD 采样稳定了 FCC 相，并得到绝对值较小、但仍为负的 SFE。这一差异归于 CSRO：MC/MD 产生了 FCC 与 HCP 各不相同的第一近邻 CSRO 特征，而单独 MD 没有采样到这些特征（图 5）。这些结果说明，高熵合金的结构稳定性可能强烈依赖模拟方案是否能在相关长度尺度上使化学有序达到平衡。

Meesa 等人用 MD 研究 Fe50Mn30Cr10Co10 凝固冷却过程中，形核条件如何影响相选择 [241]。均匀形核在 300 K 产生以 BCC 为主、同时含相当多非晶成分的结构；而使用 FCC 晶种的异质形核产生非晶含量较低的 FCC/HCP 双相组织（图 6a）。随后退火仍保持各自相分数，表明即使成分固定，加工路径与初始晶核也能通过动力学选择不同的亚稳终态。

晶格参数趋势和 SFE 等缺陷相关指标，为相稳定性与力学响应提供进一步联系。对 FeNiCrCoAl 的 MD 分析表明，增加 Ni/Cr/Co 含量使晶格参数减小，加入 Al 则使其增大；这反映了原子尺寸效应，并提供调节局域应变场的途径（图 6b、c）[242]。同一工作报告了 SFE 随成分系统变化的趋势，证明可利用非等原子比合金化设计层错能（图 6d），进而调节变形路径。

点缺陷能量是层错能的互补缺陷指标。Roy 等人 [243] 对难熔 BCC 多主元合金（Mo0.95W0.05）0.85Ta0.10（TiZr）0.05 的化学无序超胞进行 DFT 计算，并用 cNEB 计算迁移势垒，研究空位形成与迁移。他们表明，空位形成能和迁移势垒受到局域化学环境、电荷转移驱动的晶格畸变及迁移方向强烈控制。特别是，在两种局域环境间，Zr–空位迁移势垒从 0.48 变到 1.63 eV；沿 <100> 方向迁移比沿 1/2<111> 难 2–3 倍。这一例子表明，难熔多主元合金的点缺陷稳定性及空位介导扩散，是需要分辨局域环境的量，而非简单的元素平均描述符。

CALPHAD 对建立热力学基线、筛选广阔成分范围仍不可或缺；原子与数据驱动方法则越来越需要用来捕捉实际支配结构稳定性的 CSRO、形核路径和缺陷能量。未来进展取决于扩展并验证多组分数据库、整合不确定度量化，以及加强 CALPHAD、原子模拟和介观组织模型之间的耦合。

##### 用贝叶斯优化改进 CALPHAD 预测

对于高熵及其他复杂浓集合金，应将 CALPHAD 预测与其不确定度一并解读，而非将其当作确定性的相图 [244]。这些体系位于高维成分空间，经验约束稀少，常须从二元和三元体系评估结果外推；Gibbs 能参数的微小差异就可能改变预测的相界、有序化倾向或少数相分数。因此，考虑不确定度的数据库把热力学参数与概率分布关联，并将这些分布传播到合金选择相关的量，包括相稳定概率、溶解度线温度、驱动力和平衡相分数 [245]。

Bayesian 热力学评估提供了构建这类数据库的实际路径。可通过基于似然的 Gibbs 能参数校准，结合实验相平衡、量热数据、第一性原理计算及各自的测量或模型误差。得到的后验参数系综保留参数间相关性，使有充分依据的预测与外推预测得以区分。对于高熵合金设计，这支持稳健筛选：可按候选成分在预定加工窗口内满足相稳定判据的概率，而不是单个名义预测值来排序 [16]。

这种方法还支持有针对性的实验：敏感性分析或预期信息增益可找出最可能降低关键成分–温度区域不确定度的测量。这应补充而非取代验证实验，尤其在短程有序、亚稳相、磁效应或动力学限制重要时更是如此。考虑不确定度的 CALPHAD 数据库和 Bayesian 热力学评估，有助于处理高熵合金组合复杂度和数据空白。这些框架为相平衡预测给出概率置信区间，使向未探索多主元化学空间的高级外推成为可能 [246-248]。

考虑不确定度的方法包括：建立多个热力学模型的系综建模，例如结合 Bayesian 神经网络，计算可能相平衡的分散程度 [246]；构型熵校准，超越理想混合模型，对 Gibbs 自由能中的振动、磁性和短程有序贡献施加统计约束 [249]；以及商业数据库的进展，例如 Thermo-Calc 专门的 TCHEA 高熵合金数据库持续纳入高元体系，TCHEA9 已覆盖 27 种元素。

Bayesian 推断把 Redlich–Kister 相互作用参数等热力学模型系数作为概率分布，而非固定数值，从而量化参数不确定度 [246, 250, 251]。ESPEI（Extensible Self-optimising Phase Equilibrium Infrastructure）等工具用 Bayesian 参数估计，同时拟合第一性原理数据（例如 DFT）与实验相界，生成可用的不确定度范围 [250, 252]。通过量化不确定度，可绘制庞大的高熵合金成分空间，确定探索最少或不确定度最高的区间；由此可从数百万候选成分缩减到有较高置信度的实验合成目标 [246, 248, 253]。评估屈服强度、硬度等力学性质，或避免脆性 σ 相形成等组织稳定性时，Bayesian 优化在利用已知优良合金与探索算法预测可能具有高性能、但尚未描绘的区域之间取得平衡 [254, 255]。

Bayesian 优化（BO）与 CALPHAD 结合，将热力学数据库的预测能力与考虑不确定度的智能机器学习结合起来，从而加速材料发现。这种混合方法通过瞄准特定相平衡，引导实验合成与加工，大幅减少发现和优化复杂合金所需的时间与成本 [256]。近期研究用 BO 将冷却速率、热处理等加工参数与最终组织状态及力学性质联系起来 [257]。

#### 热传递性质

热导率 $k$ 是高温及热管理应用材料的一项关键性质 [258, 259]。高熵合金具有独特原子构型与多元素组成，因而呈现引人关注的热学性质，已成为该领域有吸引力的候选材料 [260, 261]。MD 模拟已成为从原子层面研究这些性质的可靠方法，使研究者能够探索声子散射、原子无序和其他支配高熵合金热导率的复杂机制 [262, 263]。高熵合金的热导率常低于传统合金，主要因为组元原子质量和尺寸不同，增强了声子散射 [264, 265]。平衡 MD（EMD，例如 Green–Kubo 方法）与非平衡 MD（NEMD）等先进方法，分别常用于量化热流及分析温度梯度 [266, 267]。这两种主要方法对原子尺度热输运性质提供互补认识。表 2 详细比较 EMD 与 NEMD 的基础理论、公式、优势及不足，以帮助理解这些方法 [268-293]。

对 NEMD 和 Green–Kubo 方法的充分分析，为理解控制高熵合金热输运的原子尺度机制奠定了基础。如下文所述，这些知识对于针对具体应用调节高熵合金的热学特征至关重要。尤其要讨论原子无序、声子散射和缺陷结构之间的相互作用，以及这些因素可能如何影响高温环境中的热导率。

**表 2 的表内内容。** 原表从以下方面对比 EMD（Green–Kubo）与 NEMD：

- **方法类型与原理**：EMD 为平衡方法，基于线性响应理论（涨落–耗散关系）；NEMD 为非平衡方法，基于 Fourier 定律的稳态输运。
- **公式**：各向同性 EMD 使用 $k=[3k_BT^2V]^{-1}\int_0^\infty\langle\mathbf J(0)\cdot\mathbf J(t)\rangle dt$。一般情况下，$k$ 为张量，$k_{\alpha\beta}=[k_BT^2V]^{-1}\int_0^\infty\langle J_\alpha(0)J_\beta(t)\rangle dt$。NEMD 使用 $k_{\parallel}=-J_{\parallel}/(\nabla T)_{\parallel}$；各向异性体系中，热流 $J$ 与温度梯度 $\nabla T$ 必须沿同一方向取值。
- **输入**：EMD 输入由平衡涨落计算的热流自相关函数（HCACF）。NEMD 可施加温差 $\Delta T$ 并测量热流 $J$，或施加热流，例如采用 Müller–Plathe 方法，再测量 $\nabla T$。
- **体系设置**：EMD 先在 NVT/NPT 中平衡；为避免给 HCACF 带来偏置，生产阶段最好使用 NVE 或很弱的控温器，通常采用周期性边界条件。NEMD 设置热/冷控温区域或动量/能量交换层，建立稳态后在远离边界或交换区的内部拟合 $\nabla T$，排除边界层和温度跃变。
- **最适用情形**：EMD 适用于在周期性边界条件下以涨落求块体 $k$、避免显式热边界层、以及难以施加或维持定义明确的稳态梯度的体系。NEMD 适用于非晶固体、液体等复杂无序体系，适于控制 $\Delta T$ 或 $J$，研究长度依赖 $k(L)$ 并外推至块体，研究具有明确声子输运的晶体及有序结构；若有意研究线性响应以外的非线性，也可使用。
- **优势**：EMD 不需施加温度梯度，直接联系平衡统计力学；NVE 生产阶段没有控温边界伪影，且单一模拟设置即可。NEMD 的物理图景直观（直接用 Fourier 定律），可显式控制驱动量、直接获得温度剖面，并能显示界面或 Kapitza 热阻。
- **局限**：HCACF 存在长时间尾时，EMD 收敛缓慢；小体系统计噪声大；有限尺寸限制长波模并截断声子平均自由程；热流定义还必须与所用原子间势一致。NEMD 在声子平均自由程与盒长相当时有强烈长度效应；控温区附近可能发生温度跃变和非物理散射；求 $k$ 时必须处在线性响应范围内（除非特意研究非线性），且块体值需要向 $L\to\infty$ 外推。
- **收敛挑战**：EMD 需要长轨迹，并仔细选择 HCACF 积分截断时间，以避开由噪声主导的尾部；往往需要分块平均或多个重复模拟。NEMD 需要先达到稳态、在内部稳健地拟合梯度，通常还需多个长度的模拟，并向 $1/L\to0$ 外推以得到块体 $k$。
- **尺寸敏感性**：EMD 的统计噪声随体系增大而下降，但有限尺寸仍影响长波声子贡献。NEMD 在声子平均自由程接近盒长时尤其敏感（特别是晶体和高热导材料）；小胞中弹道到扩散输运的过渡常造成强烈 $k(L)$ 依赖，通常必须对多个长度进行系统外推。
- **边界效应**：EMD 通常使用周期性边界条件，没有显式热边界层，但声子谱截断带来的有限尺寸效应仍存在。NEMD 的控温/交换区产生边界层与温度跃变；应在块体内部拟合梯度，边界区域的设计及其间隔长度至关重要。

##### 原子无序与声子散射

高熵合金的一个特征是原子无序：它由多种主元组成，没有一个占主导地位的组元。成分复杂性引起的原子尺度随机性会显著影响声子行为、降低热导率 [294, 295]。由于各原子的尺寸和质量不同，原子尺度无序会引入强烈的声子散射 [296, 297]。

近期，Cheng 等人 [264] 研究 CrFeCoNiCu$_x$ 在有限温度下的声子热输运，表明化学无序与晶格畸变强烈影响声子介导的热传递。结果显示，晶格热导率以长波长声子的贡献为主，其中长波长纵向声学（LA）声子的贡献比短波长 LA 声子高约一个数量级。这一差异主要源于 Brillouin 区中心附近与杂质散射有关的长波长行为，以及短波长、高频 LA 声子的强非谐散射。后者使谱线展宽增强、声子寿命缩短；强烈化学无序和晶格畸变造成的杂质散射，也导致整体晶格热导率较低。100 K 时，CrFeCoNiCu 的晶格热导率据报告仅为 9.8 W m$^{-1}$ K$^{-1}$，不到纯 Cu 的四分之一。

Sun 等人 [298] 用 MD 模拟研究 Al0.3CoCrFeNi，发现其热导率相较传统合金显著降低。这源于合金结构内部的有序–无序转变和纳米尺度析出。这些结构特征引起声子散射、干扰声子输运并阻碍导热。由于高熵合金成分复杂而发生的原子尺度偏聚和内部结构变化，使热导率降幅尤其明显。在 AlxCoCrFeNi 中加入 Al，即使浓度较低（$0\leq X_{Al}\leq2$），也因较大原子质量失配而显著降低声子热导率。这种声子热导率下降对温度不十分敏感，表明声子间散射很弱（图 7）[299]。

Wang 等人 [300] 的近期研究进一步表明，在畸变的 B2 高熵合金中，强烈晶格畸变和原子质量差异能够抑制声子输运。他们结合实验与原子模拟，研究单相（CoNi）0.5（TiZrHf）0.5：它具有有序 B2 结构，但两个亚晶格内有显著化学和晶格无序。结果显示，其晶格热导率异常低，小于 1 W m$^{-1}$ K$^{-1}$，在 300–900 K 间几乎不随温度变化。300 K 时，晶格贡献仅为 0.6 W m$^{-1}$ K$^{-1}$，显著低于若干 FCC 高熵合金。声子态密度、参与率、群速度和平均自由程的分析显示，畸变 B2 合金中存在局域化振动模、降低的声子群速度，以及比 FeCoNiCrMn 短约一个数量级的声子平均自由程。这表明，强晶格畸变与较大的原子质量差异可以共同破坏相干声子输运，强烈抑制高熵合金中的声子导热。

##### 声子–缺陷相互作用机制

除质量无序、力常数涨落和原子尺寸失配产生的局域应变场所造成的化学无序效应外，空位、位错、晶界等点缺陷和扩展晶格缺陷还会提供额外的声子散射通道，进一步抑制高熵合金中的晶格热输运 [301-304]。这些机制通过增强声子散射共同降低晶格热导率，已由原子模拟 [263, 305, 306] 和实验晶格动力学技术 [307] 广泛研究。

在 FCC FeCoCrMnNi 中，非弹性中子与 X 射线散射发现，尽管声子明显衰减，声学声子在整个 Brillouin 区仍清晰可辨，延伸至约 20–30 meV 的能量及超过 1 Å$^{-1}$ 的波矢。衰减主要来自力常数涨落，而非质量无序。以约 20% 的平均力常数涨落可再现测得的声子线宽；质量涨落的贡献据估计低于 0.2 meV [307]。在 BCC HfNbTaTiZr 中，研究者先以 Monte Carlo 生成不同程度的化学 SRO，再结合 EAM 势进行 MD 模拟，并开展 Warren–Cowley 分析、振动态密度（VDOS）计算及 NEMD [308]。结果显示，SRO 增强促进纳米尺度 HfTi 和 TiZr 的 B2 类团簇形成，团簇经历渗流转变；与晶格畸变有关的原子位移减小约 12.5%，VDOS 高频区域发生变化，晶格热导率提高约 12%。这些研究证明，局域化学环境和原子的短程有序，是支配高熵合金声子散射及晶格热输运的重要因素。

作为把化学复杂性、晶格畸变与 FCC 高熵合金热输运抑制联系起来的补充实验证据，Lee 等人 [309] 研究从 Ni 到 NiCoFeCrMn 的一系列单相 FCC 固溶体，发现主元数目增加使室温总热导率从 Ni 的 83.0 W m$^{-1}$ K$^{-1}$ 显著降至 NiCoFeCrMn 的 11.7 W m$^{-1}$ K$^{-1}$。根据 Wiedemann–Franz 定律分解 $\kappa$ 可见，电子贡献 $\kappa_e$ 从 71.7 降至 5.77 W m$^{-1}$ K$^{-1}$，晶格贡献 $\kappa_l$ 从 11.3 降至 5.93 W m$^{-1}$ K$^{-1}$，均随主元数增加而下降，但电子项降幅占主导。该现象与 FCC 固溶体中增强的成分复杂性及强晶格畸变有关，为化学复杂性如何抑制金属高熵合金的热输运提供了实验迹象。

##### 温度依赖的热传递

温度通过影响载流子弛豫时间及声子相关散射过程，改变难熔高熵合金（RHEAs）的热输运。Singh 等人 [310] 结合基于 DFT 的计算、CALPHAD 预测、Slack 模型的晶格热导率估算及实验验证，显示 TiCrMoWVNbTa 难熔高熵合金的输运随温度变化。

CoCrFeNiCu 高熵合金的 MD 模拟显示，其晶格热导率随温度升高而显著下降，服从 $k\propto T^{-0.419}$ 的幂律关系：从 300 K 时约 2.5 W m$^{-1}$ K$^{-1}$ 降至 800 K 时不足 1.5 W m$^{-1}$ K$^{-1}$。这一趋势来自增强的非谐声子–声子相互作用，它缩短声子寿命及平均自由程 [262]。

Zhang 等人 [311] 使用机器学习原子间势，结合 EMD 模拟研究 NbMoTaW 难熔高熵合金的晶格热导率。他们先进行 NPT 和 NVT 平衡，再在 NVE 生产阶段分析热流自相关函数，计算 300–1500 K 范围内的晶格热导率。结果显示，$k_L$ 随温度升高而下降，与温度倒数近似呈线性关系。在高温下，晶格热导率低于拟合的 $1/T$ 型趋势，归因于增强的非谐效应。这表明，温度驱动的非谐性显著影响 NbMoTaW 难熔高熵合金的晶格热导率。

类似地，Zhang 等人 [312] 用 EAM 势的 EMD 模拟研究 MoWTaTiZr 难熔高熵合金晶格热导率的温度依赖性。计算覆盖 300–1500 K，发现晶格热导率随温度升高单调下降，并与 $1/T$ 近似呈线性关系。高温声子输运图景可解释该趋势：温度升高使平均声子数增多、声子–声子碰撞概率上升、平均自由程缩短。作者还将 $k_L$ 降低与强烈化学无序、声子寿命缩短及高频声子的非谐散射增强联系起来。这说明温度依赖的非谐散射是所研究 MoWTaTiZr 难熔高熵合金晶格热输运的重要机制。

##### 成分与微观组织的影响

化学成分和组织特征强烈影响高熵合金热导率。例如，在 NbMoTaW 中，提高 Mo 含量使晶格热导率从 1.72 增至 2.16 W m$^{-1}$ K$^{-1}$，提高 25.6%。这归因于声子态密度蓝移，使特定频率的声子模参与增强 [311]。

AlxCoCrFeNi 高熵合金的成分与组织对热导率有显著影响。加入 Al 增加晶格畸变和化学无序，增强声子散射并缩短声子平均自由程，因此降低热导率。随 Al 含量增加，由声子产生的热导率——文中称其为高熵合金的主要传热方式——明显下降，尤其在 0–5% 与 10–20% 的区间；而在 5%–10% 间保持不变。热导率下降使位移级联过程中的热峰持续更久，有助于促进缺陷复合 [313]。

晶粒大小和取向等组织特征进一步调节热输运。对热导率与晶粒尺寸的关系，纳米晶高熵合金表现出 $L^{1/4}$ 幂律，而非未合金化纳米晶粒材料中常见的线性关系。这归因于纳米晶边界中增强的无序散射 [314]。

CrFeCoNi 基随机固溶体的电子热导率 $k_e$ 随温度及组元比例变化 [306]。例如，降低 Cr 含量会减小电子–声子耦合因子 $G_{e-ph}$ 和电子比热 $C_e$，从而妨碍缺陷复合并增强缺陷团簇形成；加入 Al 因声子耦合机制增强，可使 $k_e$ 和 $G_{e-ph}$ 至多提高 2 倍。加入 Cu 可使热导率提高约 1.5 倍，而对 $C_e$ 影响不大；Mn 对电子与热导率性质则影响很小 [306]。

#### 界面性质

##### 静态与动态润湿性

润湿研究液体如何在原子或分子尺度与固体表面相互作用，以及这些相互作用如何影响宏观界面静力学和流体动力学。正如“金属–液体界面的势函数”小节所述，它在许多工业领域都有重要意义。要理解高熵合金的润湿，首先需要考虑不依赖具体固–液组合的基本概念。固体表面对指定液体的润湿性，通常由固–汽界面张力 $\gamma_{SV}$、固–液界面张力 $\gamma_{SL}$ 及液–汽界面张力 $\gamma_{LV}$（或简记为 $\gamma$）共同决定。静置于金属表面的液滴形成球冠时，其平衡接触角 $\theta_0$ 由 Young–Dupré 方程给出：

$$\cos\theta_0=\frac{\gamma_{SV}-\gamma_{SL}}{\gamma}.\qquad(36)$$

黏附（液体与固体之间的力）和内聚（液体内部的力），对平衡润湿态及润湿动力学或弛豫都有重要作用。在 MD 中，通过确定密度梯度很陡的液–汽及液–固区域来识别界面，进而测量接触角。提取液滴表面后，可根据润湿状态采用不同方法计算接触角：平衡时，将球冠或柱冠拟合到液滴界面；非平衡时，在三相接触线附近局部拟合界面平面或直线，估计动态接触角。界面捕捉方法能够确定接触角，却不能提供表面能 $\gamma$、$\gamma_{SL}$ 和 $\gamma_{SV}$ 的定量信息。液–汽表面张力 $\gamma$ 可由平行与垂直于界面的应力，通过 Kirkwood–Buff 公式较容易计算 [315]。与固体表面有关的能量则更难定量。固–汽界面张力 $\gamma_{SV}$ 基本无法直接计算，需要知道其他全部参数后再由式（36）推得。固–液界面张力 $\gamma_{SL}$ 可由自由能计算确定 [316, 317]。

输运系数可由平衡或非平衡模拟获得。方法细节请参阅文中引用的论文；这里仅说明，前述计算热导率方法的优势和局限，在很大程度上也适用于此（见“热传递性质”一节及表 2）。表 3 列出通过线性响应理论和非平衡模拟计算这些系数的数学公式。对于每个 Green–Kubo 公式，还可以借助下式得到等价的 Einstein 公式 [318]：

$$\int_0^\infty d\tau\,\langle f(0)f(\tau)\rangle=\lim_{t\to\infty}\frac12\frac{d}{dt}\langle F^2(t)\rangle,\qquad F(t)=\int_0^t f(\tau)\,d\tau.\qquad(37)$$

剪切黏度系数 $\eta$ 决定流体随时间对剪切变形（剪切速率）的应力响应。利用 Green–Kubo 或 Einstein 公式，可从平衡 MD 提取黏度系数 [319, 320]。这些公式收敛可能很慢；采样压力张量分量的自相关函数还需要频繁输入/输出操作，可能大幅拖慢模拟。不过，用线性响应理论计算黏度系数的困难已有充分认识，也已提出优化策略 [321]。另一种方法是在计算机中复现流变实验，通过加入周期性加速度场或直接使三斜模拟盒变形，对分子体系施加剪切。文献 [322] 比较了这些方法与平衡方法。非平衡方法虽较易分析和解释，却也面临非平衡 MD 的所有挑战，包括如何正确控温，以及如何在减小体系扰动与提高响应信噪比之间取得最佳平衡。

黏度是表征流体流动中能量耗散的定义明确、常用的量；液–固界面能量耗散的描述则没那么直接。液–固摩擦系数 $\lambda$ 可通过平衡 [323] 或非平衡 [324] MD 确定。它可通过滑移长度 $b$ 解释，即平行于壁面的线性速度剖面外推至零速度的位置距壁面的距离。在连续流体力学中，$b=0$ 对应 Navier–Stokes 方程的无滑移边界条件。摩擦系数量化液–固界面处流动耗散的能量。

在润湿动力学中，液–汽界面，例如液滴表面，会在固体表面上移动。液、汽、固三相相遇的位置称为三相接触线。理论上已提出移动接触线附近液体滑移增加 [325]，并已由 MD 模拟显示 [326]。接触线的能量耗散（或等价的迁移性）可由接触线摩擦系数 $\mu_f$ 衡量：它将接触线移动速度 $u_{cl}$ 与非平衡 Young 应力联系起来。MD 中可通过关联移动接触线的速度与微观动态接触角测定该系数 [327, 328]。

金属及金属合金的润湿行为，比共价固体等大多数体系更为丰富。熔融金属或合金液滴润湿金属或合金表面时，润湿液体与被润湿固体之间可能存在显著相互扩散。这对金属铸造和溅射制备涂层有重要影响。研究相互扩散的作用及其对合金成分、晶面取向的依赖，对焊接和热传递等许多应用都有意义。Chen 等人研究润湿 Cu 向 Inconel 合金（FeNiCr）的相互扩散，确定它是表面润湿性有限、即 Cu 液滴铺展受限的原因 [156]。Li 等人模拟 AgCuTi 在 Fe 表面铺展，发现先驱薄膜形成及铺展速率随相互扩散率而出现定性差异：在 Fe 中扩散率高的金属（Cu、Ti），比扩散率低的 Ag 更不易铺展。Fe 表面的晶面取向也有作用，合金液滴在（101）面比在（111）面铺展更快 [158]。Qu 等人研究 Al 液滴在 FeNi 基底上的润湿，以及相互扩散过程中出现的表面金属间化合物 Fe$_2$Al$_5$、NiAl 和 Ni$_3$Al [157]。

影响表面润湿的其他重要因素是形貌和化学不均匀性。对于高熵合金，某些金属组元倾向在表面及晶界偏聚，使其浓度与块体明显不同。Wynblatt 和 Chatain 用 Monte Carlo/MD 模拟研究 Cantor 合金（CoCrFeMnNi）自由表面与晶界的偏聚和分层，目标是建立辅助材料筛选的简单解析模型 [329]。Ferrari 和 Körmann 计算 Cantor 合金各元素的表面偏聚自由能，发现真空中 Ni 的偏聚倾向最大，而存在氧层时 Cr 的偏聚倾向最大 [330]。Li 等人结合实验技术与热力学建模，再次研究 Cantor 合金晶界偏聚，发现 Ni 和 Mn 倾向于在晶界富集，而其他元素在晶界贫化 [331]。

##### Kapitza 热阻

Kapitza 热阻（或热边界电阻）是两种不同材料界面处的热阻，其形成原因是热载流子——主要为声子——因两侧振动谱、声阻抗和界面键合不同而发生部分反射。即使界面没有厚度，这种不完全透射也会在稳定热流下造成有限的界面温度降 [332, 333]。声学失配模型（AMM）以材料声学性质差异解释这一热阻；弥散失配模型（DMM）则考虑声子态密度与散射机制的变化。对于通过界面的一维简单热传递，Kapitza 热阻通常写为：

$$R_K=\frac{\Delta T}{Q}.\qquad(38)$$

其中，$\Delta T$ 是界面两侧温差，$Q$ 是穿过界面的热流。MD 模拟为原子尺度研究这种界面性质提供了有价值的工具。

通常采用三种主要方法 [334]。平衡 MD 利用 Green–Kubo 形式计算热导率，文中将其描述为与 Kapitza 热阻成反比；它利用平衡体系自发的热流涨落提取多种输运系数，包括界面热阻。非平衡 MD 在体系两端施加外部温度梯度，直接计算热流及相应温度剖面，再根据界面温度不连续值和所施加热流确定 Kapitza 热阻。趋于平衡的 MD（AEMD）以不均匀温度分布初始化体系并追踪弛豫动力学，通过分析界面温度梯度的弛豫及其中一种介质总能量随时间的演化，确定 Kapitza 热阻 [335]。

**表 3 的表内内容。** 原表的两列分别为 EMD 与 NEMD：前者基于线性响应理论和 Langevin 形式，后者采用流变学、热传递定律及 Young–Dupré 定律。

- **剪切黏度 $\eta$**：EMD 公式为 $\eta=V/(3k_BT)\sum_{i\ne j}\int_0^\infty\langle P_{ij}(0)P_{ij}(t)\rangle dt$；输入为体积 $V$、温度 $T$ 和剪切应力 $P_{ij}$，体系设置为平衡状态下的液体分子模拟盒，最好采用 NVT 或 NVE 系综。NEMD 公式为 $\eta=P_{ij}L_j/u_i^d$；输入为变形速度 $u_i^d$、剪切应力 $P_{ij}$ 和盒长 $L_j$，体系设置为持续剪切变形下、经过控温的三斜液体模拟盒。
- **固–液摩擦 $\lambda$**：EMD 公式为 $\lambda=(Ak_BT)^{-1}\int_0^\infty\langle F_w(0)F_w(t)\rangle dt$；输入为固–液界面面积 $A$、温度 $T$ 及液体与固体分子之间的力 $F_w$，体系为平衡状态下、被两道固体壁面限制的液体分子，采用任何可保持固–液界面面积固定的系综。NEMD 公式为 $\lambda=\eta\left.(\partial_{\perp}u_{\parallel}/u_{\parallel})\right|_w$；输入为平行于壁面的流速 $u_{\parallel}$ 及其壁面法向梯度 $\partial_{\perp}u_{\parallel}$，采用移动壁面产生剪切流剖面的单相 Couette 或 Poiseuille 流模拟。
- **接触线摩擦 $\mu_f$**：原表给出的 EMD 公式为 $\mu_f=[k_BT/(\sigma^2L_{\otimes})]\int_0^\infty dt\,\langle x_{cl}(0)x_{cl}(t)\rangle/\sigma^2$；输入为接触线位置 $x_{cl}$、温度 $T$、面内盒长 $L_{\otimes}$ 与接触线涨落 $\sigma$，体系采用 NVT 系综中的受限液体弯月面，或沉积于表面的静止液滴。NEMD 公式为 $\mu_f=\lim_{\theta\to\theta_0}\langle\gamma(\cos\theta_0-\cos\theta)/u_{cl}\rangle$；输入为平衡与动态接触角 $\theta_0、\theta$、表面张力 $\gamma$ 及接触线速度 $u_{cl}$，体系采用两相 Couette 流或液滴自发铺展模拟。
- **Kapitza 热阻 $R_K$**：EMD 公式为 $1/R_K=(Ak_BT^2)^{-1}\int_0^\infty\langle q(0)q(t)\rangle dt$；输入为固–液界面面积 $A$、温度 $T$ 及穿过界面的能量流 $q$，体系是在 NVE 系综中、均匀温度下达到热平衡的两种不同物质，通常是液体与固体。NEMD 栏采用趋于平衡分子动力学（AEMD）方法，公式为 $E(t)=E_0-(A/R_K)\int_0^t\Delta T_{sl}(t)dt$；输入为界面面积、总能量及固–液温差，体系为通常由液体与固体组成、初始温度不同、随后在 NVE 中交换热量并逐渐达到热平衡的两种物质。

#### 力学性质

力学性能是高熵合金许多应用的主要驱动因素，也是模拟的严格基准，因为它把不同长度和时间尺度上的化学组成、组织与缺陷联系起来。从建模角度，区分两类量很有帮助：（i）主要反映键合与晶格稳定性的内禀描述符，如弹性常数、模量、Poisson 比、理想强度及层错能等缺陷能量；（ii）依赖组织和路径的响应，如屈服强度、应变硬化、延性、硬度及断裂，它们取决于被激活的机制及加工形成的缺陷群体。因此，目标不只是再现应力–应变曲线，还要识别在指定温度、应变率和组织条件下占主导地位的机制，以及如何通过成分与局域化学环境调节这些机制。

##### 弹性与强度响应

弹性性质定量描述小应变力学响应，通常由计算所得弹性常数，或小幅变形下应力–应变关系的初始斜率提取。在高熵合金中，弹性模量与 Poisson 比尤为有用，因为它们简洁、可迁移地概括晶格刚度和横向柔顺性，可用于跨成分比较及更高尺度本构模型的参数化。原子模拟已广泛用于分辨弹性模量的成分趋势，并将其与局域键合和晶格畸变联系起来。例如，对 CoCrFeNi(Al0.3Ti0.2)$_x$ 的 MD 模拟表明，Al 和 Ti 合金化同时提高刚度与强度：随着 Al/Ti 含量增加，Young 模量从 171.9 增至 205.6 GPa，拉伸强度从 18.8 增至 21.6 GPa；这与成分变化所造成的缺陷阻碍图景引起的强化一致 [336]。热效应可能同样重要：CoCrCuFeNi 的 MD 模拟显示，模量随温度升高而明显下降，例如从 77 K 时约 180 GPa 降至 500 K 时不足 170 GPa。这强调，用于筛选或参数化的弹性描述符，应在相关服役温度下理解，而不应视为只随成分变化的常数 [337]。

高熵合金的强度和屈服，反映位错形核与运动、局域有序和缺陷相互作用之间的竞争。因此，原子尺度拉伸/压缩测试常用于在受控缺陷状态下分离屈服趋势的机制来源。对 V–Cr–Fe–Co–Ni 体系，MD 指导的探索显示屈服强度可能随成分强烈变化。特别是 V5Cr16Fe9Co35Ni35 的屈服强度达到 18.28 GPa，归因于位错形核阻力增加，以及形成大量促进应变硬化和提高流动应力的梯杆位错 [338]。这体现高熵合金设计的一条反复出现的主题：化学组成不只改变平均晶格参数，还能重排控制强度的位错反应层级。

对 FeNiCrCoCu，MD 模拟明确量化了边界条件、缺陷和载荷参数如何改变屈服指标 [339]。无裂纹模型在 NVT 和 NPT 系综中的屈服应力分别为 22.53 与 19.11 GPa；有裂纹模型则分别为 14.54 GPa（NVT）和 13.89 GPa（NPT），凸显裂纹的强烈削弱作用及对温度–压力控制约束的敏感性。同一研究报告，在 70–1500 K 范围内，有裂纹和无裂纹构型的屈服应力都随温度升高而系统下降；应变率增大使屈服应力升高；Cu 含量增加使屈服应力下降，符合热激活软化和成分依赖的固溶强化变化 [339]。这些依赖关系汇总于图 8。总体上，这些结果强调，要有意义地预测高熵合金强度，除成分外，必须明确给出缺陷状态（裂纹/孔洞）、系综与加载方案、温度和应变率。

##### 塑性与断裂机制

除弹性常数和屈服应力之外，核心机制问题是：哪些缺陷过程承担塑性，包括位错滑移与反应、孪生、剪切局域化及应力辅助相变；化学无序和组织约束又如何改变这些过程。MD 特别适合回答这一问题，因为它可直接观察演化中的原子构型，对局域结构（FCC/HCP/BCC/非晶）分类、识别缺陷类型，并绘制塑性在何处形核及局域化。

对单轴拉伸的 FeNiCrCoCu$_x$，MD 显示塑性变形由位错活动、相变和剪切应变协同介导 [340]。在 300 K、应变率 $1\times10^{10}$ s$^{-1}$ 下，FeNiCrCoCu1 在屈服应变 0.183 之前呈弹性响应，随后应力下降，标志塑性开始。结构分析显示，母体 FCC 晶格在变形时逐步转为 HCP、BCC 和非晶区域，孪晶界与层错则是已激活机制的重要介观特征（图 9a–f）[340]。位错分析还表明 Shockley 部分位错占主导，位错密度随应变显著增加，从应变 0.183 时的 $7.85\times10^{16}$ m$^{-2}$ 增至应变 0.88 时的 $1.20\times10^{19}$ m$^{-2}$ [340]。这些观察明确了局域结构转变与宏观流动之间的机制联系：化学组成和无序影响部分位错滑移、孪生及相变路径的相对可及性，而不只是改变单个“强度”参数。

具有设计结构的微观组织引入另一控制变量：即使成分固定，几何形貌也能选择变形模式。对等原子比 CoCrFeMnNi 高熵合金泡沫，MD 揭示弹性、塑性、断裂三阶段响应；极限拉伸强度（UTS）和弹性模量均随温度与孔隙率升高而下降 [341]。定量而言，孔隙率从 0% 增至 30% 时，UTS 从 13.51 降至 4.55 GPa，反映承载面积减小与孔隙表面应力集中的共同作用 [341]。缺陷分析再次指出 Shockley 部分位错占主导，同时显示位错密度、位错长度分布与裂纹形核倾向强烈依赖孔隙率（图 9g）[341]。这一实例说明高熵合金建模的一项关键含义：孔隙率、晶粒大小、既有裂纹等组织状态变量，对实际变形路径的影响可能与成分一样重要。

裂纹形核和扩展将这些塑性过程与局域应力增强联系起来；在某些高熵合金中，还与应力诱导的结构转变相联系。在 Ta0.5HfZrTi 中，对无裂纹和边缘裂纹构型的 MD 模拟表明，裂纹尖端附近的相变起核心作用：拉伸载荷下，BCC 原子局域转为 HCP；视局域剪切和层错状态而定，还可能短暂形成 FCC 区域。转变路径对裂纹几何形态（例如裂纹角度）及应力状态敏感 [342]。图 10a–g 展示了相应应力–应变响应和代表性原子构型。

在 FCC CrMnFeCoNi 中，MD 进一步表明，裂纹尖端附近非晶化与位错活动之间的协同作用可提高抗断裂能力 [343]。塑性变形期间，高应力区形成非晶区域；周围位错限制这些区域并缓解局域应力集中，延缓裂纹前进、促进裂纹尖端钝化 [343]。随应变增加，富位错区域可逐渐转为非晶结构，提供额外耗散通道。位错分析确定 Burgers 矢量为 1/6<112> 的 Shockley 部分位错是该机制组合中的主要载体 [343]。代表性变形模式与缺陷结构见图 10h–m。

因此，原子尺度力学模拟很适于区分化学组成及局域有序如何改变缺陷过程，但其定量预测仍受原子间势、可及长度与时间尺度，以及 MD 通常必须采用的高应变率限制。近期 PTA-MD 研究突出这一点：常规 MD 仅能运行纳秒或微秒量级轨迹，迫使应变率约为 $10^8$–$10^{10}$ s$^{-1}$；而通过对慢速可观测量作时间平均，研究者在不改变势能面的情况下，实现了 $10^{-4}$–$10^{-3}$ s$^{-1}$ 的全原子金属变形模拟。这说明直接比较应力–应变结果必须谨慎 [344]。要连接实验相关的条件范围，需要：（i）用随成分变化的弹性常数与缺陷能量系统验证势函数；（ii）仔细区分内禀化学效应与裂纹、孔隙率、晶粒大小等组织状态变量；（iii）把原子机制图谱与晶体塑性或损伤模型等介观和连续介质框架耦合，以实验一致的边界条件表示不均匀性、速率与温度效应。

#### 电子性质

电子与输运性质为观察高熵合金的化学复杂性提供了互补视角，因为电荷输运本质上对以下因素敏感：（i）Fermi 能级附近的电子结构；（ii）构型无序及相关散射；（iii）磁态与自旋无序。因此，建模必须将化学无序原子构型连接到态密度、轨道特征、键合/电荷转移、磁矩等电子描述符，再连接到电导率/电阻率、Seebeck 系数、磁输运及热电优值等可测输运系数。一个反复出现的实际困难是，电学测量也反映晶界、析出物、偏聚、裂纹和孔隙等外在组织因素。因此，预测性工作流应明确区分响应中哪部分源于内禀化学无序，哪部分由组织控制。

DFT 可直接获得电子态密度（DOS）、分态密度（PDOS）、键合趋势与磁矩，并为输运建模提供载流子浓度、有效质量及与散射有关的轨道特征等关键输入。对 AlCo$_x$CrFeNi（$0.25\leq x\leq2$），基于 PDOS 和电子密度差图的 DFT 分析表明，在 Fermi 能量附近约 −3.1–2.4 eV 的窗口中，d 态主导总 DOS，而 s、p 轨道贡献相对较小 [345]。如图 11 所示，Co 含量从 $x=0.25$ 增至 $x=2$ 时，Fermi 能级附近的 PDOS 降低；值得注意的是，在报告的成分中，AlCo$_2$CrFeNi 的 PDOS 最低，从 $E_F$ 处可用态密度较低这一意义上，与电子稳定性提高一致 [345]。（110）面上的电子密度差图进一步显示，Co 浓度升高时电荷重新分布增强，反映局域键合与电荷转移随成分变化 [345]。与此同时，估算的 VEC 随 Co 含量升高从 6.885 增至 7.506，为追踪电子填充及相关相结构/输运倾向的系统变化提供简洁描述符 [345]。这些结果强调高熵合金的一点：即使平均晶格仍保持简单母结构，局域电子图景也可被成分显著调节，并直接影响散射与磁响应。

对于导电性，高熵合金中的构型无序会引入强电子散射，增大残余电阻率，并可能掩盖内禀能带结构趋势。对 AlxCrFeCoNi，第一性原理计算表明，Al 含量增加驱动从 FCC 到 BCC 的结构转变；由此产生的残余电阻率主要受内禀化学无序而非自旋极化效应控制 [346]。0 K 时，理论残余电阻率范围从 FCC 相约 84 μΩ cm 到 BCC 相约 135 μΩ cm；按室温缩放后，这些值约为 100–164 μΩ cm [346]。该预测范围与所报告约 100–200 μΩ cm 的实验值一致，支持 Al 驱动的无序和结构选择共同控制该体系电阻率的解释 [346]。更广泛而言，这些实例说明，成分既能通过改变晶体结构与有序化倾向间接调节输运，也能通过改变电子态及无序散射强度直接调节输运。因此，应结合相结构预测理解电导率趋势。载流子密度和散射长度尺度等载流子动力学，是金属高熵合金电子输运的核心，因为它们决定电荷载流子如何有效穿过化学无序晶格。

在金属浓集固溶体中，电子平均自由程直接描述受无序限制的输运，因为残余电阻率直接关联 Fermi 能量处的电子平均自由程，或等价地关联电子寿命。对源自 NiFeCoCrMn 的浓集固溶体和高熵合金，第一性原理输运计算显示，载流子密度仍与普通金属一样高，但电子平均自由程随合金化学组成强烈变化：从强散射极限下约 10 Å，到弱散射合金中接近 $10^3$ Å [347]。主导机制被认定为依赖自旋的站点对角势散射。只含 Fe、Co、Ni 的合金中，多数自旋通道几乎没有无序散射，因此充当高电导率的“短路”通道；相比之下，含 Cr 和 Mn 的合金因电子填充效应，在两个自旋通道中都出现强烈无序散射 [347]。

高熵合金常含多种过渡金属，因此磁性贡献往往与电子/输运行为不可分割。成分可同时调节磁有序及底层电子结构，从而影响自旋依赖散射与磁输运。在 CoFeMnNiX（$X=\mathrm{Al、Cr、Ga、Sn}$）中，结合第一性原理和实验的分析表明，加入 Al、Ga 或 Sn 会促进与显著短程有序相关的有序相形成，AIMD 也证实了这一点 [348]。与基础 CoFeMnNi 合金相比，这些成分的饱和磁化强度明显更高；CoFeMnNiAl 达 147.86 A m$^2$ kg$^{-1}$ [348]。DFT 解释认为，FCC CoFeMnNi 中与 Mn 有关的反铁磁有序在 BCC CoFeMnNiAl 合金中受到抑制，而 CoFeMnNiCr 被预测为顺磁性 [348]。这些结果证明，可通过成分驱动的结构选择和局域化学有序设计磁响应，而不必仅靠调整名义上具有磁性的元素浓度。

类似趋势也见于 FeCoNiSi0.2Cr0.2 和 FeCoNiSi0.2Mn0.2：DFT 预测含 Mn 合金的饱和磁化强度为 118.49 emu/g，高于含 Cr 合金的 105.89 emu/g，与实验数据一致 [349]。研究者认为，Mn 的存在减少了自旋向下电子的数量，使 Mn 原子具有更强的铁磁状态；这可能由 Mn 与 FeCoNi 基体之间的耦合介导 [349]。从建模角度看，这些例子强调，要真实描述高熵合金的磁性与电子性质，往往需要处理有限温度自旋无序，以及它同化学无序和局域有序之间的耦合；静态、单构型 DFT 无法完整捕捉这些效应。

在电子、热电及磁性应用中，主要开放问题属于方法学层面：定量预测电导率和热电系数，需要一致地处理构型无序（通过构型采样或有效介质方法）、磁无序以及电子–声子（和电子–磁振子）散射，然后与微观组织和缺陷状态得到控制并报告的实验相验证。因此，未来进展将依赖整合有限温度采样、能够考虑无序的电子/输运理论形式，以及支持在成分空间进行考虑不确定度外推的数据集。
