Repository: Bit-Part-Young/Codex-Papers-Summary

# Codex 文献总结与翻译 

保存 使用 Codex 进行文献总结与翻译的输出 '文献总结 - ' md 文档。

```bash
.codex/skills/                # 用于 Codex 文献总结与翻译的 SKILL.md 文档

1-papers/                     # 要翻译的文献 pdf 文件
2-summaries/                  # Codex 直接输出的 *.md 文档
3-summaries-renamed/          # 重命名后的 *.md 文档
```

File: 3-summaries-renamed/文献总结 - 综述 HEAs 的强化方法 - 2027.md (part 2 of 3)
# 文献总结 - 高熵合金的强化方法 - 2027
值得注意的是，HEAs 中存在 SRO 还可能促进形成其他有序间隙原子复合体（OICs）[226]。例如，向 TiZrHfNb HEA 中引入 2 at% O，会形成富（O、Zr、Ti）的有序 OICs（图 17c）[19]。TiZrHfNb 中存在富（Ti、Zr）和富（Nb、Hf）的 SRO，似乎有助于形成此类富（O、Zr、Ti）的原子复合体；它们处于氧化物颗粒与随机间隙原子之间的一种状态 [19]。这些有序间隙团簇还把位错剪切模式由平面滑移转为波状滑移（图 17b），促进变形时的双重交滑移和位错增殖，从而显著提高强度与塑性（图 17a）[19]。基于这一概念，后续详细研究了 Ti-30Zr-xNb（$x=10,14,18,22,26,30$ at%）HEAs 中 OICs 的形成及其对力学性能的影响（图 17d–f）[40]。结果表明，形成 OICs 需要足够多的富（Ti、Zr）SRO；在此基础上开发出了具有优异强塑性平衡的 Ti-30Zr-14Nb-3O HEA [40]。对 TiNbZr 的进一步原子尺度研究认为，加载时间隙 O 原子可能自发聚集，显著提高位错运动的能垒；随着 Nb 含量下降，较大的团簇状 OICs 也更容易形成，而且它们与刃位错和螺位错的相互作用有很大差异 [227]。这些发现说明，SRO 不仅可通过有序的置换原子环境直接影响力学行为，还可通过促进有序间隙构型、在更复杂的层次上改变位错－溶质相互作用，产生间接影响。

上述研究证明 SRO 的存在及其对 HEAs 结构和力学特征的重要性。尽管如此，SRO 能否大幅改善 HEAs 的力学性能仍有争议。早期工作认为，在 CoCrNi MEA 中，SRO 对强度的影响可以忽略，或没有系统可测的影响 [228]；对不同化学有序程度 CoCrNi 合金的研究也得出类似结论 [229]。还有观点提出，在某些条件下，SRO 介导的溶质－位错相互作用甚至可能降低 HEAs 的强度 [230]。近期证据表明，这一争议并未平息；一项明确寻找 CrCoNi MEA 中 SRO 强化证据的近期研究，尽管人们普遍预计局域化学有序应提高位错运动阻力，却未找到足以证明 SRO 作出重大强度贡献的有力证据 [231]。这些相反的观察意味着，SRO 的力学作用强烈依赖具体体系，可能随合金化学、加载方式、温度、缺陷类型以及化学有序的空间尺度和程度而变化。当 SRO 阻碍主要位错类型的运动，或促进位错锁定、累积等相互作用时，可增强强度；若它降低缺陷运动的能垒，则其影响可能减弱甚至反向，如在某些 BCC HEAs 的刃位错中所报道的那样。因此，仍需进一步研究，以阐明 SRO 在何时是主导强化来源、何时主要间接改变变形路径、何时其力学效应微弱。

#### 3.3. 成分起伏

在 2.4.2 节对局域化学起伏结构描述的基础上，本小节特别聚焦它对位错行为、固溶强化和力学性能的影响。成分起伏可改变局域晶格畸变、应力场分布、滑移阻力和层错能，从而影响 HEAs 中位错滑移及应变硬化行为 [60,91,232]。因此，定量评价局域成分起伏，已成为在 HEAs 中建立更严格组织－性能关系的重要步骤。与传统固溶合金中晶格尺度上近乎平坦的浓度波起伏相比，即使 FeCoNiCrMn 和 CrCoNi 等原子尺寸相近的 FCC HEAs，也在纳米尺度区域内部呈现原子尺度起伏 [105,107]。

许多研究表明，HEAs 中的成分起伏使晶格尺度的滑移阻力和局域层错能持续变化，同时通过调节晶格畸变，形成不断演化的内部应力与应变场。这些因素共同影响位错滑移和力学性能 [94,108,233]。首先，适度的成分起伏可通过增强局域晶格应变场的梯度分布，提高位错运动的能垒，从而优化强化效应。例如，在 CrFeCoNiPd HEAs 中，元素间的负混合焓和 Pd 与其他组元的原子半径失配，导致纳米尺度（>10 nm）成分起伏，进而引发异常的应变依赖位错演化。具体而言，CrFeCoNiPd HEAs 的位错密度随应变线性增加，螺位错比例也高于 CrMnFeCoNi HEAs，因而具有更高强度（图 18a–d）[234]。此外，固溶体中的高浓度、多尺度成分起伏伴随显著的局域层错能变化。可在位错运动敏感的长度尺度上有目的地调节这些起伏，有效增加运动位错所遇环境的崎岖程度。这样的异质性使位错只能从局域有利区域开始形核与传播，既阻碍位错滑移，也促进位错缠结和累积，特别有利于应变硬化 [235]。近期对含 Al 多主元合金的原子尺度研究还表明，局域化学不均匀性可能在热力学上有利并在空间上持续存在，而非短暂的随机噪声，进一步支持成分起伏是 HEAs 局域力学异质性的内在来源 [236]。

HEAs 中显著的浓度起伏不仅促进强化，也在实现优异塑性方面发挥重要作用 [109,237]。例如，BCC HfNbTiZr HEAs 中的局域浓度起伏可有效钉扎位错，同时促进塑性变形分布得更均匀，因而同时提高强度与塑性 [112]。强烈的浓度波特征可驱动局域化学起伏诱导的双重交滑移，使位错分散到多个原子面，维持连续的细尺度位错运动，并有效将集中的应力消散为分布式微观作用力。近期研究表明，还可将这种起伏介导的增韧推广到有目的设计的异质结构。特别地，由局域化学起伏调控的层级异质结构，借助多尺度弥散界面和化学异质区域，在强烈阻碍位错运动的同时，允许多种变形模式依次激活，从而克服 HEAs 常规的强塑性权衡 [238]。类似地，近期研究证明，难熔 HEAs 中经旋节结构介导的成分调制，可通过调节化学调制区域中的位错活动，实现强度与塑性的协同提升 [239]。这些结果说明，成分起伏不仅是强化来源，也可作为协调应变硬化与塑性稳定性的有效组织设计变量。

类似地，在 HfNbTiV 合金中添加 Al，可诱发具有负混合焓的固溶效应，显著提高材料强度，并有效促进局域化学起伏（LCFs）形成（图 19a–c）[240]。这些 LCFs 跨越从亚微米到原子尺度的多个长度尺度，形成高密度弥散边界，强烈阻碍位错运动，并促使多种位错构型依次激活（图 19d）。塑性变形期间，这种多尺度异质结构使应变硬化率出现两次异常上升，显著延迟塑性失稳的开始，使均匀塑性变形延续至更大的应变范围。所得 HfNbTiVAl₁₀ 合金具有约 20% 的优异拉伸塑性及约 1390 MPa 的超高 YS，取得该类材料中居于前列的强塑性协同。重要的是，这种由浓度波介导的强化和增韧机制调控使材料性能协同提升，展示了优化先进合金力学性能的新策略。

然而，过强的化学起伏可能诱发元素偏析、严重的局域应变不协调或亚稳相析出，使固溶基体失稳、强化潜力下降。近期研究还表明，强局域化学起伏在某些难熔多主元合金中可能损害晶界结合，促使脆性断裂而非改善塑性变形能力 [241]。因此，成分起伏的效应显然并非普遍有益，而是强烈依赖其幅度、空间尺度、化学性质，以及它与缺陷和界面的相互作用。目前，对化学起伏及其与力学性能的组织－性能关系开展定量表征仍处于探索阶段，尽管局域成分定量化的进展已开始为描述这种异质性提供更严格的指标 [242]。尤其是，动态变形过程中化学起伏与位错相互作用的微观机制仍未完全明了。因此，必须系统研究 HEAs 中化学起伏的形成机制及其对固溶强化的多尺度调控作用，以增进基础认识并指导高性能合金设计。

#### 3.4. 小结

HEAs 中的固溶强化通过溶质原子、SRO、MRO 和原子尺度成分起伏诱发的晶格畸变，显著提高屈服强度 [243–245]。不过，这些强化机制高度依赖溶质原子的选择及其在晶格中的分布。选取原子尺寸差显著或电负性差别较大的溶质，可产生更大的晶格畸变，从而增加位错运动阻力、提高屈服强度 [243]。相反，过强的原子尺度起伏可能导致相不稳定或偏析，限制强度提升的潜力。此外，虽然 SRO 在提高位错阻力方面发挥关键作用，它也可能通过与运动位错相互作用影响后续应变硬化，但其效果取决于具体合金成分和相结构。这凸显深入理解 SRO 对优化 HEA 设计的必要性。未来研究应着重精确控制这些强化机制，在不损害应变硬化能力、塑性和稳定性等其他力学特性的前提下，最大限度发挥它们对屈服强度的有益作用。

---

### 4. 位错强化

位错强化可通过锻造、轧制、拉拔和挤压等多种塑性变形工艺实现。塑性变形期间，晶粒内部的位错密度显著增加，位错彼此相互作用并缠结。这些相互作用产生局域应力场，阻碍后续位错运动，从而提高塑性变形阻力及合金强度。除常规变形加工外，增材制造也可凭借其特有的热历史，直接引入高密度位错及胞状位错亚结构。目前，冷轧、低温轧制、剧烈塑性变形及增材制造，已广泛用于调节位错结构并改善 HEAs 的力学性能。

#### 4.1. 冷轧

冷轧作为常见的金属变形技术，已被广泛用于强化塑性较好的 FCC HEAs。其强化机制与传统合金大体相似。变形期间，位错沿特定滑移系运动，并与同一或相邻滑移面上相交的其他位错相互作用。结果，位错发生缠结或局域累积，后续位错必须绕过或克服这些障碍，使合金的流动应力增加 [246]。这凸显了位错强化在冷加工试样中的关键作用。考虑总体位错密度，即可对位错强化作初步评价 [61]。例如，Wang 等人 [247] 系统研究冷轧变形对 (Fe₅₀Mn₃₀Co₁₀Cr₁₀)₉₇C₂Mo₁ HEA 显微组织和力学性能的影响。结果显示，随着轧制压下率增加，位错密度先升后降：变形量 60% 时达到约 $29.3\times10^{14}\ \mathrm{m^{-2}}$ 的峰值，90% 时降至 $21.1\times10^{14}\ \mathrm{m^{-2}}$。在这些条件下，合金 YS 显著增至 1926 MPa，远高于均匀化态试样的 239 MPa，但塑性明显下降。

值得注意的是，低至中等压下率（20%–40%）的冷轧试样仍具有较好的强塑性平衡：20% 冷轧试样的 YS 为 800 MPa，是初始态的 3.3 倍，断裂 EL 仍有 30%；40% 冷轧试样的 YS 进一步增至 1300 MPa，EL 为 15%（图 20a）。在另一研究中，冷轧 Fe₁.₃CrNiCu₀.₇Si₀.₂ HEA 也显示优异力学性能，UTS 约 1100 MPa，塑性超过 10% [248]。CoCrFeNiMo₀.₁₅ HEA 经 30% 冷轧后，YS 从 489 MPa 增至 1301 MPa（图 20b）[249]。类似地，Fe₃₅Ni₃₅Cr₂₀Mn₁₀ HEA 经 95% 室温多道次轧制后，不仅位错密度大幅增加，还形成含变形孪晶及高密度剪切带的组织，UTS 达约 1116 MPa，约为均匀化态的 2.2 倍（图 20c–d）[250]。近期研究进一步表明，优化变形路径和温度可大幅扩展轧制的强化潜力。特别是，交叉低温轧制使 CoCrNi 合金达到超高拉伸强度，同时仍保有可测的塑性，说明控制路径的低温轧制比常规室温轧制更能增强缺陷储存和细化变形亚结构 [251]。此外，比较 DP Fe₂₀Co₂₀Ni₄₀Al₂₀ HEAs 的不同轧制途径发现，轧制方式本身可强烈影响最终的强塑性平衡。例如，温轧／冷轧循环轧制通过改变相间变形协调性，并促进更有效的位错钉扎及增殖，同时显著改善 UTS 和伸长率 [252]。

然而，与传统合金一样，这种强化策略通常牺牲塑性，过度冷加工可能使 HEAs 严重脆化。例如，由于其单一 FCC 固溶基体，铸态 CrMnFeCoNi Cantor HEA 的拉伸 YS 通常仅约 200 MPa，而塑性约为 60%；室温冷轧 90% 后，YS 急增至约 1150 MPa，塑性却降至 1% 以下 [253,254]。类似地，Al₀.₂₅CoCrFeNi HEA 经 90% 冷轧后，形成密集的位错胞，拉伸强度达到 1479 MPa，EL 却显著降至约 2.3% [255]。Al 和 C 增强的 CoCrFeNiMn 型 HEA 经 80% 轧制后，YS 显著增至约 1310 MPa，而均匀 EL 急降至 1.3%；相比之下，其初始铸态 YS 仅为 210 MPa，均匀 EL 却高达 74% [256]。CoCrFe／NiMn HEAs 中也报道了类似趋势：冷轧迅速提高 YS，但使塑性急剧下降 [257]。近期共晶体系中同样出现这一权衡。例如，AlCoCrFeNi₂.₁ 经 90% 冷轧后，原始共晶结构的大部分遭破坏，枝晶沿轧制方向伸长，硬度和拉伸强度大幅增加，但伸长率从铸态水平降至 10% 以下 [258]。这些结果共同说明，冷轧虽然能有效引入位错、孪晶、剪切带等强化缺陷，但若不仔细控制变形路径及后续组织调节，形成的结构异质性并不能自动保证足够塑性。

许多研究表明，对冷轧材料进行退火，可取得最佳的强塑性组合 [126,259–262]，相关内容将在 6.1 节详述。不过，除轧后退火恢复塑性外，近期工作表明，某些难熔 HEAs 甚至在中间热处理前就具有异常好的固有加工性。例如，近期报道的新型非等原子比 Zr₃₅Ti₃₅Nb₂₀V₅Al₅ 难熔 HEA 兼具低密度、高比强度和良好的室温塑性；重要的是，其晶粒可通过轧制和再结晶细化，而无需走常规高温均匀化路线，这说明可设计冷成形性改善的难熔合金 [263]。一项相关研究系统考察冷轧应变对等摩尔 MoNbTaTiZr 难熔复杂浓缩合金的影响，发现轧制期间发生晶粒碎化、变形孪生，并出现 FCC 型 Zr₂Ta Laves 相，但未观察到明显发展的轧制织构 [264]。此外，Zhang 等人基于非等原子比 NbTaTi 成分设计了一系列难熔 HEAs [265]。这些合金可在铸态下逐步冷轧到超过 90% 的厚度压下率，无需中间退火。其优异成形性归因于高密度位错、微带和变形孪晶的激活。更重要的是，这类难熔高温 HEAs 不仅在高温（>1000 °C）下具有高强度，还在液氮温度（-196 °C）保持可观塑性，跨越很宽的温度范围 [265]。这些观察提示，难熔 HEAs 对冷轧的组织响应可能比常规 FCC HEAs 更复杂，评价冷加工强化效应时应考虑合金特有的变形机制。

#### 4.2. 低温轧制

另一种轧制技术——低温轧制——也被广泛用于强化 HEAs。通常每道轧制前后，试样都要在液氮中浸泡一段时间 [26,254]。轧制时的低温抑制动态回复和再结晶，使位错累积密度更高，储存的畸变能更多。许多研究 [266–269] 已证明，FCC HEAs 在液氮温度下的加工硬化能力通常高于室温。这意味着，在相同变形量下，低温变形的 HEAs 可形成更高的位错密度和更严重的缺陷亚结构，因而通常比室温轧制试样强度更高、塑性更低。近期工作还表明，优化变形路径可大幅增强低温轧制的强化潜力。特别是，交叉低温轧制可使 CoCrNi 合金达到超高拉伸强度，并保有可测塑性，说明控制路径的低温轧制比常规轧制更能增强缺陷储存、细化变形亚结构 [251]。

不过，也有一些看似矛盾的发现 [5,47]。例如，一项研究发现，低温轧制试样的拉伸强度比冷轧试样高约 300 MPa，塑性却相近（图 21a）[47]。另一研究发现，深冷轧制可加快 CoCrFeNiMo0.2 HEA 后续退火的再结晶速度，使再结晶细晶的体积分数更高，加工硬化能力随之改善。因此，低温轧制压下率 35% 并经退火的试样，YS 为 539.3 MPa、伸长率为 46.8%；与室温轧制 35% 并经后续退火的试样相比，YS 接近，但伸长率提高约 30% [270]。近期研究还显示，低温轧制后短时退火可高效构建 Fe44Co36Cr10V10 HEA 的异质组织。该联合加工路径形成双峰晶粒结构及 FCC／BCC 双相异质组织，增强 TRIP 效应，获得优异的低温强塑性平衡 [271]。

低温轧制也可有效诱发 HEAs 中的孪生和相变，因而显著影响显微组织和力学性能。对不同温度轧制的比较表明，CoCrFeNiMn HEA 在 77 K 轧制后，UTS 可达约 1500 MPa，远高于 293 K 轧制所得值，也显著高于均匀化态 [266]。这主要归因于低温促进的变形孪生和马氏体相变。在此基础上，通过 77 K 多道次低温轧制，在 CoCrFeMnNi HEA 中成功获得平均晶粒尺寸约 100 nm 的超细晶结构。这一结构主要由相交孪晶和二次孪晶造成的晶粒细化形成，使室温 YS 达约 1.5 GPa，同时保持约 10% 的伸长率（图 21b）[272]。类似地，其他单相 FCC FeCrCoNi HEAs 经低温轧制后，在剪切带内形成高密度纳米孪晶束和纳米晶，使 UTS 增至约 1.8 GPa，伸长率仍约为 10% [273]。这些发现说明，低温轧制通过促进孪生与相变辅助的组织细化，是实现 HEAs 良好强塑性组合的有效途径。近期对 DP Fe20Co20Ni40Al20 HEAs 不同轧制方式的比较进一步表明，力学响应不仅取决于温度，还强烈依赖轧制路径和相间应变分配；特别是温轧／冷轧循环轧制，通过改变相间变形协调性、促进更有效的位错钉扎和增殖，显著提高强度与伸长率 [252]。

此外，HEAs 对低温轧制的组织响应并非简单的位错密度增加。在 CoCrFeNiNb₀.₁ HEA 中，低温轧制产生层片状层错、孪晶和位错，而室温轧制主要形成高密度位错主导的缺陷结构（图 21c–g）[267]。比较冷轧、低温轧制和非对称低温轧制发现，压下率从 20% 增至 80% 时，主导变形模式由位错滑移转向孪生；非对称应变路径还促进孪晶细化，并增强 Lomer–Cottrell 锁及 FCC／HCP 界面的形成 [274]。这些观察表明，变形温度、施加应变及应变路径共同控制孪晶和层错的密度及空间排列。后续退火能否保留这些缺陷也取决于工艺：适度热处理可重组储存的缺陷并促进受控再结晶，而更高温度或更长保温时间可能促进回复、层错消除、再结晶和相的逆向转变。总体而言，对于层错能足够低、塑性良好的 FCC 或亚稳 HEAs，低温轧制比室温轧制更可能获得较优的强塑性平衡，尤其当压下率和变形路径经过优化，既能激活孪生或相变，又不造成过度缺陷累积时。

#### 4.3. 剧烈塑性变形

与传统轧制不同，剧烈塑性变形（SPD）可产生纳米晶或超细晶结构，因而通常具有强得多的强化效果。目前，应用于 HEAs 最广泛的 SPD 方法主要包括高压扭转（HPT）[44,45,275–278] 和等通道转角挤压（ECAP）[279,280]。HPT 过程中，对圆盘试样施加极高的静水压力，有助于防止扭转时发生不利开裂，即使相对较脆的材料也能在环境温度下达到很大应变 [275]。早期研究便将 HPT 用于 HEAs；在足够大的应变下，合金逐渐趋于饱和的纳米结构，晶粒尺寸约为数十纳米 [44]。目前 HPT 主要用于 CoCrFeMnNi Cantor 合金等塑性较好的 FCC HEAs，且多在室温下实施 [44,45,275–278]。例如，铸态 FCC 基体 FeNiCoCu HEA 经 HPT 后，YS 由 567 MPa 增至约 1149 MPa，同时仍保有 16.7% 的总拉伸伸长率，归因于动态再结晶及相应的晶粒细化 [275]。但总体而言，HPT 试样的塑性强烈依赖扭转过程中的动态再结晶程度；由于缺陷密度极高，许多经 HPT 处理的合金与其他重度变形材料一样，拉伸塑性仍有限。

近期研究还表明，HPT 在 FCC HEAs 中的组织调控潜力可能比过去认识的更大。特别是，HPT 后短时退火可使 CoCrFeMnNi 和 CoCrNi 等 FCC HEAs 形成超细且完全再结晶的组织，接近 SPD 联合后续再结晶可实现的晶粒细化极限 [281]。同时，低温 HPT 也被用于单相 CoCrFeNiMn 合金；较低的变形温度进一步改变所储存缺陷的密度和类型，以及纳米压痕应变速率敏感性和蠕变相关的变形响应。这说明 HPT 的强化效应不仅与晶粒细化有关，也与扭转期间引入的特定缺陷构型密切相关 [282]。此外，HPT 最近扩展至双相 FeMnCoAlC HEAs；处理后的合金同时具有高硬度、极高强度和仍可测得的塑性，说明设计得当的多相 HEAs 也可显著受益于扭转 SPD [283]。这些近期发现提示，不能把 HPT 简单理解为晶粒细化技术，而应将其视为耦合纳米晶化、缺陷储存及后续再结晶控制的灵活途径。

在 SPD 技术中，ECAP 是较成熟的工艺，可在总体试样尺寸基本不变的情况下，以近似简单剪切模式施加很大塑性应变 [284]。因此，ECAP 能高效地将金属和合金细化至超细晶状态，并显著改善其力学性能 [284]。由于操作简便、试验成本低且能够大幅改善合金性能，ECAP 被视为制备块体超细晶材料最有效的方法之一，已广泛用于 HEAs [279,280,285–287]。例如，在 400 °C 进行四道次 ECAP，成功制备出块体超细晶 FeCoCrNiMn HEA，晶粒尺寸约 100 nm，拉伸强度约 1 GPa、伸长率约 35% [280]。此外，ECAP 诱导的位错、三维纳米孪晶及 Lomer–Cottrell 锁，在 CoCrNi 基合金中被证明可协同作用；后续退火还可引入 HCP 复合层片或退火孪晶，从而获得高强度与良好塑性的不同组合（图 22a–g）[286]。包含 ECAP、时效和后续冷变形的热机械处理，在 CuCrNiCoSi HEA 中也被证明能获得良好性能；析出、位错及晶界强化共同为最终 YS 作出贡献（图 22h）[287]。

更新的研究表明，HEAs 中 ECAP 相关研究的重点正从单纯细化晶粒，逐渐转向通过 ECAP 联合后续退火综合调节显微组织。特别是，近期一项 Fe35Ni35Cr20Mn10 HEA 研究明确采用 ECAP 后退火调控组织和力学性能，凸显 ECAP 仍是构建超细晶、退火响应型异质结构的有效平台 [288]。一项相关进展还表明，纳米孪晶辅助动态再结晶可使纳米晶 CrMnFeCoNi HEA 兼具高强度和高塑性 [289]，进一步支持如下观点：SPD 在 HEAs 中的强化效应不仅取决于变形后的初始纳米晶态，也取决于孪晶、再结晶晶粒及其他缺陷辅助结构单元的后续演化。因此，近期进展表明，HEAs 的 SPD 加工核心优势不仅在于获得极细组织，还在于提供一种高度非平衡的结构状态，可通过精心设计的变形后处理进一步利用。

#### 4.4. 增材制造

激光粉末床熔融（LPBF）等增材制造技术，无需塑性变形便可在 HEAs 中构建经位错强化的显微组织，为此提供了独特路径。LPBF 在逐层加工过程中经历高度局域化的熔化、快速凝固和反复热循环。相关的热收缩失配及陡峭的局域应力梯度，促进大量位错产生并重组，使打印态具有高位错密度。LPBF 制备的 HEAs 中常见的一项特征是亚微米胞状结构：位错密度较低的胞内被富位错的胞壁包围。胞状位错网络缩短运动位错的有效平均自由程，阻碍它们穿过相邻胞，因此对增材制造 HEAs 的高强度作出重要贡献 [290]。

对增材制造 FeCoNiAlTi HEA 的 TEM 和原位中子衍射研究，提供了胞状结构强化的直接定量证据 [291]。胞内和胞壁的位错密度分别约为 $8.6\times10^{14}$ 和 $63.6\times10^{14}\ \mathrm{m^{-2}}$。合金屈服强度约 790 MPa，估算胞状结构贡献总屈服强度的 64% 以上，相当于超过约 500 MPa 的有效强化贡献（图 23a）[291]。这一分析确定，在某些增材制造 HEAs 中，胞壁与胞内显著的位错密度差异使胞状网络成为主导强化单元。胞状结构的力学作用并不限于对初始屈服强度的贡献。拉伸变形期间，富位错胞壁持续阻挡滑移传递，而相对更易变形的胞内容纳塑性应变。由此产生的应变分配形成异质内部应力，并促使胞壁附近位错逐步累积。原位加载试验还表明，FeCoNiAlTi 合金中的胞状位错网络在较高塑性流动应力下仍保持结构稳定，并有助于抑制严重的局域应力集中 [291]。因此，胞状网络的强化效率不仅取决于平均位错密度，还取决于胞壁与胞内的位错密度差、网络的尺寸和连续性，以及它在持续塑性变形期间维持作用的能力。

LPBF 制备的 FeCoNiCrTi₀.₂ HEA 也有定量强化分解的报道 [293]。估算的位错强化贡献约 132.63 MPa，而相应的固溶、晶界及 Orowan 强化贡献分别约 192.96、401.39 和 72.62 MPa [293]。在这些机制的共同作用下，合金实现约 840.52 MPa 的屈服强度和约 1075.43 MPa 的抗拉强度。虽然该合金的位错强化并非最大的一项贡献，但其幅度证实 LPBF 期间产生的高位错密度，可提供可观且能独立量化的强化增量。结果还表明，增材制造 HEAs 的高强度一般来自多种强化机制的叠加和相互作用，并非仅由胞状位错强化带来。

增材制造生成的胞状构型，还可作为进一步设计位错网络的结构模板。Liu 等人对一种含广泛分布胞状结构的增材制造难熔 HEA，在名义弹性范围内施加循环载荷 [292]。循环变形促进原有胞状区域内形成更连续的位错网络，位错相互作用及缠结在胞壁附近产生大量钉扎位点（图 23c–f）。与打印态相比，循环变形使屈服强度从约 897 MPa 增至约 1136 MPa，同时仍保留约 50% 的压缩应变而不断裂（图 23b）[292]。这说明，通过调节内部位错网络的连通性、空间组织及钉扎效率，而非仅使平均位错密度最大化，可进一步增强增材制造诱导胞状结构的强化能力。

总体而言，增材制造使打印态可直接形成高密度位错和胞状位错网络。然而，它们是否有效，关键取决于胞状结构的物理来源和内部构型，包括胞壁与胞内的位错密度差、网络连续性、化学分配和抗位错穿越能力。

#### 4.5. 小结

位错强化通过位错的累积、相互作用与重组，有效改善 HEAs 的力学性能。冷轧主要通过增加位错密度及形成位错胞、缠结、胞壁等变形亚结构来提高屈服强度，但过度变形通常造成明显的塑性损失。低温轧制通过抑制动态回复，进一步增加位错储存，也可能促进层错与变形孪生，从而产生更强的强化响应，并借助增强的应变硬化提高抗拉强度。高压扭转和 ECAP 等 SPD 技术，可同时引入极高位错密度和超细晶／纳米晶结构；位错累积、晶粒细化及缺陷相互作用共同使屈服强度大幅提高。增材制造还可在打印态直接形成高密度位错及胞状位错网络，对 HEAs 的屈服强度作出可观贡献。总体而言，HEAs 中的位错强化强烈受加工路径、施加应变、温度，以及所得位错亚结构的构型和演化影响；这些因素共同决定初始屈服阻力与后续应变硬化行为。

---

### 5. 第二相强化

多晶材料中的第二相强化通常分为两类：析出强化和弥散强化。析出强化中，增强颗粒通常从基体析出；弥散强化中，颗粒直接加入基体。一般而言，原位形成析出物比直接加入颗粒更有优势，因为析出物与基体间通常存在取向关系，使结合强度较高。不过，通过弥散强化更容易控制颗粒的体积分数、尺寸及添加物种类。近年来，两种方法均已成功用于增强 HEAs [294]。

除常规固体析出物和弥散相外，离子注入可在 HEAs 中引入氦气泡或气体－空位复合体 [295–298]。严格来说，这些特征并非晶体析出物，但仍可视为一类特殊的第二相障碍，因为它们是空间分散、局域化学组成与结构均不同于周围基体的实体。注入气泡可有效阻碍位错滑移和晶界迁移，因而产生强化作用。因此，本文在较宽泛的第二相强化框架内讨论离子注入，同时应记住它与常规固体析出物的物理本质不同。

#### 5.1. 析出强化

析出强化通过添加合金元素，使合金基体内形成第二相颗粒，阻碍位错运动并增强强度 [299]。与多数传统合金不同，由于 HEAs 固有的扩散迟滞效应，析出物长大可能更慢。因此，HEAs 中常观察到纳米尺寸析出物，它们显著改善力学性能，尤其是硬度和强度 [85,300]。HEAs 的析出物种类多样，包括 σ、γ′、L1₂、L2₁、B2 等金属间化合物相 [12,301,302]，以及碳化物、硼化物和硅化物等陶瓷相 [303–306]。不过，从机制角度看，最重要的区别不仅是析出物的化学性质，还有它与基体的界面关系，因为相干性强烈影响可达到的强塑性平衡。因此，本节将代表性析出物分为三类讨论：脆性拓扑密排（TCP）／金属间化合物析出物（σ 相）、共格有序析出物（L1₂）以及有序 B2／L2₁ 析出物及其层级结构。

##### 5.1.1. 脆性 TCP／金属间化合物析出物的强化：σ 相

在 HEAs 报道的金属间化合物析出物中，σ 相是一种代表性的 TCP 相。由于它固有地硬而脆，且与基体的界面通常非共格或半共格，σ 相析出可产生显著强化并抑制晶粒长大，但往往以损失塑性为代价，尤其在析出物粗化或形成连续网络时。然而，σ 相的脆化效应并非绝对；通过调节析出物的形貌与分布，以及基体的变形协调能力，可以在显著强化的同时有效保留塑性。例如，Cho 等人研究 Co20Cr25Fe20Mn20Ni15 HEA 在再结晶处理期间富 Cr σ 相的析出 [307]，发现 σ 相优先在剪切带和晶界快速析出。σ 析出物的钉扎抑制了再结晶期间 FCC 晶粒的长大，形成约 1 μm 的细晶组织，并在室温和低温均获得良好的强塑性平衡 [307]。类似地，Yin 等人观察到 Fe35Ni35Cr20Mo5Al5 HEA 在 940 °C 退火 2 min 后析出 σ 相 [308]。所得超细晶组织由约 693 nm 的晶粒、高密度退火孪晶（最高达 45.6%）及纳米尺度 σ 析出物组成（图 24a–c）。该合金在 77 K 时具有良好的低温强塑性平衡：YS 约 1165 MPa，UTS 为 1412 MPa，平均 EL 超过 20%（图 24d）[308]。而且，虽然断裂应变约 20% 时出现大量裂纹，多数微裂纹仍被限制在 σ 相内部，未向 FCC 基体扩展（图 24e）[308]。

更新的研究进一步表明，当 σ 相析出被纳入异质结构，而非作为孤立的脆性强化相时，其脆化效应可部分缓解。在 DP (FeCoCrNi)90Al10 HEA 中，研究者有目的地将不连续 σ 相析出与再结晶／未再结晶异质性耦合，增强 HDI 硬化，并减少 σ 相周围局域应变不协调，从而得到 1412 MPa 的强度及 14.9% 的塑性 [309]。一项对电弧定向能量沉积 FeCoCrNiMnMo HEA 的相关研究表明，后热处理期间调控 σ 相析出，可显著提高 YS 和 UTS，同时仍保留约 58% 的伸长率，说明 σ 强化伴随的塑性损失强烈依赖析出拓扑与基体的应变容纳能力 [310]。

因此，HEAs 中对 σ 相强化的近期认识，已从简单避免转向受控利用。将 σ 析出物细化至纳米或亚微米尺度、打断连续 σ 网络，并使其嵌入能够产生强背应力及应变硬化的异质结构，似乎是部分减轻脆化的有效方式。不过，这一策略仍不能从根本上消除 σ 相的固有脆性。因此，当需要更优越的强塑性平衡时，共格有序析出物，尤其是 L1₂，仍更具吸引力。

##### 5.1.2. 共格有序析出物的强化：L1₂ 析出物

与 σ 等脆性非共格析出物相比，共格 L1₂ 析出物对 FCC 基 HEAs 特别有吸引力，因为它既能产生显著析出强化，又能与基体保持较好的变形协调性。从这个意义上说，由 σ 相强化转向 L1₂ 强化，反映 HEA 中更广泛的设计策略：从强但脆的析出物，转向更有利于强化与保留塑性兼得的共格有序析出物。已有数种 FCC 基体 HEAs 被观察到含 L1₂ 析出物，近年来受到越来越多关注。含 FCC 基体及高密度 L1₂ 析出物的 HEAs 通常称为高熵高温合金（HESAs）。与传统 Ni 基高温合金相比，据报道 HESAs 具有高热稳定性、较低密度、较低成本和正的晶格失配，是很有前景的下一代高温结构材料候选体系 [5]；更详细的讨论见文献 [5]。重要的是，与传统合金中的 Ni3Al、Ni3(Al,Ti) 等二元或三元 L1₂ 析出物不同，HESAs 中的共格 L1₂ 析出物常是多组元金属间化合物，使其强化行为更加丰富。

例如，通过机械合金化和放电等离子烧结制备的 Fe25Co25Ni25Al10Ti15 HEA，以 FCC 相为主，同时含少量 BCC 相 [301]。FCC 基体由极高密度的晶内纳米尺度 L1₂ 析出物强化，而这些析出物内部又嵌有更细小的次级纳米析出物（图 25a–c）。得益于这种层级析出强化，合金在室温达到约 1.86 GPa 的拉伸 YS 和约 2.52 GPa 的 UTS，断裂应变约 5.2%（图 25d）[301]。这一强度水平在所报道的析出强化、以 FCC 为主的 HEAs 中名列前茅 [301]。与这一以强度为主的实例相对，Yang 等人通过引入高密度的塑性多组元金属间纳米颗粒（MCINPs），开发出拉伸强度 1.5 GPa、塑性 50% 的 (FeNiCo)86Al7Ti7 HEA [20]。他们的分析表明，YS 的显著增加主要来自高密度 L1₂ 型 MCINPs 的析出硬化（图 26a、b、d）；高拉伸塑性则与显著位错活动及变形诱发微带带来的持续应变硬化有关（图 26c）[20]。不同于许多传统合金，该 HEA 呈现明显的多阶段加工硬化行为，有利于变形稳定并延缓应变局部化 [20]。类似的设计理念在低温下同样有效。向 Co36Ni46Mo11Al7 合金中引入高体积分数的共格 L1₂ 纳米析出物，在 4.2 K 获得超高强度和高塑性的优异组合：UTS 为 2.1 GPa，EL 为 48%（图 26f）[311]。组织表征表明，这种优异低温性能不仅源自析出强化，也来自促进形成 Hirth 锁（图 26e、g）；它有效抑制不连续塑性流动，因而在低温下协同优化强度与塑性 [311]。

近期研究进一步把共格 L1₂ 析出物的强化概念，从常规时效硬化扩展至更多样、更可控的析出途径。例如，在 Al0.5CoCrFeNi HEA 中，近期证明电脉冲处理仅需 1.8 s 即可触发共格 L1₂ 析出，说明无需传统的长时间时效，便能更迅速地引入类似 γ′ 的强化状态，也凸显控制析出动力学在 L1₂ 强化体系中日益重要 [312]。更重要的是，现在认为 L1₂ 析出物的作用已超出作为阻碍位错运动的共格障碍。在 Co29Cr19Fe19Ni24Al4Ti4 HEA 中，通过析出诱导的基体热力学调控，获得 760 MPa 的屈服强度、1195 MPa 的拉伸强度和 31% 的均匀伸长率，同时促进基体中形成层错网络和 Lomer–Cottrell 锁 [313]。这说明共格 L1₂ 析出物也能改变周围 FCC 基体的变形特征，从而改善应变硬化和塑性稳定性。近期研究还发现，有益的 L1₂ 强化不限于连续的晶内析出。在 DP 强化的 (CoCr0.5FeNi1.5)87.5Al7.5Ti5 HEA 中，L1₂ 不连续析出物使合金同时达到约 2 GPa 的超高强度和约 18% 的塑性 [314]。对冷轧退火 HEAs 的研究也表明，L1₂ 析出物的演化与再结晶及后续强化响应强烈耦合 [315]。这些发现说明，HEAs 中共格 L1₂ 析出物的强化效应不仅取决于共格性，也取决于析出动力学、析出模式，以及析出物演化与基体热机械历史的耦合。

综上，共格 L1₂ 析出是 FCC 基 HEAs 最成功的强化策略之一，因为它兼具高强化效率与相对有限的塑性损失。更重要的是，近期进展表明，HEAs 中 L1₂ 强化正从简单的析出物硬化概念，发展为包含快速析出、基体热力学调控，以及连续／不连续析出行为控制的更综合设计策略。这与 σ 相形成鲜明对照；σ 相强化往往伴随难以避免的脆性代价。

##### 5.1.3. 有序 B2／L2₁ 析出物与层级析出结构的强化

除 σ 和 L1₂ 析出物外，也可引入其他有序纳米尺度析出物——尤其是 B2 和 L2₁ 相——来强化 HEAs。与通常在 FCC 基体中形成的共格 L1₂ 析出物相比，B2／L2₁ 析出物的强化行为往往对其析出位置、相干性、可剪切性及层级排列更敏感。随合金成分和加工路径不同，这些相可能在晶界或晶内析出，其力学效应因此差异很大 [316,317]。所以，与较成熟的 FCC／L1₂ 路径不同，HEAs 中的 B2／L2₁ 析出强化更多受有序相特征、界面结构及局域变形协调性之间的耦合支配。

Qi 等人采用包含大变形量冷加工、完全再结晶和后续时效的精心设计的热机械工艺，在 (FeCoNiCr)89Ti6Al5（at%）HEA 中引入高密度细小 L2₁ 析出物（Ni2AlTi）[316]。L2₁ 析出物沿再结晶晶界均匀分布，使拉伸强度达到 1597 MPa、EL 达到 25.3%，优于许多仅靠 L1₂ 析出物强化的 FCC HEAs [316]。虽然这些析出物与基体并非完全共格，其细化分布及晶界钉扎作用仍显著改善了力学性能。近期，Sohn 等人 [318] 向 FCC CoNiV 熵合金引入 Al，促进形成有序 BCC L2₁ 型 Heusler 相。他们提出剪切带辅助析出机制：微剪切带成为晶内析出物优先形核的位置。由此，晶粒内形成均匀分布的细小纳米析出物，与基体保持半共格界面关系，使合金取得强度为 1587 MPa 的优异强塑性平衡 [318]。这两项研究共同表明，在 FCC 基 HEAs 中，L2₁／B2 型强化的有效性不仅取决于析出物类型，还取决于析出路径及界面条件是否使有序颗粒保持细小、分布良好，并在力学上与周围基体协调。

另一个密切相关的实例来自成分复杂钢（CCS），而非严格意义上的 HEA；但其多组元性质及类似的析出物介导变形机制仍有借鉴意义。Wang 等人 [319] 报道了 B2 纳米析出物在低温拉伸变形期间被位错剪切的行为。通过使 B2 颗粒周围的局域变形模式从 Orowan 环绕和位错塞积，转变为直接剪切颗粒，原本脆性、非共格且不可剪切的 B2 金属间化合物相获得更好的变形协调性（图 27a–j）[319]。虽然该合金体系未被正式划为 HEA，这项研究仍对理解有序析出物的可剪切性如何强烈影响成分复杂合金的强塑性权衡提供了重要认识。从这个意义上说，B2／L2₁ 强化 HEAs 的关键，不仅在于如何引入更多有序析出物，更在于如何让这些析出物参与强化而不成为主要裂纹萌生位置。

B2 相也可在 BCC 基 HEA 基体中容易地析出 [321]，类似于 L1₂ 在 FCC 基 HEAs 中的析出，并可显著提高强度。不过，与 FCC／L1₂ 体系不同，BCC／B2 双相 HEAs 虽常有极高的压缩强度和一定压缩塑性，在室温拉伸下仍易脆断 [322,323]。这种脆性通常与 B2 相的高度有序及 BCC 基体中较高 Al 含量有关。因此，BCC／B2 体系的设计挑战不只是引入更多有序析出物，还须优化其共格性和变形协调性。Jin 等人开发出具有共格 BCC／B2 组织的 ZrNbTaAlTi HEA [324]。该合金在很宽温度范围内保持优异强度：室温、600 °C、800 °C 和 1000 °C 的 YS 分别为 1193、1060、460 和 106 MPa [324]。这种优异性能归因于共格 BCC／B2 界面利于位错持续传递，以及高密度纳米析出物作为均匀分布的位错障碍。此外，BCC／B2 组织具有良好的热稳定性和较低的析出物粗化速率，使高温下仍可维持良好力学性能 [324]。这些结果强调，对含 B2 的 HEAs 而言，界面共格性不是次要细节，而是决定高强度能否转化为可用拉伸或高温性能的核心变量。

近期研究进一步表明，可在多个构成相中同时设计有序析出物强化，而不限于单一基体相。在 Ti、Ta 微合金化的 FCC／B2 DP HEAs 中，FCC 与 B2 相的析出强化同时增强：FCC 相中具有更高反相畴界（APB）阻力的 L1₂ 析出物比例增加，而 B2 相中形成间距更小的细小 FCC 结构析出物，带来更强的 Orowan 型强化及两相间更显著的 HDI 硬化 [325]。重要的是，据报道 B2 相内 FCC 结构析出物中持续的层错滑移及相变可抑制晶内开裂、减轻 B2 中裂纹扩展，这意味着有序相在得到强化的同时也能降低对损伤的敏感性 [325]。另一项研究也明确以在 650 °C“增塑”析出强化 FCC／B2 DP HEA 中的 B2 为目标：调控 B2 相内无序 FCC 和有序 L1₂ 析出物，通过释放相界应力集中，使宽温度范围内的塑性提高约 2–5 倍 [326]。这些结果说明，含 B2 HEAs 长期存在的强塑性矛盾并非不可改变；若恰当设计有序相的局域变形协调性，可缓解这一矛盾。

层级析出结构提供了另一强化途径。近期研究发现，对 Fe30Cr15V15Ni20Al20 共晶 HEA 进行固溶处理，可在 BCC 基体内析出约 25 nm 的 B2（NiAl）纳米颗粒，随后在 B2 相内部形成约 23 nm 的更细小 L2₁（Fe2CrV）析出物，由此构建双相迷宫状共晶结构 [320]。这一层级组织产生两阶段强化响应：低应变阶段，B2 纳米颗粒触发层错并提供初始强化；高应变阶段，Lomer–Cottrell 锁和共格界面失配位错带来持续硬化。最终，合金达到 3050 MPa 的极限压缩强度及 28% 的压缩应变（图 27k），压缩性能优于许多先前报道的 HEAs [320]。更新的工作认为，这种层级设计可从相内析出扩展至界面工程。在 FCC／B2 DP HEAs 中，长期时效形成的 FCC／L1₂ 壳层／B2 层级界面结构，被证明能稳定高温力学性能；这说明界面 L1₂ 壳层可在长期热暴露中同时降低界面能、增加强化并改善变形协调性 [327]。同时，对 Al0.3CoCrFeMnNi HEA 的近期分析显示，晶内 B2 纳米颗粒不仅贡献常规的各向同性强化，也显著贡献运动硬化和背应力发展 [328]。这些发现进一步强调，HEAs 中 B2／L2₁ 型析出物的作用不能归结为简单障碍效应，而须连同界面构型与异质硬化分配一并理解。

尽管许多研究证实析出强化效率很高，由于 HEAs 成分复杂，准确预测所设计合金中潜在析出物（例如类型和体积分数）仍是一大挑战。因此，仍需进一步研究以改善 HEAs 的相预测能力；这对开发性能优异的时效硬化 HEAs 至关重要。

#### 5.2. 弥散强化

弥散强化是向合金中添加细小、分散的硬质颗粒，以阻碍位错运动、增强合金强度。与析出强化相比，弥散强化更容易实现，因为增强颗粒的体积分数、形状和尺寸更易控制。因此，弥散强化已被广泛用于传统合金，以制备金属基复合材料。目前，以 Fe 基、Al 基、Ti 基等金属合金为基体 [329–331]、由陶瓷增强的复合材料已得到广泛研究和工业应用。然而，关于颗粒增强 HEA 基复合材料的研究仍有限。

HEAs 中使用的弥散颗粒主要包括金属间化合物、金属碳化物及金属氧化物。通常，第二相弥散颗粒在基体中越稳定，所得材料的高温强度越高。由于金属间化合物在高温下会分解、金属碳化物会与 O 反应，而金属氧化物具有良好稳定性，因此后者可通过氧化物弥散强化（ODS）提高 HEAs 的综合力学性能 [332]。Prasad 等人采用机械合金化及冷压烧结，制备含 2 wt% Al2O3 的 FeNiCoCrAlMn 基 ODS HEA。与 HEA 基体相比，添加 2 wt% Al2O3 使材料硬度翻倍 [333]。Jia 等人通过机械合金化及放电等离子烧结，制备纳米尺寸 Y2O3 颗粒增强的 Fe、Cr、Co、Ni HEAs。与无氧化物的单相 FCC 合金基体相比，Y2O3 增强的 ODS-FeCrCoNi HEAs 晶粒更细，YS 由 654 MPa 增至 1754 MPa，断裂强度达 2325 MPa，但塑性显著下降 [334]。Liu 等人结合机械合金化和热挤压，在 FeCrNi 中制备一种新型无 Co ODS 熵合金 [335]。该合金具有单相 FCC 基体，Y2Ti2O7、Y2TiO5 和 Y2O3 氧化物纳米颗粒高度弥散且均匀分布（图 28a–f）。与未加氧化物的 FeCrNi MEA 相比，ODS FeCrNi MEA 的 YS 和 UTS 分别增至 1120 MPa 和 1274 MPa，同时保持良好塑性（EL 为 12.1%）（图 28g）。在同一背景下，更新的工作表明，当氧化物尺寸与含量得到适当优化时，ODS 仍可取得良好的强度与变形能力平衡。例如，用 3 vol% Y2O3 强化的富 Ni ODS HEA 达到 1517 MPa 的压缩屈服强度和 27% 的压缩应变；过量加入氧化物则导致颗粒团聚、致密度下降 [336]。更近期还向轻质 Ti55Zr10V15Nb10Al10 难熔 HEA 引入半共格 Y2O3 纳米颗粒，使屈服强度约 1370 MPa、拉伸塑性约 15%，说明当颗粒／基体相容性得到改善时，ODS 对轻质难熔 HEAs 也有效 [337]。

近期，Ahn 等人用粉末冶金方法将 HfO2 纳米颗粒引入 CoCrFeMnNi HEAs 的 FCC 结构 [338]。结果显示，随着 HfO2 含量增加，合金显微硬度从 $270\pm10$ HV 显著升至 $520\pm10$ HV，压缩 YS 也从 370 MPa 显著增至 1500 MPa（图 28h）。这一显著强化主要归因于 HfO2 纳米颗粒的弥散强化及晶界强化的贡献。近期关于纳米 Al2O3 颗粒增强 FeCoNiCrMn HEA 基复合材料的工作进一步表明，弥散强化不一定立即伴随变形能力损失。该研究中，添加 2 wt% Al2O3，使压缩强度由 998 MPa 增至 1656 MPa、屈服强度由 125 MPa 增至 423 MPa、压缩应变由 53.7% 增至 55.2%；可见，合适的颗粒分数可同时提高强度，并在压缩下保持塑性 [339]。Mileiko 等人没有添加增强颗粒，而是以共晶氧化物纤维（Al2O3–Al5Y3O12 和 Al2O3–Al5Y3O12–ZrO2）增强 FeCoNiCrW HEA，并在 20–1300 °C 测试弯曲强度 [340]。氧化物纤维与 HEA 基体间良好的润湿性表明界面结合强。结果显示，该 HEA 复合材料的弯曲强度直到 1200 °C 才下降，说明高温承载能力强。关于高熵复合材料的更多细节，可参见近期综述 [341]。

以往研究表明，添加合金元素或强化相可显著改善合金力学性能。然而，关于在同一合金体系内同时引入合金元素与强化相的报道几乎没有。近期，Wu 等人向 FeCrNiCu HEAs 引入合金元素 V 和原位 TiC 颗粒 [342]。V 的加入使铁－铬－镍－铜合金基体由 FCC 转变为 FCC＋BCC 双相结构。铸态 10 vol% TiC／FeCrNiCuV0.1 HEA 基复合材料具有优异力学性能，YS 和 UTS 分别达 653.5 MPa 与 1006.5 MPa。强度提高来自固溶强化、位错强化、承载作用、Orowan 绕过机制及晶粒细化的共同作用；其中位错强化占总强度增量的 75.3%，为主导因素 [342]。类似地，近期研究表明，当颗粒增强与组织设计相结合，弥散颗粒的强化效应可进一步优化。在 ODS-AlCrFeNi 高熵复合材料中，研究者以 BCC ODS 基体中的 FCC 结构增强区域为基础构建异质结构，显著改善强塑性协同。这说明弥散强化是否有效，不仅取决于颗粒种类，也取决于周围基体构型能否容纳弥散颗粒造成的局域应力异质性 [343]。此外，在原位 Al2O3p／Al0.25CoCrFeNi HEA 基复合材料中，适当控制颗粒含量也可同时提高拉伸强度与伸长率；具体而言，0.8 vol% Al2O3 复合材料的 YS 为 387 MPa、UTS 为 648 MPa、EL 为 56.8%，归因于颗粒强化诱发二次孪生并增加孪晶密度 [344]。这些近期结果表明，对于 HEA 基复合材料，弥散颗粒的作用越来越需要结合异质结构设计和变形模式调控来理解，而不能只看作简单的障碍作用。

不过必须注意，弥散强化常使合金显著变脆，因为基体与颗粒间没有取向关系；位错无法切过这些非共格颗粒。此外，与共格或半共格析出物相比，所引入颗粒与基体之间的界面能更高。因此，变形时局域应力集中使微裂纹更容易在颗粒／基体界面形核。

#### 5.3. 离子注入

定制纳米尺度缺陷结构、优化变形行为，对 HEAs 的设计和力学性能调节至关重要。离子注入提供一种可控方式，将杂质原子、自间隙原子、空位等点缺陷引入合金；这些缺陷均可作为位错运动的额外障碍，从而改变力学性能。在各种可注入物种中，氦格外特殊，因为它在金属基体中的溶解度极低。注入的 He 原子容易在固体内部聚集为充氦纳米气泡（HNBs）[345]。此外，氦原子容易被位错、晶界和析出物等预存缺陷捕获 [346]。因此，HNBs 的形成与长大可进一步调节合金的局域缺陷分布。

近年来，研究者对 HEAs 中的氦离子注入投入大量工作，取得若干重要发现 [295–298]。特别是，Lin 等人可控地在等原子比 FeNiCoCr HEA 中引入内部压力约 2.5–4.7 GPa 的氦纳米气泡，诱发异常的层错介导变形模式 [295]。他们发现，高压 HNBs 不仅作为位错运动障碍而提高强度，还通过促进交错层错多点形核与相互作用，增强应变硬化能力、容纳大量塑性变形（图 29a–b）[295]。原子尺度模拟还发现，高氦压降低气泡表面部分位错形核的能垒，增加位错产生速率，为有助于保持塑性的层错位错提供持续来源 [295]。这些发现说明，HNBs 不只是被动的硬化障碍，也可能在变形中主动改变平面缺陷的演化。近期研究的注意力开始从氦注入的即时强化效果，延伸至含 He 缺陷构型后续的热稳定性与组织演化。例如，近期对注 He 的 HEA 多层材料研究，进一步考察了注入结构在升高温度后的组织演化，凸显氦相关缺陷的注入后热响应也是离子注入辅助组织设计的重要部分 [347]。

除直接的力学作用外，HNBs 还可扰动局域扩散和元素分配，从而影响多组元合金中的辐照诱发偏析（RIS）行为。Lin 等人借助原子探针层析，进一步研究 FeNiCoCr HEA 氦纳米气泡附近的 RIS [296]。结果表明，Co 偏析最明显，Ni 偏析相对较弱，而 Fe 与 Cr 的贫化程度几乎相同（图 29c–e）。结合第一性原理计算，研究还揭示 He 与 Co 原子之间存在排斥相互作用，可能降低空位介导的交换频率。因此，氦可能通过空位机制阻碍 Co 扩散，并增强含 Co 多组元合金中 RIS 的化学异质性 [296]。这些观察说明，He 注入在 HEAs 中的效应不限于位错阻挡或气泡硬化，还延伸至局域化学重分布；当注入与热暴露或辐照辅助缺陷演化相结合时，这种效应可能愈发重要。

除 He 注入外，其他注入物种也能在 HEAs 中引发显著的组织和力学变化。例如，Jenczyk 等人结合高剂量 N 离子注入与纳米压痕，研究以 σ 相为主的 AlCoCrFeNiTi0.2 合金的相稳定性 [348]。结果不仅揭示 σ 相转变为 BCC 相，还表明两相均明显硬化。N 离子注入试样的 XRD 分析检测到一种无法归属于任何已知简单氮化物的晶体结构，提示可能形成具有潜在优异性能的新型高熵或中熵陶瓷相 [348]。此外，离子辐照表面的塑性和耐磨性改善，凸显离子注入在机械工程及摩擦学应用中的潜力 [348]。更近期，以 N 为基础的离子处理已从常规直接注入，进一步发展为更精确可控的表面强化策略。例如，近期证明，对 CoCrFeMnNi HEA 进行低温等离子体氮化，可在不改变晶粒尺寸的前提下，仅在近表面形成约 291.9 nm 的纳米尺度氮化物层；重要的是，这一处理使强度与均匀伸长率同时提高，UTS 和均匀伸长率分别增加约 74.6 MPa 与 7.9% [349]。这一结果说明，当氮化物层足够薄且几何形态受到良好控制时，离子辅助 N 处理不一定以拉伸塑性为代价来强化 HEAs。

除直接离子注入外，人们也探索了等离子体氮化等相关离子辅助表面处理，以改变 HEAs 近表面组织和性能。后续研究中，同一团队考察等离子体氮化后的 AlCoCrFeNiTi0.2 合金，发现表面形成组织高度复杂的涂层 [350]。最外层为富含 Ti 基高熵氮化物、位错密度较高的纳米晶层，其硬度高于未处理合金，摩擦系数更低。其下方是多孔的 (Ti,Cr)N 区域，更深处则是 AlN、(Ti,Cr)N 和 NaCl 型 (AlCrCoFeNiTi0.2)N 混合物组成的层。在截面底部，仅余少量含 N－空位的 AlCoCrFeNi 基体 [350]。虽然等离子体氮化增加涂层孔隙率、在一定程度上局域降低力学完整性，硬度仍达到约 9 GPa，明显高于原始合金约 7 GPa 的最高硬度。更重要的是，处理有效抑制塑性变形时的脆性断裂，显著改善耐磨性，使摩擦系数降至未处理合金的近十分之一 [350]。这些结果表明，离子辅助 N 处理通过化合物层形成、缺陷累积与组织细化共同改善表面性能，而非仅凭单一硬化机制。近期研究进一步支持这一图像：对等离子体氮化 AlCoCrFeNiTi0.2 HEA 的详细分析发现，发生复杂的 BCC→FCC 相变、σ 相消失，并形成六方 AlN 和 NaCl 型高熵氮化物；同时局域区域硬度显著增加、摩擦系数大幅下降 [350]。这些研究说明，HEAs 中的等离子体辅助 N 处理，正从简单的表面硬化途径，发展为可控构筑含氮化物梯度表面结构、改善摩擦学性能的路径。

近期，直接 N 离子注入也扩展至更复杂的 HEA 基非晶或近非晶体系。在八元难熔 HfMoNbTaTiVWZr 高熵薄膜金属玻璃中，N 离子注入诱导二元氮化物形成、元素重分布和局域结构重排，同时在很大程度上保留非晶状态。最佳注入剂量下，硬度增至 20 GPa，摩擦系数下降，耐磨性提高 [351]。虽然这一体系不同于块体晶态 HEAs，它仍支持一个更广泛的结论：多组元合金中的离子注入可同时调节局域相组成、残余应力状态和摩擦学响应，意义超出常规晶态 HEA 表面强化。关于 HEAs 离子注入的更多讨论见文献 [352]。

总体而言，与传统时效处理相比，离子注入提供高度非平衡、空间上受限的强化途径。通过控制注入物种、剂量和能量，无需使块体合金长期热暴露，便可在选定近表面区域引入点缺陷、缺陷团簇、纳米气泡或含化合物层。这一特征对表面硬化、耐磨及辐照相关应用尤其有吸引力。不过，HEAs 中的离子注入研究仍处早期，特别是 HNBs 的形成、长大及力学作用方面。目前，直接定量测量 HNBs 内部状态和压力的方法仍非常有限 [353]。另外，仍须厘清 HNBs 在何种条件下改变变形机制、如何影响强化与脆化的平衡，以及它们对层错、位错形核和 RIS 的效应是否广泛适用于不同 HEA 体系。近期基于 N 的注入和等离子体辅助表面氮化研究还提示，除气泡硬化外，离子驱动的 HEA 表面改性可用于构建纳米尺度或梯度化合物层，提高硬度和耐磨性，有时甚至保留拉伸变形能力 [349–351]。解决这些问题，对更可靠地理解 HEAs 中离子注入辅助的组织设计至关重要。

#### 5.4. 小结

综上，通过在基体内引入纳米尺度共格或半共格第二相颗粒，析出强化可提高 HEAs 的屈服强度，同时保留一定塑性；这一优势在具有扩散迟滞特征的 HEA 体系中特别显著 [354–356]。颗粒与运动位错的相互作用还可能影响位错储存与应变硬化，从而为抗拉强度作出贡献。但这一机制对热处理参数及成分设计非常敏感，难以精确控制 [355,356]。相比之下，弥散强化通过加入外部硬质颗粒，显著改善屈服强度和高温性能，在开发金属基复合材料方面有很大潜力 [336]。然而，弥散颗粒引入的非共格界面常造成应力集中，降低塑性。因此，界面设计应在有效载荷传递与局域应变容纳之间求得平衡，而不是仅使界面强度或颗粒含量最大化。将分散良好的颗粒与足够可变形或异质的基体结合，是降低界面应力集中并保持应变硬化能力的有前景路径。离子注入强化引入氦纳米气泡等纳米尺度缺陷结构，它们是有效的位错障碍，为在微观尺度协同提高强度和塑性提供了有前景的途径 [357]。不过，这一方法仍处早期，机制阐释和直接表征技术方面仍有挑战。因此，将第二相强化策略用于 HEAs 时，必须综合考虑合金体系特征、加工可控性和服役条件。精心设计并精确控制第二相颗粒的类型、尺寸和分布，对最佳力学性能改善至关重要。

---

### 6. 晶界强化

晶粒细化长期以来被认为是同时改善金属材料强度和塑性的最有效策略之一。在传统合金中，晶粒尺寸与 YS 的关系由经典 Hall–Petch 方程很好地描述：晶界有效阻挡位错运动，造成位错塞积，提高产生塑性变形所需的应力。这一理论既指导了传统合金热机械加工、快速凝固等细化技术的发展，也为探索新型合金体系的强化与增韧提供基本框架。因此，当 HEAs 作为一类新金属材料出现时，晶粒尺寸对其力学性能的影响自然成为研究重点。许多研究证明，晶粒尺寸显著影响 HEAs 的力学表现 [75,358–361]。当前 HEAs 的晶粒细化策略主要包括热机械加工（例如冷轧后退火）[362]，以及快速凝固技术（例如激光增材制造）[6,122,194,358,361,363–370]。

#### 6.1. 再结晶

热机械加工是一种将轧制、压缩或 SPD 等塑性变形方法，与加热、变形过程中的冷却或变形后退火等热处理结合的冶金策略。目前，HEAs 最常见的热机械途径是冷轧后退火 [255,257,300,302,371,372]。这一工艺可有效地将变形诱导的非平衡组织重构为再结晶、部分再结晶或异质晶粒结构，从而显著改善强塑性平衡。例如，Cantor 合金经均匀化、冷轧及再结晶退火后，可形成晶粒尺寸为 4.4–150 μm 的单相组织（图 30a–c）；相应 YS 随晶粒尺寸减小而明显增加，同时在宽温度范围内保持良好拉伸塑性（图 30d–e）[126]。类似地，Co36Fe36Cr18Ni10 在 700 °C 退火后，形成再结晶晶粒及由退火孪晶、位错和层错构成的复杂亚结构，以相对较低的退火成本同时改善强度与塑性（图 30f）[371]。Al0.1CoCrFeNi HEA 冷轧后进行中温退火，可获得含再结晶与未再结晶晶粒的异质组织，显著改善强塑性权衡 [372]。近期研究还表明，FCC HEAs 的再结晶可被更精细地利用，而不限于单纯细化晶粒。特别地，近期发现，高密度亚稳退火孪晶界是超细晶 HEAs 异常强烈应变硬化的重要来源。这说明不应仅把退火孪晶看作再结晶副产物，还应把它视作晶粒细化后能维持应变硬化的功能性组织单元 [36]。类似地，近期通过冷轧后退火，调控轻质复杂浓缩合金的共格 L1₂ 纳米析出物及再结晶动力学，形成细晶异质双峰结构，大幅改善强塑性协同 [373]。最近还证明，盐浴闪速退火可在保持单一 FCC 相的同时，形成由再结晶粗晶、再结晶细晶及残余变形晶粒构成的异质晶粒结构，提供快速获得高 YS 与可观均匀伸长率的路径 [374]。这些结果表明，HEAs 中再结晶应被理解为更广义的组织设计工具，涉及晶粒细化、退火孪晶、残余变形亚结构，以及有时由纳米析出物调控的晶界迁移之间的耦合效应。

上述研究证明热机械加工在单相 HEAs 中有效，但其适用范围远不止此，也包括 DP EHEAs；在后者中，再结晶和相形貌调节同样对优化力学性能起决定作用。例如，AlCoCrFeNi2.1 EHEA 最初具有有序 L1₂ 与 B2 相交替的层片结构 [375,376]，经大变形量冷轧后退火，可转变为含纳米尺寸等轴 FCC 和 B2 晶粒的超细晶结构，获得良好强塑性组合 [362]。在另一共晶体系 CoCrFeNi2(V6B3Si) 中，铸态粗大 FCC 晶粒及锯齿状硬质 M3B2 相，导致严重应力集中、大量微裂纹形核及极差的拉伸塑性（图 31a）[377]。随后进行球化退火、冷轧和再结晶退火，可显著细化 FCC 相，并使硬质相有害的形貌钝化，从而同时提高强度和伸长率（图 31b–c）[378]。更新的工作进一步表明，EHEAs 的再结晶可能以相选择性的方式进行。特别是，近期对某共晶 HEA 中相选择性再结晶的温度依赖性进行了系统研究，发现不同构成相的再结晶响应并不相同，所得力学性能对退火温度和先前轧制历史高度敏感 [379]。这一发现很重要：在多相 HEAs 中，再结晶不是均匀的晶粒细化过程，还可能成为重分配应变、调节相连通性并优化软硬组元间变形协调性的选择性工具。

上述研究还表明，近期 HEA／MEA 合金设计越来越转向将再结晶与其他强化机制耦合，而非把它视作孤立的晶粒尺寸控制步骤。尽管如此，固溶强化仍是决定再结晶 FCC HEAs 中 YS 晶粒尺寸依赖性的关键 [158,380,381]。单相 VCoNi FCC 合金是代表性实例：其固有的显著晶格畸变产生高摩擦应力，增强强度对晶粒尺寸的敏感性，使 YS 接近 1 GPa [158]。基于此，通过剧烈变形和短时退火获得的超细晶 VCoNi 合金，被证明具有极高 YS，同时仍保有可观塑性 [382]。近期研究进一步发现，由于不同尺寸晶粒之间的动态应变分配，以及变形期间孪晶晶粒向超细晶的转变，VCoNi 的异质晶粒结构即使在超高 YS 水平下也可提供额外应变硬化和高塑性 [383]。同时，一项针对 FCC HEAs 先经 SPD 再结晶的近期研究表明，CoCrFeMnNi 和 CoCrNi 可通过形成完全再结晶的超细晶组织，接近晶粒细化的极限，凸显 FCC HEAs 在非平衡变形后形成稳定超细再结晶组织的强烈倾向 [281]。总之，这些进展表明，HEAs 中再结晶的角色已从传统软化处理，发展为核心的组织设计策略，能够将晶界强化与孪晶辅助硬化、异质变形、析出物调控的晶界迁移及增强的加工硬化能力相结合。

#### 6.2. 快速凝固

近年来，人们采用铸造 [75,76,78,79,232,376,384]、电弧熔炼 [46,77,79,88,385,386]、热喷涂 [387]、机械合金化 [388,389]、激光熔覆 [8,370,390–392] 和增材制造（AM）[6,122,194,358,361,363–370,393] 等多种技术制备 HEAs。在这些方法中，激光、电子束和等离子束等高能 AM 工艺通常具有极高冷却速率。就晶界强化而言，快速凝固最重要的后果不只是一般意义上的细化组织，而是通过晶粒细化大幅增加晶界密度、促进柱状晶向等轴晶转变（CET），并形成密集的熔池边界或胞状边界网络。因此，与传统铸造试样相比，AM 加工 HEAs 中的 Hall–Petch 强化贡献可显著增加。早期对选区电子束熔化（SEBM）AlCoCrFeNi 合金的研究已提供这种效应的证据：快速凝固组织具有细化的 BCC／B2 基体，以及比对应铸态合金更高比例的塑性 FCC 析出相，从而改善压缩强度和塑性（图 32a–b）[361,368]。

近期对 LPBF 制备的 AlCoCrFeNi2.1 共晶 HEA 的研究，直接阐明这一点。为该合金建立的凝固图显示，快速凝固强烈控制熔池中的 CET 行为；随扫描速度增加，由柱状生长转为等轴生长的现象更明显，因为温度梯度以及温度梯度与凝固速度之比均降低 [394]。这与晶界强化高度相关，因为粗大柱状晶转变为细小等轴晶，直接增加可阻碍位错运动的晶界密度。更重要的是，近期一项激光加工 AlCoCrFeNi 合金研究表明，混合粉末制备可实现完全 CET，所得晶粒尺寸比对照条件小一个数量级以上。等轴晶区域的边界网络以大角度晶界为主，而柱状晶区域的小角度晶界比例高得多 [395]。因此，快速凝固不只是细化晶粒，还可改变边界网络本身的性质；预期这将进一步增强晶界贡献，同时减少力学各向异性以及沿细长晶粒扩展裂纹的趋势。

除直接细化晶粒外，快速凝固还可构建富含边界的异质结构，促进强化。例如，近期通过改变扫描方式，以 LPBF 制备异质结构 AlCoCrFeNi2.1 合金，形成物相分布和晶粒尺寸不同的软、硬层状区域 [396]。在这一体系中，强化效应不仅来自平均晶粒尺寸减小，也来自变形响应不同区域之间引入的密集异质界面。这些界面与细化晶粒共同增加位错运动阻力，并贡献背应力硬化，使强度和塑性同时提高。类似地，近期有研究提出在增材制造 CoCrFeNiWₓ 合金中设计熔池边界，作为强化合金并保持塑性的有效途径 [397]。这一发现对晶界强化尤具意义，因为它说明不能仅把 AM 材料中快速凝固诱导的边界视为加工痕迹，还应将其视为可有目的地设计、以优化力学性能的结构单元。

除 FCC 和共晶模型体系外，相同原理也适用于难熔多主元合金。近期研究发现，在 LPBF 制备的非等原子比 TiNbMoTaW 难熔合金中，快速凝固可抑制微观偏析、减弱过强织构的发展，从而有助于建立更均匀、力学上更可靠的细晶结构 [398]。另一项增材制造难熔多主元合金研究中，加入陶瓷粉末及相关的原位纳米析出，有效抑制柱状晶长大，改善力学各向同性并提高高温强度 [399]。虽然这些研究涉及晶粒细化之外的其他因素，它们仍支持更广义的结论：快速凝固不仅通过细化晶粒强化 HEAs，还可重塑晶界和界面网络的空间分布、形貌和性质。

总之，近期进展表明，本章应从晶界工程角度理解快速凝固的根本作用。具体而言，极高冷却速率可通过晶粒细化增加晶界密度，通过 CET 促进形成大角度等轴晶界，并产生熔池边界及胞状界面等以边界为主的异质结构。这些结构特征为晶界强化奠定坚实基础；若控制得当，还可减轻各向异性并保持塑性。因此，快速凝固是增强 HEAs 晶界强化的有效途径，尤其适合与能够在熔池尺度调控凝固条件的增材制造策略结合。

#### 6.3. 异质形核

凝固、相变和再结晶期间，异质形核是晶粒细化的主要机制。与在母相无缺陷区域发生的均质形核相比，异质形核更容易在晶界、位错、第二相颗粒或析出物界面等高能缺陷处发生 [400–402]。这些异质界面的存在显著降低临界形核势垒，使新晶粒更容易在这些位置形成，从而提高形核速率、抑制后续晶粒长大。在 HEAs 中，复杂的化学环境、显著晶格畸变及可能存在的第二相或弥散析出物，为异质形核提供丰富的潜在位置。因此，从晶界强化的角度，HEAs 中异质形核的本质作用是增加晶粒形核密度、促进细小等轴晶形成，最终增强晶界对合金强度的贡献。

近年来，这一概念在涉及快速凝固的增材制造途径中得到广泛利用。部分研究在 HEAs 的选区激光熔化或激光金属沉积期间使用 TiN [403,404]、WC [405] 或 Cr₃C₂ [406] 等硬质颗粒，以同时利用它们在快速凝固条件下的异质形核和界面锚定作用。结果，形核密度显著增加，晶界迁移受到有效抑制，从而形成均匀的超细晶组织，在改善拉伸强度的同时保持可接受塑性。例如，在 SLM 过程中将 TiN 纳米颗粒引入 CoCrFeNiMn HEA 粉末表面，显著提高形核密度并均匀锚定凝固界面，使基体形成细小得多的等轴晶。UTS 因而从约 600 MPa 增至约 1036 MPa，但伸长率由约 30% 降至约 12% [403,404]。类似地，CrMnFeCoNi 基体经 LMD 时添加 WC，通过形成 Cr₂₃C₆ 析出物促进异质形核，形成致密、细化的等轴晶结构，阻碍滑移带扩展，获得约 800 MPa 的强度及 37% 的伸长率（图 33a–e）[405]。在 AlCoCrFeNi HEAs 的 SLM 过程中引入 Cr₃C₂ 颗粒，也诱发显著 CET，伴随晶粒细化及晶界和枝晶间区域附近富 Cr、C 析出物网络形成（图 33f）[406]。这些经典研究已证明，颗粒辅助异质形核是快速凝固 HEAs 中激活晶界强化的有效策略。

另一研究方向关注在较常规的凝固条件下，实现从毫米尺度至数十微米的有效晶粒细化，从而改善材料的强度－均匀性平衡。例如，研究表明 [407,408]，向 Cr 基异质合金添加 B 可使 Cr 与 B 原子聚集、形成 Cr₂B。Qu 等人 [409] 报道，向铸态 FeCrNiMn 异质合金加入 0.19 wt% B，可形成作为有效形核剂的 Cr₂B 颗粒，使平均晶粒尺寸由 3903 μm 细化至 80 μm。虽然这些方法成本较低且具有工业吸引力，其强化效果仍强烈依赖合金成分和相稳定性。在一个相关实例中，近期报道原位 La₂O₃ 颗粒增强可细化 LPBF 制备的 CrCoNi MEA 晶粒，至少部分通过细化组织带来的晶界强化作出贡献 [410]。这些新结果表明，虽然细节随体系而异，异质形核辅助晶粒细化的一般原理，对常规凝固和增材制造均适用。

综上，应将异质形核视为 HEAs 最有效的晶粒细化机制之一，尤其是在目标为激活晶界强化时。无论是通过外加颗粒、原位析出物、混合粉末诱发的 CET，还是快速凝固边界工程实现，共同结果都是提高形核密度、抑制定向晶粒长大，并构建更细小、更有效的边界网络。因此，今后该领域不仅应寻找强效形核剂，还应定量关联不同 HEA 体系中的异质界面化学、形核效率、晶界类型分布及相应强化行为。

#### 6.4. 晶界偏聚

在多晶材料中，通常共存许多结构特征不同的晶界。由于相邻晶粒的晶格取向差使晶界能量高于晶粒内部，某些溶质或杂质原子倾向于向晶界区域偏聚，以降低界面自由能。这种偏聚可强烈影响强度、塑性、硬度、热稳定性及断裂塑性等性能。晶粒细化至纳米尺度时，其影响特别显著，因为大幅增加的晶界面积提供更多可偏聚位点，从而放大偏聚对力学行为的作用 [411]。研究表明，向 Fe20Mn20Cr20Co20Ni20（at%）等单相 HEAs 添加微量 B，可显著改善力学性能：在保持相近塑性的同时，YS 可提高 100% 以上、UTS 提高约 40%（图 34b），主要因为 B 在晶界偏聚，同时促进界面强化和晶粒细化（图 34a）[182]。此外，B 有强烈的晶界偏聚倾向，可在 L-PBF 凝固期间钉扎运动晶界，抑制热裂，并扩大合金无裂纹加工窗口 [412]。与主要通过边界钉扎抑制热裂的 B 不同，合金元素的选择性偏聚也可调控凝固期间的局域残余应力状态。例如，在易开裂的 CoCrFeNi HEAs 中进行原位 Al 合金化，可在 Al₀.₅CoCrFeNi 等一定成分窗口内，诱导 Al 在枝晶间和晶界富集，随后通过旋节分解改变局域应力场，显著降低热裂密度（图 34c–d）[413]。这些研究表明，HEAs 中的晶界偏聚不只是被动的化学分配现象，还可通过改善界面结合、限制晶界迁移或改变凝固时的局域残余应力状态来抑制热裂。不过，这一益处要求偏聚程度适当，因为过度富集或形成连续的脆性晶间相，反而可能削弱晶界。因此，偏聚工程应在保留细小且力学上有效的晶界网络的同时，降低开裂倾向。

在这些研究基础上，近期工作进一步把晶界偏聚的作用，从简单的“强化晶界”，拓展为改变晶界化学、界面动力学和界面介导失效机制。特别地，近期证明晶界偏聚有助于提高 FeCoNiCrMn 多主元合金的抗氢脆性；局域化学有序与晶界偏聚共同改善界面结合，并改变氢相关退化行为 [206]。对 Co₃₀Fe₃₀Ni₃₀Ti₁₀ MEA 的原子尺度模拟还表明，偏聚可显著降低晶界能，同时明显提高晶界迁移势垒。这说明在化学复杂合金中，偏聚不仅影响静态晶界结合，也影响晶界迁移率和热稳定性 [414]。这些新发现的重要性在于，HEAs 中的晶界偏聚不能完全用经典稀合金偏聚概念解释，还必须同时考虑局域有序、多组元相互作用及界面自身的动态响应。

近期研究还把晶界化学调节的概念扩展到直接的界面重构。早期关于多组元共偏聚的研究表明，可在有序晶粒周围构建纳米尺度无序界面层，为塑性变形提供持续来源，并抑制脆性晶界断裂 [415]。Yang 等人通过精心引入多种元素，并结合电弧熔炼与热机械加工，合成具有纳米尺度无序界面的 Ni43.9Co22.4Fe8.8Al10.7Ti11.7B2.5 超点阵材料 [415]。该材料呈多晶形貌，其独特结构特征是微米尺度有序超点阵晶粒被无序界面纳米层包围（图 35a）。这些纳米层成为持续的塑性来源，提高位错迁移率，从而防止脆性晶界断裂。该超点阵材料在室温具有 1.6 GPa 的超高强度及 25% 的拉伸塑性（图 35b）。随后，这一设计进一步扩展到 LPBF 增材制造：利用 Co 和 B 在晶界的共偏聚，构建类似的纳米尺度无序界面（图 35c）。这一途径不仅获得高可打印性（孔隙率低至 0.005%），还取得优异力学性能，强度达 1.6 GPa、均匀伸长率达 35%（图 35d）[416]。更新的工作进一步支持，有意设计晶界化学可强化、增韧化学复杂有序合金：近期发现引入间隙类金属元素及非金属可强化高熵金属间化合物的晶界 [417]；另一研究揭示，偏聚与温度可共同控制难熔 HEAs 中晶界迁移和晶界滑移的竞争 [418]。类似地，化学复杂的晶态／非晶态界面被证明能同时维持接近理论值的强度及较大变形能力，进一步说明一旦化学复杂界面得到适当稳定，它可同时作为强变形障碍和有效的塑性容纳载体 [419]。因此，近期进展表明，HEAs 中的偏聚不应再只被视为预存晶界处的局域溶质富集，还应越来越多地被视为重构界面结构、改变界面动力学以及调节主导的界面介导变形或断裂模式的途径。

晶界可强烈影响多晶 HEAs 的组织演化和力学行为。不过，多元素偏聚与无序晶界之间复杂的相互作用，大大限制了我们对 HEAs 晶界偏聚现象的理解。此外，HEAs 的复杂界面现象往往不符合经典晶界偏聚模型。因此，开发新的界面模型对于推进 HEAs 界面偏聚现象的认识至关重要 [420]。

#### 6.5. 小结

总体而言，晶界强化通过增加位错运动阻力，可显著提高 HEAs 的屈服强度，同时保持良好塑性，有效缓解传统强化机制常见的强塑性权衡 [421]。结合变形和退火的热机械加工，目前是实现晶粒细化最常用的方法，但需要精确控制加工参数。快速凝固技术凭借极高冷却速率，可获得提高屈服强度的超细晶组织。此外，异质晶粒结构可促进应变分配并维持应变硬化，从而贡献于抗拉强度。然而，适用于多主元体系的理论框架仍不充分 [422]。作为新兴策略，晶界偏聚工程通过促使特定溶质元素选择性地在晶界富集，实现界面强化并减轻热裂，显示出有前景的应用潜力 [422,423]。不过，基础偏聚机制仍受多组元相互作用复杂性所限，需要进一步研究。因此，选择晶界强化机制时，必须综合考虑合金体系特征、加工途径和服役条件，合理设计晶界结构及化学组成，使 HEAs 的强度和塑性协同提高。

---

### 7. 孪晶界强化

为扩大 HEAs 的应用范围，过去几十年研究者投入大量工作改善其显微组织和力学性能 [58,126,424,425]。其中，变形孪生是响应外加载荷的常见且关键机制，尤其在层错能较低的 FCC 合金中。在某些 HEAs 中，即使低温下也能诱导大量变形孪晶，从而明显改善低温塑性。变形孪晶不仅存在于粗晶材料，也存在于纳米晶材料，Zhu 等人 [426] 已对此作过全面综述。

#### 7.1. TWIP 效应

许多研究证实，高密度纳米孪晶可在不损害塑性的情况下有效提高 FCC 合金的 YS。主要强化机制来自位错与共格孪晶界之间独特的相互作用。为理解突破强塑性权衡的基础机制，Zhang 等人对有孪晶和无孪晶的 CrCoNi HEA 进行原位 TEM 压缩试验。他们发现，孪晶界阻碍位错运动（图 36a），而相互连接的孪晶界构成三维孪晶网络，又在相交孪晶界－基体界面之间为位错滑移（图 36b）和交滑移（图 36c）提供多条通路，结果强度和塑性同时增加（图 36d）[427]。稳定的孪晶构型在变形期间保持完整，因为界面位错滑移不会破坏它，因此持续为强度、塑性和韧性提供来源 [427]。这项研究深化了对孪晶强化机制的理解，也为设计综合力学性能优异的合金提供新方向。近期工作还表明，CrCoNi 的 TWIP 响应与位错滑移、层错形成及变形孪生之间的竞争强烈耦合；晶粒细化可改变这些机制的相对贡献。特别是，当晶粒尺寸进入细晶范围时，层错和变形孪晶可与位错滑移同时激活，提供额外应变硬化来源，并导致屈服附近明显偏离常规 Hall–Petch 行为 [428]。从这个意义上说，FCC HEAs 的变形孪生不应被视为孤立的变形事件，而应被视为动态演化缺陷网络的一部分：该网络在应变过程中持续提高后续塑性流动的阻力。

另外，与传统合金类似，HEAs 的孪生行为受多种因素影响 [430]，包括层错能 [48]、晶粒尺寸 [431]、应变速率 [432] 和温度 [433]。其中，温度对激活孪生至关重要：低温降低层错能并抑制热激活过程，促进形成高密度孪晶，因而显著增强 TWIP 效应。例如，Yin 等人报道一种新型低成本 FCC Fe₃₅Ni₃₅Cr₂₀Mo₅Al₅ HEA，在 298 K 具有良好强塑性组合 [429]。温度降至 77 K 时，YS 和 UTS 分别由约 302、673 MPa 增至 455、952 MPa，断裂伸长率则由约 68% 增至 84%（图 36e），显示出优异的低温强塑性协同。这归因于合金低温变形时形成高密度纳米变形孪晶：77 K 的平均孪晶间距低至约 350 nm，远小于室温变形时的约 1.1 μm；同时形成具有多尺度、多方向相互作用的更复杂孪晶网络（图 36f）。类似地，近期一种低成本 Fe 基异质结构 MEA 的研究表明，变形纳米孪晶、层错、Lomer–Cottrell 锁及变形诱发相变可共同维持极高低温强度和高塑性，再次凸显实际 HEA／MEA 体系中的 TWIP 效应常与其他缺陷介导强化机制协同，而非独立起作用 [434]。近期还有研究在一种具有超高 YS、γ″ 析出强化的 MEA 中有目的地激活 TWIP；合适的析出物间距促进变形孪生并维持显著应变硬化，使合金即使 YS 高达 1.55 GPa、UTS 接近 1.7 GPa，仍保有实用塑性 [435]。这些发现表明，在先进 HEA 设计中，变形孪生的关键作用不仅是容纳应变，还在于整个变形过程中持续产生新的内部障碍，延缓塑性失稳。

从热机械加工角度，这些观察还说明，变形孪晶和层错的形成受变形温度、施加应变及变形路径的共同作用控制。较低的变形温度通常抑制动态回复，降低亚稳 FCC 基体的层错能，从而促进部分位错活动、层错累积和变形孪生。施加应变增加，提高储存缺陷密度和局域应力，促进层错重叠、孪晶形核以及孪晶逐步细化。变形路径则通过重分配晶粒和物相之间的分解剪切应力与应变，为控制提供另一个自由度，从而改变所形成平面缺陷的间距、取向及交叉情况。

不过，与广泛研究的 FCC Cantor 合金及其非等原子比衍生体系相比，BCC HEAs 中变形孪生的研究仍相对有限 [436]。系统认识这一现象有助于开发具有新性能的 BCC HEAs。在 BCC 合金中，变形孪生常与相变同时发生。这种孪生源自相变，呈现界面结构复杂的片状形貌 [436]。BCC 结构的 Senkov 合金 TiZrHfNbTa 因室温拉伸塑性优异而受到广泛关注。等原子比 TiZrHfNbTa 室温塑性变形主要由 Burgers 矢量为 a/2<111> 的位错滑移支配 [111,134]；目前已确认该合金中不发生变形孪生或马氏体相变。不过，纯 Ti、Zr、Hf 在升高温度时会经历 BCC→HCP 以及 HCP→ω 相变 [437]。Wang 等人 [438] 研究低温拉伸期间伴随位错滑移的 {112}<111> 纳米孪生激活，以及变形诱发的 BCC→非密排六方 ω 相转变。该合金在低温仍保有 20.8% 的高拉伸伸长率，YS 从 277 K 到 77 K 显著提高，77 K 达到 1549 MPa，却没有明显的塑脆转变。位错滑移、{112}<111> 机械孪生与 BCC→ω 相变的协同作用，可解释这种优异的低温高强度与高伸长率组合 [438]。近期研究进一步扩展这一图像：一种难熔 MEA 的均匀伸长率随温度呈非单调变化，77 K 塑性恢复与 {332}<113> 变形孪晶及相应 TWIP 效应的激活密切相关 [439]。另一项近期 B2 有序难熔 HEA 研究发现，变形孪生几乎在屈服后立即发生，随后随应变以区别于常规简单剪切孪生的机制演化，说明 BCC／B2 HEAs 的孪生作用可能比 FCC 体系在结构上更复杂 [440]。这些结果表明，虽然 BCC HEAs 的 TWIP 远没有 FCC 合金那样得到充分认识，变形孪生仍可发挥关键的强化和增韧作用，特别是在低温，以及孪生与相变或有序晶格约束耦合的体系中。

#### 7.2. 多轴冷锻

近期，多轴冷锻（MACF）已被证明是一种可行方法，能够在 Ti 等金属中产生高密度、多尺度纳米孪晶。Feng 等人创新地使用 MACF，在典型 FCC Al0.1CoCrFeNi HEA 中制备高密度纳米孪晶，显著提高其低温 YS，同时保持良好塑性 [424]。不过，造成这一性能提升的基础强化机制仍不明确。更重要的是，不同锻造循环产生的纳米孪晶数量如何影响力学性能，也未充分阐明。因此，Lu 等人通过 MACF 处理，在 Al0.1CoCrFeNi HEA 中制备不同锻造循环次数的纳米孪晶结构 [441]。77 K 下，经历五次 MACF 循环的 Al0.1CoCrFeNi HEA，拉伸 YS 高达 1263 MPa，塑性达 30%（图 37i）。分析表明，高 YS 来自位错与纳米孪晶的协同相互作用，而良好塑性主要归因于纳米孪晶均匀分布、抑制局域应力集中（图 37a–h）[441]。这些发现说明，MACF 的根本作用不只是引入大量预存孪晶，还在于建立稳定、以孪晶为主导的变形亚结构；该结构可继续参与后续变形，持续强化并延迟应变局部化。

近期研究进一步支持这一解释：预先引入的孪晶结构在后续变形期间可作为动态活跃的组织单元，而非仅是静态障碍。例如，在孪晶结构的 Al0.1CoCrFeNi 合金中，嵌于细晶区域的孪晶网络被发现通过区域间约束，显著提高承受应变的能力和应变硬化。这说明预存孪晶不仅能增加初始强度，也可提高后续塑性变形中的加工硬化能力（图 37j）[442]。针对同一合金的相关研究进一步表明，孪生可显著抑制高应变速率下的剪切局部化，尽管具体作用取决于孪晶体积分数及其对局域缺陷演化的影响 [443]。这些结果帮助解释，锻造引入的纳米孪晶为何能改善强塑性平衡：预存孪晶网络不仅阻碍位错运动，还重分配应变，促进更均匀的塑性流动，并在变形推进时持续贡献硬化。

近期，极低温锻造预构筑合金组织，也成为常规 MACF 的有前景拓展。特别是，近期证明超低温锻造可通过加强缺陷储存和构建异质变形亚结构等组织工程，改善 CoCrNi MEA 的力学性能 [444]。虽然这一路线不同于常规室温多轴锻造，它仍支持本节的核心概念：锻造不仅可用作成形技术，也可在服役变形前有目的地植入与孪晶相关、富含缺陷的前驱构型。相关研究还发现，难熔 HEA 中预存的 {112}<111> 孪晶，通过在后续加载中触发新型旋转孪生动力学，显著改善塑性 [445]。这项发现尤为有意义，因为预先引入孪晶的作用并不限于 FCC HEAs；设计得当的孪晶前驱体，也可在难熔体系中激活额外变形路径，使孪晶充当滑移传递界面、位错反应节点及局域应变协调单元。因此，近期进展表明，HEAs 中多轴锻造的关键贡献，是能够预先设计孪晶辅助的非平衡组织，使其在后续变形中反复激活，维持应变硬化并延迟失效。

#### 7.3. 低温孪晶

在 -196 °C 至 -269 °C 的零度以下温度进行的深冷处理（DCT），是激活 HEAs 中变形孪生的有效途径；对本已含较高残余应力和异质非平衡组织的增材制造合金尤其如此。其有效性主要源于低温下层错能显著下降，以及热收缩增强和内部应力重分布；这些因素共同降低孪晶形核势垒，在某些体系中也促进部分相变 [446]。Li 等人 [447] 指出，与单次 DCT 相比，循环 DCT 不仅使残余应力梯度均匀化、减轻激光金属沉积表面的拉伸残余应力，还周期性地放大瞬态热应力。这些应力驱动部分 FCC→HCP 相变，并促进在次级惯习面上孪生。类似地，近期对增材制造 DP AlCoCrFeNi2.1 共晶 HEA 的研究表明，循环 DCT 可显著提高屈服应力、降低力学各向异性，同时促进 BCC→FCC 转变、晶粒旋转、纳米析出物重分布及位错增殖 [448]。一项对 Fe20Co20Ni40Al20 HEA 的相关研究进一步证明，DCT 可促进位错增殖与迁移，在晶粒内部和晶界处均形成纳米尺寸位错胞，并将细长晶粒细化为更接近球形的细小晶粒，从而同时改善强度、硬度和伸长率 [449]。这些观察说明，HEAs 中低温孪晶的根源，是低温下应力状态、相稳定性与缺陷构型更广泛的重构，而非仅仅增加缺陷密度。

低温孪晶一旦引入，主要通过后续变形期间与位错及其他平面缺陷的动态相互作用来强化。孪晶界是阻挡位错滑移的有效障碍，但其作用并不限于简单阻挡。它们与位错胞、层错及 Lomer–Cottrell 锁共存，有助于形成高度互联的缺陷网络，持续提高塑性流动阻力并维持应变硬化。这在循环 DCT 处理的 CoCrFeMnNi HEA 中得到体现：Sadiq 等人 [450] 发现，处理两个循环后，硬度由 143 HV 显著增至 250 HV；TEM 显示第一个循环后出现密集位错胞和 Lomer–Cottrell 锁，第二个循环后又形成纳米尺度孪晶（图 38a–f）。这些结构单元共同阻碍位错运动，增强合金强度。Wu 等人 [451] 进一步发现，这种孪晶－位错构型使室温 YS 由 518 MPa 升至约 584 MPa，并使氢导致的总伸长率损失由约 11.90% 降至约 6.97%（图 38h）。更新的研究发现，循环深冷加工还能稳定增材制造 MEAs 中密集交叉的层错，抑制后续时效期间的位错回复，在不损失塑性的情况下实现显著的位错－析出协同强化 [450,452]。因此，低温孪晶的强化作用，最好理解为耦合缺陷集合体的一部分，而不是孤立的组织组元。

不同于热等静压（HIP）或常规退火，DCT 降低 FCC 基体的层错能，由此开启常规热加工难以达到的独特孪晶介导强化路径 [454,455]。Tian 等人 [453] 证明，对激光沉积 CrMnFeCoNi HEA 进行 12 次 DCT 循环，可提高孪晶界密度，使 YS 从 425 MPa 增至 592 MPa，同时保持 24% 的均匀伸长率（图 38g）；而同一合金经短时退火后，未产生可测的孪晶，仅获得很小的强度增加。因此，从设计角度看，DCT 的真正价值在于能于后续变形前或变形过程中，构建可控的孪晶相关缺陷构型。这就是循环低温加工常比单次处理更有效的原因：重复循环并非仅累积更多缺陷，还逐步重组其空间分布和相互作用方式，使孪晶密度、位错亚结构、相变倾向和应变分配可协同调节。近期对 CoCrFeNi HEA 的实验与模拟研究有力支持这一观点。当低温加工与先前变形及后续短时退火结合时，孪生和 HCP 相形成可在较低应变激活，产生更密集的孪晶系、更广泛的 Lomer–Cottrell 锁网络，以及强于室温的相变辅助硬化。在这些条件下，合金于 83 K 达到 1281 MPa 的低温拉伸强度与 89.8% 的伸长率，说明低温处理的目的不只是最大化孪晶密度，而是跨多个长度尺度调节孪晶相关缺陷的层级、稳定性及协同作用 [456]。

综上，应从组织协同的角度理解 HEAs 中的低温孪晶。低温降低层错能、重分布内部应力，促进孪晶形核；孪晶形成后，与位错、层错、相界及相变产物发生动态相互作用，持续增强应变硬化能力并抑制过早失稳。因此，今后为 HEAs 设计低温处理程序时，不应只是增加 DCT 循环次数，还应通过结合 DCT、循环变形及后处理退火的一体化工艺，定量调节孪晶构型、缺陷耦合和相稳定性。

#### 7.4. 小结

总之，孪晶界强化是实现 HEAs 强塑性协同的关键机制 [457,458]。预存孪晶界可有效阻挡位错运动、提高屈服强度；与 TWIP 效应相关的变形诱发孪生，则在变形期间不断产生新的孪晶界，从而维持应变硬化、抑制应变局部化，并在保持甚至改善塑性的同时，主要为抗拉强度作出贡献 [458]。这种效应在 FCC HEAs 中特别显著：低层错能有利于形成密集的三维纳米孪晶网络，产生典型 TWIP 效应 [457,459]。与 FCC 体系相比，BCC HEAs 中变形孪生的研究仍处早期 [460]。总体而言，孪晶界强化是连接显微组织演化与宏观力学性能的关键，在改善 HEAs 强塑性平衡方面发挥重要作用 [461]。今后应进一步研究不同晶体结构中变形孪晶的形成机制、热稳定性及可控性，为高性能 HEAs 的结构设计提供理论基础与技术指导 [462]。

---

### 8. 相变强化

相变强化通过精确控制合金成分及热处理、变形加工等工艺条件，诱导受到良好调节的固态相变。例如 FCC→HCP、FCC→BCC／B2 转变或马氏体相变。利用新形成的相，尤其是硬质第二相，或利用相变过程本身（例如 TRIP 效应），可显著提高合金强度与加工硬化能力 [14,48,106,107,463–466]。TRIP 常与 TWIP 协同。相变或孪生吸收能量、阻碍位错运动并细化组织；结果强度提高，塑性则得以保持甚至改善，实现强度与塑性协同 [49,76,430]。

#### 8.1. 热处理

热处理是激活 HEAs 相变强化的一项成熟、高效策略。精确控制温度和时间，可诱导固溶体分解、有序化转变及析出反应等一系列固态转变，显著改善强度与塑性。目前，HEAs 中报道的主要固溶结构有三种，即 FCC、BCC 和 HCP 相 [23,465,467]。其中，含 FCC 和 BCC 体系的力学行为，研究远多于 HCP 体系。以往研究表明，含 BCC 相的 HEAs 通常比 FCC 和 HCP 合金具有更高硬度和强度，但以塑性为代价 [23,468–471]。Al0.5CoCrFeNi 是代表性实例：热处理诱导逐步相变，最后阶段按 Kurdjumov–Sachs 取向关系发生 FCC→BCC 转变；相应地，UTS 从 709 MPa 显著增至 1143 MPa，但伸长率下降（图 39a）[466]。这一经典实例清楚说明，热处理强化 HEAs 不只是通过消除应力或均匀化，还可有目的地把基体推向力学上阻力更高的相组成。

近期研究进一步表明，HEAs 中热处理的强化效果，越来越多地由退火期间的析出序列与形成的有序相性质控制，而非仅由相体积分数控制。例如，在 DP HEAs 中，近期证明 Ti 和 Ta 微合金化可同时增强 FCC 与 B2 相的析出强化：FCC 相内促进共格 L1₂ 析出物形成，B2 相内则引入 FCC 结构析出物，提高两种组元的塑性流动阻力，并延迟较硬 B2 区域开裂 [325]。相关研究还发现，在 D0₂₂–L1₂ 双超点阵中，Al 和 Ti 对析出路径作用相反：Al 倾向于促进 D0₂₂→L1₂ 转变，甚至诱导连体孪晶型双超点阵析出物；Ti 则稳定 D0₂₂，同时允许离散的 L1₂ 析出 [472]。这些发现提示，不应把 HEAs 相变强化简单理解为“析出物更多则强度更高”，而应关注合金元素如何调节转变路径、有序方式以及不同超点阵析出物间的耦合。

当热处理与先前的剧烈变形结合，其作用更加明显。许多研究证明，HPT 或剧烈冷轧后退火等路径，可比单纯热处理引入更强的相变强化，因为高密度变形缺陷为析出和相分解提供丰富位置 [47,49,168,278,362,473]。一个代表性实例是经剧烈冷轧的 C 掺杂 FeCoCrNiMn HEA，它在 500 °C 退火期间依次分解，形成 M23C6、L1₀、B2 和 σ 相。纳米尺度 M23C6 与 L1₀ 析出物，使 YS 从变形态 1520 MPa 提高到退火 1 h 后的 1920 MPa；延长退火则造成粗化，最终以 B2 和 σ 相主导硬化（图 39b–c）[168]。近期研究把这一概念扩展到低温轧制辅助路径。Al5Ti2.5Fe25Cr25Ni42.5 HEA 经低温轧制，先形成由 HCP、BCC 马氏体及残余 FCC 构成的混合亚稳组织；后续退火触发再结晶、逆向转变和析出，最终形成含 L1₂ 和 BCC 的组织，其强塑性平衡远优于单纯变形态 [474]。另一近期研究表明，对冷轧 VCoNi 进行超快速热处理，可在单相固溶体范围内诱导超细 κ 相形成，同时伴随高密度纳米层错重组相关的层错消除过程；结果合金拉伸强度达到 2 GPa，仍保有可测塑性 [475]。这些结果表明，预先储存的变形缺陷与短时间热激活相结合，可加快形核、细化转变产物并抑制过度粗化，从而大幅放大 HEAs 的相变强化。

另一个重要进展是，越来越多的研究发现，HEAs 中热处理诱发相变是否有效，取决于界面结构及其与再结晶行为的耦合。例如，在增材制造 FeCoNiAl 合金中，近期研究表明，室温塑性并不单纯取决于是否形成 B2 析出物，而取决于形成方式：低温时效促进形成粗大、非共格的 B2 析出物，使塑性恶化；较高温度时效则产生分布更均匀的 B2 相、半共格 FCC／B2 界面和更高比例的大角度晶界，从而取得更好的强塑性平衡 [476]。类似地，在轻质复杂浓缩合金中，共格 L1₂ 纳米析出物近期不仅被用作强化相，也被用来调节冷轧退火期间的再结晶动力学。通过调节析出物尺寸、体积分数及共格性，纳米析出物经颗粒拖曳作用，使再结晶从加快转为延缓，最终获得强塑性协同大幅改善的异质双峰结构 [373]。因此，更先进的 HEAs 热处理诱发相变强化观念是：决定性因素不是转变是否发生，而是转变相如何通过共格性、界面结构及缺陷辅助再结晶与基体相互作用。

综上，近期进展表明，HEAs 的热处理已从常规后加工方法发展为强有力的相变强化组织设计工具。简单情况下，它通过 FCC→BCC 转变或过饱和固溶体析出来强化；更先进的情况下，尤其是结合先前变形时，可同时调控分解、有序化、再结晶和界面重构。因此，未来该领域应超越经验性优化退火窗口，着重定量关联相变路径、析出物结构、界面共格性及缺陷继承与最终强化响应，使 HEAs 相变强化的设计更具预测性、适用范围更广。

#### 8.2. TRIP 效应

除热处理外，变形也可诱发相变，为 HEAs 的强化作出贡献 [23,75,76]。作为重要强化机制的 TRIP 效应，近年来受到广泛关注。TRIP 源于材料在外加载荷下发生的应力或应变诱发相变。这一过程不仅消耗能量、有效延迟颈缩开始，还不断产生新的无位错相，显著增强材料的应变硬化能力，因此可获得高强度与高塑性的优异组合。目前，HEAs 中的变形诱发相变可分为几类。最常见的是 FCC 与 HCP 结构间的相互转变，已在 FeMnCoCr 等亚稳 HEAs 中广泛报道。另一类是 FCC→BCC 转变，为某些成分复杂合金实现强塑性协同提供替代路径。此外，在某些 HEAs 中，特别是低温或高应变速率条件下，也观察到从 BCC 向 HCP 的转变。这些不同的相变路径由层错能、相稳定性和局域化学起伏等因素支配，构成不同强化机制的基础。以下各节详细讨论这些变形诱发相变行为。

##### 8.2.1. 从 BCC 向 HCP 转变
