Repository: Bit-Part-Young/Codex-Papers-Summary

# Codex 文献总结与翻译 

保存 使用 Codex 进行文献总结与翻译的输出 '文献总结 - ' md 文档。

```bash
.codex/skills/                # 用于 Codex 文献总结与翻译的 SKILL.md 文档

1-papers/                     # 要翻译的文献 pdf 文件
2-summaries/                  # Codex 直接输出的 *.md 文档
3-summaries-renamed/          # 重命名后的 *.md 文档
```

File: 3-summaries-renamed/文献总结 - 综述 HEAs 的强化方法 - 2027.md (part 3 of 3)
# 文献总结 - 高熵合金的强化方法 - 2027
在 HEAs 中报道的各类变形诱发相变路径里，BCC→HCP 转变是亚稳 BCC 基体系实现强塑性协同的重要途径。在这类合金中，外加载荷激活 BCC→HCP 马氏体转变，可有效容纳应变、缓解局域应力集中，并在变形期间不断引入新相界。这些效应不仅延迟塑性失稳，还通过相变应变、载荷重分配及界面介导的位错障碍共同增强应变硬化。因此，BCC→HCP TRIP 在难熔及其他亚稳 BCC 型 HEAs 中提供独特的强化机制。

Huang 等人 [23] 报道了一个代表性实例：他们开发的 Ta0.4HfZrTi HEA 由亚稳 BCC 基体和 HCP 相组成（图 40a）。如图 40c 所示，Ta0.4HfZrTi 在加载期间发生 BCC→HCP 马氏体相变。据 Huang 等人分析，这种转变通过产生相变应变、缓解两相界面处的应力集中，促进晶内塑性，从而使剩余 BCC 相中能够优先继续发生塑性变形 [23]。此外，新形成的马氏体 HCP 相比 BCC 基体具有更高的 Young 模量，使其在变形后期逐渐分担外加载荷，也为合金强化作出贡献。而且，随着应变增加，HCP 相持续形成，不断产生阻碍位错运动的新相界 [23]。因此，Ta0.4HfZrTi 具有优异的强塑性组合，如图 40b–d 所示。

更新的研究进一步证明，BCC→HCP 相变强化是否有效，与母相 BCC 的亚稳性密切相关，并可通过合金设计和组织调控有目的地调节。例如，Huang 等人 [477] 发现，亚稳 (Ti35Zr35Hf20Nb10)100−xAlx 难熔 HEAs 中也发生应力诱发的 HCP 马氏体转变，但转变程度及激活所需应力强烈依赖 Al 含量和退火条件。结果表明，少量成分调整便可显著改变 BCC 基体的稳定性，从而影响变形是通过相变辅助塑性还是越来越由滑移主导。此外，Xie 等人 [478] 报道，晶粒尺寸和 B2 相的存在也能调节一种 BCC HEA 中的应力诱发马氏体相变，说明组织约束对于决定马氏体形核和扩展同样重要。

##### 8.2.2. 从 FCC 向 HCP 转变

在 HEAs 各种 TRIP 路径中，FCC→HCP 转变可能研究最充分，技术上也最具相关性，因为它通常发生于层错能较低的亚稳 FCC 基体，可在广泛温度和应变状态下激活。早期研究已表明，在亚稳 Cr20Mn6Fe34Co34Ni6 和 Fe50Mn30Co10Cr10 型合金中，变形诱发的 FCC→HCP 转变可与滑移、孪生共同进行，产生显著的应变硬化及优异的强塑性平衡 [75,116]。在这类合金中，FCC→HCP TRIP 的关键不只是变形后存在 HCP 相，而是在加载期间 FCC 基体逐步且空间上分散地发生转变。新形成的 HCP 层片或板条不断分配应变、产生新相界，并动态提高后续位错滑移阻力，使加工硬化率在很宽的应变范围内保持较高水平。

低温条件和增材制造亚稳 HEAs 进一步凸显这一转变路径的重要性。近期对增材制造 Co34Cr20Fe34Ni6Mn6 的研究发现，AM 工艺保留足够多的亚稳 γ 相，突破铸态对应合金通常观察到的相变能力有限的问题。77 K 下，该合金不仅发生比 298 K 更空间均匀的 γ→ε 转变，而且在持续变形期间出现异常的 ε→γ 逆向转变 [479]。这一发现对本小节特别重要，因为它说明 HEAs 中的 FCC→HCP 转变不总是单向马氏体过程；在适当组织和热力学条件下，正向转变可伴随局域逆转，增加一个相变塑性自由度，并进一步增强应变硬化能力。这一机制也有助于解释增材制造亚稳 HEAs 为何能呈现特别优异的低温强塑性组合。

另一近期进展在于理解 HCP 产物相自身的变形行为。由 FCC 基体形成的亚稳 HCP HEAs 中，HCP 相不一定是刚性的最终产物；它还可通过自身的孪生模式继续变形，并与保留的 FCC 纳米带动态相互作用。近期原子尺度研究发现，在此类变形诱发 HCP HEAs 中，{10-11} 孪生可通过 HCP／FCC 相界处孪晶位错重新形核，穿过取向差较小的 FCC 纳米带 [480]。这一结果大大深化了对 HEAs 中 FCC→HCP TRIP 的机制解释，意味着转变的强化效应不仅来自新形成的 HCP 层片，也来自 HCP 与保留 FCC 区域之间后续的变形协调及孪晶介导相互作用。换言之，最好将 HEAs 中的 FCC→HCP TRIP 视为马氏体相变、相界产生、孪晶传递和位错重分布共同构成、持续演化的耦合过程，而不是一步完成的结构转变。

##### 8.2.3. 从 FCC 向 BCC 转变

除 FCC→HCP 转变外，变形诱发的 FCC→BCC（或向体心马氏体类结构）转变，也已成为 HEAs 一条重要的相变强化途径。与 FCC→HCP 路径相比，FCC→BCC 转变通常在母相与产物相之间产生更大的晶体学差异，形成阻碍能力更强的相间界面、更显著的应变分配及更有效的多方向硬化。因此，尤其在经过精细调节化学与组织不稳定性的亚稳 FCC 基 HEAs 中，这一转变可大幅增强应变硬化和承载能力。

以往研究表明，HEAs 中的 FCC→BCC 转变可在晶界、层错及剪切带交叉处激活，其强化效应与多方向硬化和同时发生的载荷重分配密切相关 [481–485]。Bahramyan 等人系统研究 AlxCrCoFeCuNi HEAs 在不同温度和应变速率下耦合的 TRIP、TWIP 效应，并证实发生变形诱发 FCC→BCC 转变 [483]。类似地，Bae 等人证明 Fex(CoNi)90−xCr10 合金可通过 FCC→BCC 相变强化获得优异低温力学性能；Fe60Co15Ni15Cr10 在低温的 YS 为 600 MPa，拉伸强度为 1510 MPa，伸长率达 88%（图 41d）[482]。进一步优化成分后，V10Cr10Co30Fe50 DP HEA 通过变形诱发 FCC→BCC 转变，在 77 K 的拉伸强度提高至约 2 GPa，但伸长率降至约 30%（图 41e）[484]。在 FeNiAlTi 基 HEAs 中，还发现纳米析出物不仅提供常规析出强化，也调节 FCC 基体的亚稳性，促进拉伸变形期间 FCC 奥氏体→BCC 马氏体转变，使强度、应变硬化和塑性同时改善（图 41a–c）[486]。

近期研究进一步扩展了对 FCC→BCC 相变强化的机制认识及合金设计空间 [487,488]。在 L1₂ 强化的 Al5Ti8(FeCoNi)86.9B0.1 HEA 中，动态细化微带内部发生的相变产生超高且持续的应变硬化；合金经 765 °C 时效 4 h 后，YS 为 1227 MPa、UTS 为 1742 MPa、伸长率为 39.9% [489]。重要的是，FCC→BCC 转变更容易在微带内部较宽的 FCC 基体通道中发生，说明局域组织约束强烈影响相变强化的激活 [489]。值得注意的是，近期研究显示，提高 Fe 含量可促进 L1₂ 强化 HEAs 中 FCC→BCC 转变，为进一步增强应变硬化能力提供机会。与此一致，对 L1₂ 强化 Al5Ti8Fex(CoNi)86.9−xB0.1 HEAs 的另一近期研究表明，增加 Fe 含量提高 FCC 基体的层错能、降低 FCC 相对 BCC 的稳定性，并促进变形微带及后续 FCC→BCC 转变形成，从而改善强塑性协同 [490]。

与此同时，FCC→BCC 相变强化也越来越多地与异质结构设计和亚稳性工程联系起来。在纳米尺度、类似谐波结构的 HEAs 中，FCC→BCC 转变被发现强烈受晶粒尺寸分布和应变速率影响，所得强化来自层错、TRIP 与 HDI 强化的协同作用 [489]。在增材制造 Fe 基 MEAs 中，胞状结构被证明可辅助变形诱发马氏体转变，再次说明空间异质的组织能显著促进亚稳 FCC 区域在变形期间转变为更硬的体心马氏体 [491]。此外，Fe61.5Cr17.5Ni13Al8 HEA 在环境温度和低温呈现相反的 TRIP 效应，进一步凸显 FCC／BCC 亚稳性对强化的贡献，对温度依赖的转变路径高度敏感 [492]。

近期低温研究进一步强调，富 Fe 亚稳体系中体心马氏体转变具有显著强化潜力。例如，一种具有层级异质结构和相变的富 Fe MEA，在低温达到 1.4 GPa 的 YS、1.8 GPa 的拉伸强度和 32% 的塑性，证明与纳米层片析出物有关的变形诱发马氏体相变，即使 L1₂ 析出物占比有限，仍能产生极强的应变硬化 [493]。在另一亚稳 HEA 中，由异质结构介导的连续马氏体转变路径是 FCC→HCP→BCC，而非一步直接 FCC→BCC；它使转变过程延伸至较大应变范围，在 77 K 获得 906 MPa 的 YS、1582 MPa 的 UTS 和 57% 的均匀伸长率 [494]。虽然这不是纯粹的直接 FCC→BCC 转变，但它清楚说明，在较长变形区间内稳定体心马氏体产物相，对获得优异低温强塑性协同很有利 [494]。

原子尺度上，密排 HEAs 中体心马氏体转变的机制图像也更清晰。对纳米结构 CrMnFeCoNi HEA 的原位原子尺度观察发现，室温变形时发生由 FCC 到体心四方、最终又回到 FCC 的可逆马氏体转变 [495]。虽然此处产物相被鉴定为体心四方而非完全稳定的 BCC，该工作仍为理解部分位错活动与原子重排如何共同触发 FCC HEAs 中类似体心马氏体的转变，提供重要原子尺度认识；可逆转变还有助于耗散应变能并阻碍裂纹扩展 [495]。因此，现有证据表明，不应将 HEAs 中的 FCC→BCC 相变强化简单理解为相的改变，而应视为由亚稳性控制的更广义强化策略，包含微带辅助相变、异质结构介导的载荷分配、析出物调节的基体不稳定性，以及某些情况下连续或可逆的体心马氏体演化。虽然专门研究 HEAs 直接 FCC→BCC 转变的工作仍有限，近期进展已清楚表明，调节 FCC 稳定性以实现受控体心马氏体转变，是取得优异强塑性协同的有前景途径，特别是在低温或其他极端变形条件下。

##### 8.2.4. FCC 与 HCP 之间的双向相变

在 HEAs 各种 TRIP 辅助强化机制中，FCC 与 HCP 相之间的双向相变日益受到关注，因为它是维持应变硬化、同时保持塑性的特别高效途径。不同于常规单向变形诱发马氏体转变，该机制既包括应力驱动的 FCC→HCP 正向转变，也包括持续变形期间 HCP→FCC 的逆向转变。这种可逆结构演化对于亚稳 HEAs 尤其重要：相稳定性、层错能及缺陷活动之间的精细平衡，使密排原子堆垛顺序能够动态重构。因此，双向 FCC↔HCP 转变为相变强化提供独特的组织基础，也为取得更优强塑性协同带来新机会。

Lu 等人最早在 DP Fe₅₀Mn₃₀Co₁₀Cr₁₀ HEAs 中报道双向相变诱发塑性（B-TRIP）效应 [150]。由于 FCC 基体的层错能接近零但仍为正，变形期间 FCC 动态正向转为 HCP 纳米层片结构，随后 HCP 又动态逆向转为 FCC，由此实现 B-TRIP（图 42a）[150]。这种可逆转变使层级纳米层片组织在载荷作用下形成并持续细化，为亚稳 HEAs 同时改善强度与塑性提供有效途径 [150]。此后，Chen 等人也在 CrCoNi HEAs 中发现一条变形路径：FCC 转为 HCP，随后又逆转为含纳米孪晶亚结构的 FCC（图 42b）[496]，凸显密排 FCC {111} 与 HCP (0001) 面上独特滑移行为的重要性。这种灵活的堆垛顺序及部分位错运动较低的能垒，被认为是可逆密排相变行为的根本基础 [496]。

近期研究大大深化了对此现象的机制认识。在 Fe₅₀Mn₃₀Co₁₀Cr₁₀ 中，原子尺度观察发现 ε-HCP 马氏体可经多条路径形核，包括六晶面及梯杆位错交滑移机制；HCP 变体之间的相互作用则可能在局域触发 ε-HCP→γ-FCC 逆转，为 FCC↔HCP 转变的双向性质提供直接组织证据 [497]。值得注意的是，所得纳米结构在总伸长率 35% 时具有 1.05 GPa 的 UTS，证实受约束的 FCC→HCP 转变、局域 HCP→FCC 逆转及孪生共同作用，可在不牺牲实用塑性的情况下显著强化。此外，FeMnCoCr 基 HEAs 的相稳定性被证明对外部约束高度敏感。在薄膜合金中，观察到尺寸驱动的 FCC→HCP 转变及应力辅助 HCP→FCC 逆转，说明可逆密排相变不仅可通过成分，还可通过尺寸约束和应力状态来调节 [498]。冲击加载下，亚稳 Fe₄₀Mn₄₀Co₁₀Cr₁₀ 也被发现呈现双向转变；实验与晶体塑性联合分析认为，绝热温升可降低 HCP→FCC 逆转的能垒，促进逆向转变 [499]。

在更小的长度尺度上，纳米压痕研究还表明，初始变形诱发相变与合金亚稳性及由部分位错介导的层错累积密切相关，从而阐明 FCC→HCP 的早期路径 [500]。此外，近期动态试验表明，亚稳 Fe₄₀Mn₄₀Co₁₀Cr₁₀ 可通过变形孪生和应力辅助马氏体相变协同激活，在高应变速率及低温条件下保持优异的强塑性协同 [145]。对单晶 NiCoCr 的相关研究还发现，梯杆位错、Shockley 部分位错及 Lomer–Cottrell 锁，是支配 ε 马氏体形成与孪生的关键缺陷，为理解 FCC→HCP 转变如何与局域逆转为孪晶 FCC 在密排多组元合金中共存提供进一步认识 [501]。

综上，持续的 B-TRIP 不应理解为单纯最大化正向 FCC→HCP 转变，或逆向 HCP→FCC 转变。它需要一种中等亚稳状态：FCC→HCP 转变在变形中逐步激活，而部分变形生成的 HCP 相仍能通过局域逆转、孪生和位错活动进一步容纳塑性。若 FCC 基体过于稳定，将抑制相变诱发硬化；若 FCC 过度不稳定，则可能在变形早期迅速生成 HCP，使可用的相变能力过早耗尽。

总体而言，现有证据表明，HEAs 中双向 FCC↔HCP 转变由层错能、缺陷反应、应力状态、应变速率、温度和特征长度尺度之间的精细相互作用支配。与单向相变主导的常规 TRIP 行为相比，B-TRIP 提供更动态、自适应的变形路径，使应变硬化持续、层级组织细化，并提高塑性变形期间的力学稳定性。虽然专门研究 HEAs 中 B-TRIP 的工作仍相对有限，近期进展已清楚表明，利用可逆密排相变，是亚稳 HEAs 实现相变强化及优异强塑性协同的有前景策略。

#### 8.3. 非晶化

除位错介导塑性、机械孪生和相变外，非晶化也是 HEAs 中观察到的一种变形机制 [74,388,502,503]。与常规晶态变形模式相比，非晶化是一种更剧烈的结构响应：在特定热力学和动力学条件下，长程有序晶格坍塌为无序状态。该机制主要涉及非晶－晶态界面的结构失配和应力诱发相变行为，越来越多地被视为非常规、但可能强有力的亚稳 HEAs 强化与增韧途径。

TRIP 等现有强化策略可有效改善塑性，但要同时获得非晶材料特有的高强度和晶相典型的高塑性仍有挑战。非晶化作为可能的突破性途径，可通过固态变形或过冷诱导。过冷诱发非晶化是制备块体非晶合金的重要方法，在 Ti 基和 Co 基合金中已显示性能优势，但对 HEAs 的系统研究仍不足 [504]。CrMnFeCoNi Cantor HEA 的塑性变形主要涉及位错滑移、相变和变形孪生 [11,12,57]。然而，Zhao 等人提出，在极低温下，变形诱发固态非晶化是 HEAs 的第四种变形机制，它在其他三种机制基础上形成（图 43j）[502]。近期这一概念还超越了低温变形：Yang 等人报道，非等原子比 FCC Co10Cr3Fe3Ni3Al 多组元合金在室温准静态拉伸中发生变形诱发非晶化，说明当低层错能、低晶格摩擦应力及强 Hall–Petch 强化充分促进局域位错累积时，环境条件下的均匀变形也能激活非晶化 [505]。此外，Li 等人观察到 CrMnFeCoNi HEA 在 4.2 K 拉伸时出现两种变形诱发非晶化，并在非晶带内部出现纳米晶化，进一步凸显 Cantor 型合金晶态－非晶态转变的结构复杂性 [506]。

一般认为，非晶化源于局域位错累积，使原有晶相的自由能高于非晶相，随后能量差驱动非晶化 [508]。这一过程产生大量宽度为数十至数百纳米的纳米尺度非晶带 [502,506,508]。这些非晶带不仅阻碍位错运动、消散应力集中并增强应变硬化能力 [508]，还提高材料断裂前吸收应变能的能力，为 HEAs 提供有效增韧机制 [509–511]。基于近期实验，Wu 等人 [512] 提出，晶态→非晶态相变也可改善 Cantor 合金的低温损伤容限。研究表明，非晶／晶态双相区域内部的变形机制包括：晶态区的高密度 Shockley 部分位错和多个位错节点；非晶区则具有径向剪切带与非晶桥，这些在传统合金低温条件下极少见。特别是，非晶桥可有效屏蔽裂纹，提高抗损伤能力 [512]。近期 *Nature Communications* 的一项研究进一步支持非晶化的增韧作用：Du 等人提出多主元合金微柱中的“超长程非晶化”机制。非晶化从常规纳米尺度扩展至约 1.34 μm，使合金达到约 6.5 GPa 的极限压缩强度，同时保持约 59.1% 的塑性，表明大尺度非晶化可成为极有效的损伤容限和能量耗散途径 [513]。

除位错累积造成的非晶化外，在应力状态复杂的 HEA 裂纹尖端，还观察到弹性失稳造成的非晶化 [507]。这与上述缺陷累积驱动的非晶化本质上不同。Bu 等人在 TiHfZrNb HEA 试样中发现，非晶化开始前只有弹性键伸长，没有可检测缺陷 [507]。当弹性应变接近约 10% 时，拓扑有序突然消失，非晶化立即开始；此过程称为弹性应变诱发非晶化 [507]。研究证实，当 HEAs 的应变接近理论弹性极限时，局域晶格畸变累积，使长程有序结构失稳，继而触发非晶相形核与长大（图 43a–i）[507]。同一研究还显示，含多主元的三元、四元、五元 BCC 合金中，一旦弹性晶格应变达到约 10%，更容易发生弹性应变诱发非晶化；二元合金则倾向于更早通过晶态相变或位错活动松弛应力 [507]。总体而言，现有证据表明，HEAs 中的非晶化不应仅被视为最终的结构坍塌，还应视作独特的变形与增韧机制，可介导应变容纳、抑制灾难性局部化、提高损伤容限，并在适当情况下为优异的强塑性协同作出贡献。

除实验观察 Cantor HEA 的非晶转变外，Li 等人还利用分子动力学模拟揭示其晶态→非晶态转变的原子机制 [514]。研究发现，变形应变和应变速率均是这一转变的必要因素；达到临界应变和应变速率时，非晶相形成。转变可能均匀或不均匀发生，取决于晶体缺陷能否形成和扩展 [514]。类似地，Zhou 等人利用机器学习驱动的深度势分子动力学模拟，系统阐明 Cantor HEA 中抑制结晶的临界冷却速率所对应的跨尺度机制 [515]。他们测得非结晶向结晶转变的临界冷却速率约为 1–2 K/ps。冷却速率高于这一阈值时形成以二十面体（ICOS）团簇为主的非晶态，低于阈值时则形成 BCC 与 FCC 双相晶体。较低冷却速率（<2 K/ps）诱导 Co 偏析，使强度升至 4.8 GPa；相反，以非结晶临界速率冷却，可同时达到 4.1 GPa 的强度和 6.5% 的塑性 [515]。除非晶形成本身外，近期对 Ti(Zr)HfNbTa 基难熔非晶 HEAs 的研究发现，一旦形成非晶态，因长程扩散迟滞、动态异质性降低和结构快速恢复，它在离子辐照下可显示出优异的结构稳定性，使 HEAs 中非晶化的意义从变形行为扩展到极端环境下的稳定性 [516]。

#### 8.4. 小结

相变强化通过诱导可控的晶体结构转变，可显著增强 HEAs 的强度和加工硬化能力 [45,461,462]。机械加载前引入的相通常提高塑性变形的初始阻力，因而主要贡献屈服强度；相反，应变诱发马氏体转变与 B-TRIP 在变形期间持续生成新相变产物和相界，从而维持应变硬化，主要贡献抗拉强度，并呈现优异的强塑性协同 [517,518]。不过，相变强化是否有效，通常取决于合金的亚稳结构状态以及具体应力或温度条件 [519]。控制相变路径需要协同优化热处理参数、合金成分和组织演化，增加了加工复杂性。

作为新型强化策略，可通过剧烈应变或快速冷却诱发晶态→非晶态转变，有效缓解局域应力集中、改善塑性 [507,515]。不过，其基础机制仍不清晰，非晶相的结构稳定性还需进一步提高 [507,515]。因此，在 HEAs 中运用相变强化时，必须综合考虑合金结构类型、加工方法和服役环境，合理设计转变条件与路径，平衡优化屈服强度、抗拉强度、塑性和结构稳定性。

---

### 9. HDI 强化

除上述传统强化方法外，引入异质层片、梯度、层叠及谐波（核－壳）等异质显微组织，也可改善力学性能 [50,51]。由于 HDI 强化和应变硬化，这些异质结构材料通常呈现优异的强塑性组合 [50]。与常规强化技术相比，近期研究者对 HDI 强化的兴趣日增。该方法包括在 HEAs 中引入异质、梯度、层叠、谐波及双相结构。有关异质结构及其强化机制的综述见文献 [50,51,517,520,521]。

#### 9.1. 异质晶粒结构

在各种异质结构设计中，异质晶粒结构是改善 FCC HEAs 力学性能研究最广泛的途径之一。如前所述，单相 FCC HEAs 通常塑性高但强度不足，而只用常规强化方法，往往难以在不牺牲塑性的情况下大幅提高强度。因此，异质晶粒设计尤其有吸引力：它能在同一合金中同时引入强区和塑性区，通过异质变形同时促进强化与应变硬化。Fu 等人报道一个代表性实例：他们在 FCC Fe29Ni29Co28Cu7Ti7 HEA 中引入异质晶粒结构。与粗晶对应合金相比，异质晶粒 HEA 表现出出色的加工硬化能力，使拉伸 YS 显著增加，塑性却没有降低 [522]。屈服应力增加归因于异质变形期间，粗晶与细晶区域界面附近形成几何必需位错（GNDs），产生额外 HDI 强化。变形后期，粗、细晶区之间的应变分配逐渐增强，产生额外背应力应变硬化，延迟拉伸颈缩，从而保持较高断裂应变 [522]。异质晶粒设计在 HEAs 中的有效性还在更复杂的多层级组织中得到证明。例如，异步轧制联合热处理可在 HEAs 中形成多尺度异质结构：双峰晶粒（188 μm 软区和 12 μm 硬区）与双峰析出相（73 nm 与 16 nm）共存。层错类缺陷、位错锁定等变形机制协同作用，使材料在保持 21% EL 的同时，UTS 达到 1560 MPa（图 44a）[523]。

此外，双峰 HEAs 的设计通常涉及大量合金化，可能形成 TCP 相，显著降低拉伸塑性。要开发高性能 HEAs，必须在利用 TCP 相高硬度的同时，尽量减轻其脆化作用。因此，Lu 等人选择含 σ 相的 (FeCoCrNi)₉₀Al₁₀ HEA 作为模型材料 [309]。在 850 °C 进行短短 5 min 高温退火后，得到双峰晶粒异质结构（图 44c）。这一策略既增强 σ 相的强化作用，又最大程度减轻其脆化作用。结果，该 HEA 兼具 1412 MPa 的强度和 14.9% 的塑性（图 44b）。其潜在变形机制包括 HDI 应力驱动的应变硬化：它强化再结晶区，尽量减少 σ 相与 FCC 基体间的局域应变失配，从而抑制界面裂纹萌生和扩展 [309]。近期研究显示，异质晶粒结构还可减轻 HEAs 在中等温度下的脆化。例如，等轴晶 Ni29.9Co30Fe13Cr15Al6Ti6B0.1 HEA 具有 FCC 基体和密集 L1₂ 型纳米析出物，但因变形期间发生晶间断裂，在 800 °C 极脆，伸长率仅约 2.0%。引入“异质柱状晶”结构后，800 °C 的拉伸塑性显著增至约 18.4%。研究发现，异质柱状晶结构有效抑制裂纹沿晶界形核和扩展。Cao 等人报道，该结构由粗大柱状晶及比例增加的小角度晶界构成，使大角度晶界连通性大幅下降 [524]，从而抑制裂纹沿这些晶界萌生和扩展，实现显著的脆韧转变 [524]。

近期研究进一步把对 HEAs 异质晶粒强化的认识，从经验性组织设计推进到更定量的机制框架。Li 等人 [374] 通过盐浴闪速退火制备异质晶粒结构 HEA，获得由再结晶粗晶、再结晶细晶及残余变形晶粒组成的混合组织。他们发现，优异的强塑性协同不仅来自软、硬区域共存，还来自与 HDI 强化相关的强背应力硬化，以及塑性变形期间激活变形孪晶和层错。进一步分析发现，在异质 Fe₃₄Mn₂₀Co₂₀Cr₂₀Ni₆ HEA 中，除了晶粒内部和晶界的常规贡献，异质界面自身还有独立且不可忽略的强化贡献 [525]。这为理解异质晶粒 HEAs 为何常优于均匀组织的对应合金，提供更清楚的物理基础。AlₓCrFeCoNi HEA 的工作也证实，异质结构设计可促进稳定性和强度不同区域之间的变形分配，增加背应力、改善应变硬化能力，从而同时提高强度和塑性 [526]。这些结果说明，异质晶粒 HEAs 的力学优势不只是晶粒细化，而在于有目的地建立空间上不均匀的变形阻力，使拉伸变形期间 HDI 硬化持续存在。

#### 9.2. 梯度结构

梯度结构已被证明能有效改善 Cu [527]、Ni [528] 和钢 [529] 等传统合金的力学性能。为在块体粗晶金属表面形成此类梯度层，人们开发了表面机械研磨、表面机械研磨处理，以及其他涉及冲击、轧制或扭转的方法 [517]。在 HEAs 中，梯度结构同样是提高强度、同时保留可观塑性的有效途径，因为从表面到内部的组织尺度和缺陷密度逐渐变化，可促进塑性变形逐步发生、延迟灾难性的应变局部化，并通过梯度区内的异质变形增强应变硬化。例如，利用立方氮化硼刀具车削，在 CrCoNi 合金中制备梯度纳米包覆层；厚约 150 μm 的梯度层中，晶粒尺寸从内部约 17 μm 到最表面约 25 nm 逐渐减小，使 YS 从约 450 MPa 增至约 1100 MPa，同时仍保持约 27% 的塑性 [530]。类似地，在稳定的单相 FCC Al0.1CoCrFeNi 多组元合金中引入异质梯度位错结构（图 45a–c）[531]。应变作用下，试样尺度的结构梯度，使许多小角度位错胞内部逐渐形成高密度层错和孪晶；逐层滑移、局域组织细化及持续位错累积，共同促进塑性变形、强度增加与应变硬化（图 45d–e）[531]。梯度结构设计还扩展至超重力加工得到的成分梯度合金，以及扭转变形引入的梯度晶粒组织；二者进一步证实，空间不均匀的组织是强化成分复杂合金的有效手段 [532,533]。

当梯度构型进一步与层级缺陷或异质变形载体耦合时，梯度设计的有益作用更明显。例如，在 CoCrFeNiMn Cantor 合金中，旋转加速喷丸（RASP）引入的梯度层级组织，当其梯度轮廓由薄变形层和未变形核心构成时，被证明能同时提高强度与塑性 [534]。在此情况下，近表面区域形成二级层级纳米孪晶，被认为是经孪晶－孪晶及位错－孪晶相互作用实现强塑性协同的关键；过度变形导致梯度层完全饱和，则只能以塑性为代价提高强度（图 46c）[534]。RASP 也在非等原子比 CoCrFeNi 基 HEA 中引入含高密度纳米孪晶的层状晶粒尺寸梯度组织，得到 750 MPa 的 YS、1050 MPa 的拉伸强度和 27.5% 的均匀伸长率（图 46a–b）[535]。强度提高归因于晶界强化、位错强化、孪晶强化及异质梯度组织相关的各向异性变形强化的共同贡献 [535]。这些结果凸显梯度结构 HEAs 的一般原则：力学响应不仅由梯度是否存在决定，还由梯度轮廓能否有效协调硬化表层与更易变形内层之间的变形决定。

通常，梯度结构中的纳米结构表层更容易发生塑性失稳。因此，抑制表层的早期应变局部化，是提高梯度结构拉伸塑性的关键。受梯度晶粒结构和纳米析出的益处启发，Yuan 等人结合表面机械研磨处理（SMAT）和热处理，在 Al0.5Cr0.9FeNi2.5V0.2 HEAs 中制备单一梯度和复合梯度结构 [536]。他们观察到与 L1₂ 相相关的剪切、弯曲硬化机制，以及 B2 相析出。表层中更高体积分数的 B2 和 L1₂ 相使析出硬化更强，补偿表面晶粒尺寸减小造成的应变硬化降低，使复合梯度结构的拉伸塑性改善 [536]。从这个角度看，梯度结构 HEAs 的一项关键挑战在于，纳米结构表层虽然有益于强度，却固有地更容易过早塑性失稳。因此，抑制表层的过早应变局部化，对于保持拉伸塑性至关重要。将梯度晶粒结构与纳米析出结合的 Al0.5Cr0.9FeNi2.5V0.2 HEA，部分解决了这一问题：表层较高的 B2 和 L1₂ 相体积分数，补偿了晶粒细化相关的应变硬化能力下降，改善复合梯度结构的拉伸塑性 [536]。

更新的研究深化了这一思路。一种梯度间隙元素 HEA 中，选择性再结晶在细晶表层引入具有清晰界面的再结晶层，重新获得梯度纳米结构通常失去的额外应变硬化；值得注意的是，在保持超高 YS 的同时，伸长率大幅增至 44.2% [537]。同时，近期研究表明，位错密度、层错和变形孪晶呈梯度分布的 DP Al0.3Si0.3CoCrFeNi HEA，相对均匀组织对应材料的 YS 提高 110.4%，但断裂伸长率仍有 41.4% [538]。更重要的是，该研究发现应变速率敏感性呈反向梯度分布，中央软区与边缘硬区交替分担变形，使其在应变速率依赖的加载下维持动态强化 [538]。此外，近期报道一种密切相关的增材制造 CoNiV MEA，形成梯度异质组织并以层错主导变形，YS 为 796.5 MPa、伸长率为 24.88% [539]。虽然它属于广义的成分复杂合金，而非狭义的严格 HEA，却进一步支持如下结论：梯度异质性与平面缺陷介导的变形耦合时，可高效改善强塑性平衡。总之，近期进展表明，HEAs 中梯度结构的作用不应简单理解为表面硬化，而应视为一种组织设计策略，依赖空间异质区域之间塑性失稳、应变分配及应变硬化的协同演化。

#### 9.3. 谐波结构

谐波结构由作为核心的粗晶区与作为外壳的超细晶区构成，已被证明可有效提高多种金属材料的强度和塑性 [34]。本质上，这种结构设计的优点在于连续硬质外壳与相对易变形核心之间的空间协调，使材料通过两区间的异质变形兼具高强度与持续的应变硬化。在 HEAs 中，这一概念也显示很大潜力。一个代表性实例是预合金化粉末经机械球磨后烧结，制得具有谐波结构的 Fe50Mn30Co10Cr10 HEA，其中壳层占比可有效调节（图 47a–d）[540]。壳层由晶粒尺寸约 1 μm 的再结晶超细晶构成，归因于球磨期间粉末表面形成的氧化物夹杂的钉扎作用（图 47e–f）[540]。与均匀结构对应材料相比，引入谐波结构显著提高强度和应变硬化能力（图 47g–h）[540]。此处强度增加主要来自晶粒细化和析出强化，而增强的应变硬化则与 HDI 硬化以及壳层内多种变形机制的激活和相互作用有关 [540]。这一发现清楚表明，谐波结构 HEAs 中的核－壳构型并非只是组织形貌，还是调节变形的框架，使硬化能力与塑性容纳能力得以同时利用。

谐波结构对其他 HEAs 的适用性及其对力学可靠性的影响，也越来越受到关注。据报道，通过球磨和放电等离子烧结制备不同壳层占比的谐波结构 CoCrFeMnNi HEAs，当壳层占比处于合适范围时，可兼具优异强塑性协同和良好的低周疲劳抗失效能力 [541]。在这些合金中，位错发展与重排主要发生于粗晶区，而超细晶壳层在循环加载下相对稳定，因此增强的应变硬化能力既帮助平衡高强度与高塑性，也抑制疲劳失效 [541]。除常规微米尺度谐波结构外，核－壳概念近期扩展至更精细的异质结构。CoCrFeNi2Al0.3Ti0.25 HEA 中，近期报道一种类似谐波的结构：软 FCC 基体被含双形貌 L1₂ 析出物的壳层区域包围，获得 1018 MPa 的 YS、1433 MPa 的 UTS 和 29.0% 的总伸长率 [542]。该体系优异的强塑性协同归因于 HDI、晶界和析出强化的共同作用；塑性的保持则与位错滑移、层错、Lomer–Cottrell 锁及少量变形孪生的协同激活有关。这些结果说明，HEAs 的谐波结构设计正从单纯基于晶粒尺寸的核－壳拓扑，发展到析出辅助、结构效率和加工硬化能力更高的异质构型。

近期，谐波／核－壳设计概念进一步超越粉末冶金形成的晶粒构型。通过超声凝固，在 Ni36Co30Cr11Fe11Al9Ta3 HEA 中构建核－壳异质结构：粗大的枝晶凝固特征被等轴 γ 晶粒取代，沿晶界分布的细小 Laves 颗粒则构成独特的壳状异质网络 [543]。这种核－壳结构呈现显著 HDI 强化，并进一步激活层错网络和高密度 Lomer–Cottrell 锁；与静态凝固态相比，有效减轻常规的强塑性权衡。另一近期研究还证明，优化球磨参数可在 CrFeNi 合金中设计谐波结构，产生典型的粗晶核心／细晶壳层构型，YS 达 711 MPa、UTS 达 928 MPa、均匀伸长率达 30.3% [544]。结合先前 NiCoFeAlTiB 合金中纳米尺度有序－无序核－壳设计取得 2.65 GPa UTS、17% 均匀伸长率及高达 1173 K 热稳定性的结果 [545]，这些近期进展表明，HEAs 中谐波结构的根本价值，在于建立跨越多个长度尺度、稳定且持续相互作用的软／硬网络。从这一角度看，谐波结构策略不应简单视为粉末冶金加工途径，而应视为整合核－壳拓扑、界面约束和多尺度变形协调性的更广义异质结构设计原则，为同时提高 HEAs 的强度、塑性、应变硬化甚至热稳定性提供越来越灵活的途径。

#### 9.4. 双相／多相结构

双相材料也被视为异质结构材料，因为其中存在组成或晶体结构不同的两个相；在 HEAs 领域，共晶结构最为常见 [546,547]。例如，Lu 等基于传统共晶合金的概念，开发了著名的 AlCoCrFeNi₂.₁ 双相共晶 HEA，旨在解决多数 HEAs 广泛存在的成分不均匀和铸造性能差等问题 [25,375]。铸态 AlCoCrFeNi₂.₁ 共晶 HEA 具有交替排列的纳米层片状 L1₂/B2 结构，在室温和低温下都表现出优异的拉伸强度与塑性组合。位错主要出现在具有延性的 FCC 相中，并在 L1₂/B2 相界面积累；硬脆 B2 相中则未观察到明显位错，表明 HDI 强化作出了贡献。

在 Lu 等研究的基础上，为进一步提高共晶 HEAs（EHEAs）的力学性能，研究者采用多种热机械加工方法构建异质共晶结构 [269,548–551]。例如，Bhattcharjee 等通过冷轧和退火，在 AlCoCrFeNi₂.₁ EHEA 中成功制备了异质共晶结构，实现约 1.5 GPa 的最高 UTS，同时保持约 15% 的均匀伸长率（图 48a）[269]。类似地，Xiong 等通过相同工艺在该合金中引入纳米析出相强化的双相异质结构，获得约 1.5 GPa 的强度和约 19% 的伸长率（图 48b）[548]。然而，轧制通常受样品几何形状限制，只能制备厚度为数百微米的带材。为克服这一限制，Peng 等将粉末热挤压与退火结合，在 AlCoCrFeNi₂.₁ 中构建由未再结晶晶粒和再结晶晶粒组成的双相共晶结构 [551]。FCC/B2 相界面对位错运动的阻碍使界面处发生显著的位错缠结和积累，提高应变硬化能力，令合金达到约 1.2 GPa 的 YS、约 1.5 GPa 的 UTS 和约 18% 的均匀伸长率（图 48c–d）[551]。

近期，研究者将大规模分子动力学模拟与激光粉末床熔融增材制造结合，进一步揭示 AlCoCrFeNi₂.₁ EHEA 的强度潜力 [549]。随后，Ren 等通过激光粉末床熔融（L-PBF）制备了双相纳米层片状 AlCoCrFeNi₂.₁ HEA，其 YS 约为 1.3 GPa，均匀伸长率约为 14%（图 49a），优于其他先进增材制造金属合金 [30]。高 YS 源于交替排列的 FCC/BCC 纳米层片所构成的双相结构的强强化效应（图 49b–d）[30]。类似地，Lu 等利用激光粉末床熔融技术，在以 B2 相为主的 AlCoCrFeNi₂.₁ EHEA 中成功引入高密度纳米析出相，并在相内形成尺寸精确、平行排列的孪晶界 [550]。该纳米孪晶结构显著提高强度：相较于基准合金，强度增加约 565 MPa，室温拉伸强度达到约 2.2 GPa。更值得注意的是，该合金在 600 °C 仍保持 1133 MPa 的高强度，优于多数适用于中温环境的增材制造金属材料 [550]。此外，Al₁₇Co₁₄.₃Cr₁₄.₃Fe₁₄.₃Ni₄₀.₁、Al₁₇Co₂₈.₆Cr₁₄.₃Fe₁₄.₃Ni₂₅.₈、Al₁₇Co₁₄.₃Cr₁₄.₃Fe₂₈.₆Ni₂₅.₈、Al₁₄.₈Co₂₁.₃Cr₂₁.₃Fe₂₁.₃Ni₂₁.₃ [552]、Fe₃₀Ni₂₀Mn₃₅Al₁₅ [553] 及 Fe₂₀Co₂₀Ni₄₁Al₁₉ [554,555] 等多种 EHEAs 也具有超过 1.0 GPa 的拉伸强度和超过 10% 的伸长率。即使对于双峰 AlCoCrFeNi₂.₁ 共晶 HEA，YS 也约为 1.2 GPa，UTS 约为 1.5 GPa，均匀伸长率约为 18% [551]。不过，并非所有双相共晶 EHEAs 都能兼顾强度与塑性。铸态 CoFeNiVMo₀.₆ [556]、Co₂Mo₀.₈Ni₂VW₀.₈ [557] 和退火态 CoFeNi₂V₀.₅Nb₀.₇₅ [558] 等合金表现为高强但脆。这些 EHEAs 的抗压强度超过 2 GPa，断裂应变却低于 5% [559]。除 HDI 硬化外，EHEAs 的塑性还受到相组成、界面特征、界面共格性、相容性与结合状态，以及应变速率敏感性的影响 [50,559]。

如果通过适宜的热机械加工保留异质层片结构的性质，而不只是在共晶合金中设计双相超细晶结构，则有望同时显著提高强度和塑性。受此启发，Shi 等通过冷轧和退火设计了 AlCoCrFeNi₂.₁ EHEA 的双相异质层状结构（图 50a–c）[560]。相分解使软质 FCC 薄片基体内形成大量硬质晶内 B2 析出物，对 FCC 晶粒施加额外的刚性变形约束 [561,562]。出人意料的是，引入这种双相异质层状（DPHL）结构，使 EHEA 激活微裂纹捕获机制，进一步提高应变硬化能力，从而在变形后期获得很高的塑性 [560]。该合金实现约 1.5 GPa YS 和 16% 伸长率的优异协同，突破了传统超细晶材料“强而脆”的局限（图 50d）[560]。此外，Shi 等还制备了具有分级鱼骨状结构的定向凝固 EHEA，可实现仿生分级裂纹缓冲。这种自缓冲鱼骨状材料在不牺牲强度的情况下获得约 50% 的超高均匀伸长率，是传统无缓冲 EHEA 的三倍 [563,564]。

Chen 等还采用精心设计的多阶段重度拉拔和热处理，在 AlCoCrFeNi₂.₁ EHEA 线材中引入梯度异质层状结构，其中梯度分布的硬质 B2 薄片嵌入软质 FCC 基体 [565]。该线材室温拉伸强度达 1.85 GPa，均匀伸长率约 12%；低温拉伸强度升至 2.52 GPa，均匀伸长率还略升至约 14%。深入的显微结构表征显示，梯度异质层状结构促进拉拔过程中 GNDs 呈径向梯度分布：GND 密度从表面向中心逐渐降低，因而产生显著应变。值得注意的是，在低温下，研究者首次观察到该线材 B2 相内密集的交滑移，导致强烈的动态组织细化。交滑移的激活提供了足够的塑性，并诱发显著的动态 Hall–Petch 效应，成为最有效的变形机制，促成了前所未有的低温拉伸性能 [565]。近期，Liu 等也通过热机械加工在 Ni₄₉Fe₂₈Al₁₇V₆ HEA 中构建由 FCC/L1₂ 和 B2 相组成的双层异质结构（图 50e）[262]。该合金在室温（298 K）下的 YS 约为 1550 MPa、拉伸强度约为 1772 MPa、伸长率约为 16.5%；在 77 K 下，YS 与拉伸强度分别升至约 1877 MPa 和 2157 MPa，同时保持约 10% 的均匀伸长率（图 50h）。分析表明，优异的低温强度除来自 HDI 强化外，还与形变孪晶和高密度位错之间的强相互作用密切相关（图 50f–g）[262]。

共晶多主元合金（EMPEAs）通常依靠共晶组织中软、硬相的交替排列来平衡强度与塑性，但传统层片状或棒状共晶形貌限制了性能的进一步提高。为此，Huang 等成功制备出具有蠕虫状共晶结构的 (AlCrFe₂)₆₅Ni₃₅ EMPEA（图 51a–c）[566]。其室温综合力学性能优异：YS 为 920 MPa，拉伸强度为 1322 MPa，伸长率为 19.5%（图 51d），强塑性协同明显优于 AlCoCrFeNi₂.₁ 等传统铸态层片状 EMPEAs。优异性能主要归因于独特的显微结构：蠕虫状 FCC 相平均厚度仅 0.26 μm，约为传统层片状 FCC 相的 10%（图 51e）。较低的形貌各向异性和多方向晶界使 FCC 相更均匀地承担塑性变形；同时，作为强化相的 BCC/B2 有效约束 FCC 相变形，而两相相近的弹性模量减轻界面应力集中，促进跨相协调变形。此外，FCC 相中的 GNDs 在晶界大量积累，引起强烈的背应力强化，充分激活多方向应变硬化潜力，从而协同提高合金的强度与塑性（图 51f）[566]。

与双相共晶合金相比，三相共晶合金由三种不同相构成，显微结构更复杂。共晶区通常具有细小的棒状或片状晶粒。多相分布、晶粒细化及尺寸不均匀性共同促进强度与塑性的良好协同 [3,567]。据此，Ye 等在 FCC 基共晶 HEA 中同时引入 B2 相和 Laves 相，充分发挥各组元优势，设计出兼具微米尺度枝晶 FCC 相和纳米尺度多尺度共晶结构的复合材料 [568]。所制备的 (CoCrFeNi)₆₈.₅(NiAl)₂₁Nb₁₀.₅ 三相共晶 HEA 的 YS 为 1338.3 MPa、断裂强度为 2275.7 MPa，但断裂应变相对较低，仅 10.8% [568]。目前共晶 HEAs 的设计仍主要集中在双相共晶体系，对多相共晶结构构建的系统研究仍显不足。

#### 9.5. 层状结构

近年来，通过构建层片状异质结构，HEAs 在协同提高强度与塑性方面也显示出相当大的潜力。该策略的核心是调控显微组织中软、硬相的空间分布，形成硬度与应变梯度，从而激活 HDI 强化并减轻界面处的应变局域化。例如，在 Ni₃₈Co₂₅Fe₁₃Cr₁₀Al₇Ti₇ 合金中制备由粗晶和超细晶组成的多级异质双相结构，可在保持超过 20% 均匀伸长率及高达 6 GPa 应变硬化率的同时，实现约 1.53 GPa 的超高 YS [569]。研究表明，异质界面引起的应变梯度有效促进形变孪晶的激活，即使该合金层错能相对较高，也能触发 TWIP 效应，显著提高应变硬化能力和塑性稳定性 [569]。在 CoNiV 基轻质 HEA 中，短时退火形成了 FCC/L2₁ 复合层状结构：其中包含再结晶与未再结晶 FCC 区域，以及嵌入其中的 L2₁ 岛状相，由此构成具有硬度梯度的异质组织（图 52a–b）[570]。该结构使相间硬度差降至约 1.5 GPa，促进 FCC 与 L2₁ 相协同塑性变形，获得 1605 MPa 的 YS 和 14% 的均匀伸长率（图 52c），并有效抑制微裂纹的形核和扩展（图 52d–e）[570]。

类似地，在增材制造领域，利用定向能量沉积在难熔 HEA TiZrNbVAl 中构建了等轴枝晶与柱状枝晶交替分布的异质层状结构 [571]。变形过程中，该结构产生显著的 HDI 强化并形成扭折带，促进多个滑移系激活和位错协调运动，使室温 YS 超过 900 MPa、断裂伸长率超过 27%，明显优于常规铸态样品。结果表明，该结构既通过软、硬区域间的应变梯度产生背应力强化，又通过促进 α 纤维织构形成及位错滑移传递延迟颈缩，从而全面提高材料的变形能力 [571]。

值得注意的是，前述异质晶粒、梯度和谐波结构仍含有一些损害力学性能的粗大组织特征，因此合金强度受到限制。相比之下，纳米层片合金通常具有超过 2 GPa 的极高强度，这往往与非共格层片界面处显著的应变硬化和严重的应变局域化有关 [25]。目前，纳米层片合金主要通过电沉积和剧烈塑性变形制备，但这些方法的制造规模有限，不适于大规模应用。Lei 及其同事提出共格纳米层片（CNL）策略，以开发兼具超高强度与塑性的合金 [25]。通过冷轧后退火 8 h 的新型热机械工艺，在 (Ni₁.₅FeCoCr₀.₅)₈₇.₅Al₇.₅Ti₅.₀ HEA 中形成交替排列的 FCC/L1₂ 纳米层片（图 53a–e）。传统工艺还包括在后续回火前于 1150 °C 再结晶处理 3 min。CNL 样品显著实现超过 2 GPa 的拉伸 YS 和 16% 的塑性（图 53f）。与其他层状合金类似，其超高 YS 可归因于相界强化；而高塑性则源于共格层片界面促进位错传递，从而消除界面应力集中 [25]。同时，变形过程中形成高密度层错及相关 Lomer–Cottrell 锁（图 53g），提高应变硬化能力，进而带来高塑性 [25]。

此外，Wang 等报道了一种共格有序纳米析出物（CON）强化的 Al₀.₅Cr₀.₉FeNi₂.₅V₀.₂ HEA；该合金通过旋节分解形成相互连通的网络状 FCC/L1₂ 纳米结构 [572]。在此基础上，研究者还考察了新开发的 CON 强化 Al₀.₅Cr₀.₉FeNi₂.₅V₀.₂ HEA 中共格 FCC/L1₂ 旋转纳米结构和纳米层状 BCC 相的析出行为及力学性能 [573]。拉伸变形时，FCC 相首先屈服，随后 L1₂ 和 BCC 相屈服。L1₂ 与 BCC 强化相共同贡献了极高的宏观 YS。共格纳米结构之间的晶格失配很小，因此 FCC 与 L1₂ 相之间的应力差也很小，有助于避免应力集中并保持塑性。此外，硬质 BCC 相的纳米层片特征延缓了裂纹形核与扩展 [573]。

#### 9.6. 小结

综上，HDI 强化为 HEAs 协同获得高强度和高塑性提供了新策略。异质晶粒结构利用粗、细晶界处的协调变形引入额外的 HDI 应力并提高屈服强度，而相关的背应力硬化可延迟颈缩并提高极限拉伸强度。梯度结构利用纳米晶表层与粗晶核心之间的应变分配，通过调节梯度分布优化强塑性权衡 [537,574]。谐波结构由超细晶壳层包围粗晶核心，依靠位错机制和晶粒细化强化的结合，获得高屈服强度、优异的加工硬化行为和循环稳定性 [575]。在多相体系、尤其是 EHEAs 中，交替分布的软、硬相界面处引入 HDI 强化，可促进协调变形，通过相间协同显著提高强度与塑性 [576]。此外，层状结构，特别是具有纳米尺度共格界面的层状结构，有望在保持塑性的同时实现超高强度 [577]。从预测角度看，仅凭晶粒尺寸、相分数或位错密度等单一平均显微组织参数，无法确定 HDI 应力的大小。相关描述符应区分产生变形不相容性的初始异质性，以及为适应这种不相容性而演化的显微组织。总体而言，未来应着重阐明结构设计、变形机制与 HDI 效应之间的耦合关系，以加速高性能结构材料的开发与应用。

### 10. 综合强化

HEAs 凭借独特的多元素设计理念，超越了依赖单一主元素的传统合金的局限，显示出获得优异综合性能的潜力。其强化机制具有显著的协同性和复杂性，远非各单独机制效应的简单相加。综合强化原理见图 54。尤其重要的是，这些机制并非独立起作用；在特定成分和加工条件下，它们共同形成相互交织的网络，实现强度与塑性的协同平衡 [94,464,578]。深入理解并精确调控这些机制间的综合相互作用，是释放 HEAs 极限性能并推动其应用发展的核心科学挑战。

#### 10.1. 策略

为系统分析综合强化，本节区分强化机制相互作用的三个层次。首先，固溶强化、第二相强化和晶界强化等“先天”静态机制，在材料制备阶段建立较高的初始塑性变形能垒，为合金的高强度奠定基础。其次，外加载荷下，位错强化、孪晶强化和相变强化等“后天”动态机制依次激活，持续引入位错、孪晶界及相界面等动态障碍，显著提高应变硬化能力，进而保证均匀塑性变形和延性。最关键的是，静态与动态机制的相互作用通常诱导以 HDI 强化为代表的协同耦合强化效应。这一效应是连接静态和动态机制的桥梁，通过背应力场提供额外的强化贡献，是实现“1 + 1 > 2”协同增效的关键，也是当前高性能 HEA 设计的前沿重点。下文将依此框架讨论三类强化机制间的相互作用及其对综合性能的协同贡献。

##### 10.1.1. 先天静态机制与后天动态机制

在不同强化机制中，固溶强化是影响 HEAs 力学行为的关键因素之一。近年来，研究者越来越关注固溶强化与“后天”动态机制在 HEAs 中的协同作用。例如，Zhang 等 [579] 在相同晶粒尺寸下考察了以 Si 取代 Co 对 Fe₅₀Mn₃₀Cr₁₀Co₁₀ HEA 力学性能的影响，发现拉伸强度和总伸长率均显著提高。分析表明，Si 合金化引起的固溶强化是 Fe₅₀Mn₃₀Cr₁₀Si₁₀ HEA 拉伸强度提高的主要原因。此外，添加 Si 还提高了变形过程中形成的 HCP 相体积分数，从而显著促进应变硬化。另一项研究中，Mehranpour 等 [142] 比较了 Fe₄₇Co₃₀Cr₁₀Ni₅V₂Si₆ HEA 与 304L 不锈钢的力学性能。通过计算各强化机制的贡献发现，在 α′ 马氏体体积分数相近时，前者的 α′ 马氏体强化效应明显高于 AISI 304L 不锈钢，表明 Si 在 α′ 马氏体的固溶强化中起关键作用。

间隙元素也显著影响 HEAs 的 TRIP 效应和力学行为。例如，在 Cr₂₀Mn₂₄Fe₃₀Co₂₀Ni₆ HEA 中引入 C，使该 TRIP 合金的 YS 从 165 MPa 提高到 220 MPa，拉伸强度从 460 MPa 提高到 639 MPa [580]。这主要归因于碳掺杂使层错能升高，令合金进一步受益于 TWIP 效应。Sun 等在 Fe₄₉Mn₃₀Co₁₀Cr₁₀N₁ HEA 中引入间隙 N 原子，诱导局域化学有序（LCO）结构，使合金在室温和低温下均实现超高强度与良好塑性的协同提高 [259]。LCO 结构在变形过程中动态演化，形成多尺度有序畴，显著增强位错相互作用并促进交滑移，同时诱发相变和孪生效应，共同提高合金的应变硬化能力和强度。其中，LCO 带提供约 448 MPa 的强化贡献，是低温超高 YS 的主要来源。此外，Li 等通过 Nb–V 微合金化和 C–N 间隙原子掺杂，在亚稳态 Fe₅₀Mn₃₀Co₁₀Cr₁₀（at%）HEA 中引入 MC 型纳米碳化物，并结合 TRIP 和 TWIP 效应，实现强度与塑性的协同提升 [581]。该合金在变形初期以位错滑移和层错为主，中期激活 TWIP 效应，后期则以 TRIP 效应为主。多种机制的共同作用保证了优异的高应变硬化能力与综合力学性能。

近年来，研究者也致力于结合第二相强化与“后天”动态变形机制，以获得 HEAs 的优异综合力学性能。通过精确调控热处理工艺和合金成分，可有效优化显微组织，协同提高强度与塑性。例如，在 Fe₃₇.₅Ni₃₀Co₂₂.₅Al₅Ti₅（at%）HEA 中，时效后形成的高密度 L1₂-Ni₃(Al, Ti) 纳米析出物不仅直接贡献析出强化，还诱发马氏体相变，使 YS 达到 1094 MPa，为固溶处理态的两倍以上，同时仍保持约 38% 的断裂伸长率 [582]。在富 Ni 的 NiCoCr 基中熵合金体系中，粉末冶金和放电等离子烧结技术可引入体积分数高达 58%–60%、尺寸为 20–45 nm 的 L1₂ 纳米析出物。将其与细晶强化及变形过程中形成的孪晶和层错结合，成功实现了强度与塑性的良好平衡 [583]。对于增材制造 Co₄₂Cr₂₀Ni₃₀Ti₄Al₄ 合金，L1₂ 析出物与高位错密度、细晶结构和部分再结晶组织共同构成多级强化架构，使其在 77 K 下的 UTS 达到 1.94 GPa，同时保持良好塑性。这主要归因于宽温度范围内晶界、析出物和位错硬化的协同作用 [66]。

进一步地，电流脉冲处理等新工艺被用于 Al₀.₅CoCrFeNi HEA，促进 L1₂ 和 B2 相在极短时间内快速析出，并实现对 FCC + B2 + L1₂ 多相结构及位错结构的高效协同调控。强化效应主要来自多相共格析出强化机制 [312]。另一项关于 Fe–Co–Ni–Ti HEA 体系的研究，通过调控纳米尺度局域化学有序，并将微米尺度 BCC 第二相与纳米尺度共格 L1₂ 析出物结合，在相界面诱发显著的 GND 积累和应力诱导马氏体相变，最终实现高达 2.64 GPa 的抗压强度，同时保持可观塑性 [584]。更进一步，在多相复合 HEA FeNiCoAlTaCB 中，整合短程有序（SRO）、B2 金属间化合物和 TaBC 陶瓷相，构建了从室温到高温的连续强化体系：室温下，低层错能 FCC 基体依次激活位错滑移、形变孪生和马氏体相变，通过动态 Hall–Petch 效应、Orowan 强化机制及 TRIP/TWIP 效应，实现 1.83 GPa 的超高强度和 20.6% 的伸长率；在 1073 K 等高温下，L1₂ 纳米析出物、B2 相和 TaBC 颗粒共同钉扎晶界并抑制晶界滑动，使材料在 583 MPa 的 YS 下仍保持良好塑性 [585]。

晶界强化是提高金属材料力学性能最有效、最实用的方法之一；当其与“后天”动态变形机制协同时，尤其能显著优化综合性能。以亚稳态 Fe₄₆Co₃₀Cr₁₀Mn₅Si₇V₂ HEA 为例，当平均晶粒尺寸细化至 2.8 μm 时，晶界强化与 TRIP 效应协同，使该合金获得 1102 MPa 的 UTS 和 52.3% 的总伸长率，显示出优异的强塑性匹配 [586]。类似地，在 Cr₄₀Co₄₀Ni₂₀ 合金中，晶粒细化与 TRIP 诱导的 FCC→HCP 相变共同使 YS 从 417 MPa 增至 834 MPa，提高 100% [587]。值得注意的是，TRIP 效应在屈服阶段即被激活，表明晶界调控与应变诱导相变密切耦合。对 Fe₄₉.₅Mn₃₀Co₁₀Cr₁₀C₀.₂Ti₀.₁V₀.₁Mo₀.₁ 合金的进一步研究表明，细晶样品在变形初期具有更高的 HCP 相变速率和应变硬化能力。晶界处的应力集中有助于协调相邻晶粒中 HCP 相变的同步启动，而粗晶样品中的相变激活则受到限制 [588]。除位错滑移和 TRIP 效应外，逆相变、HCP {10\bar{1}2} 孪生及扭折带也协同参与应力再分配和塑性调控，共同赋予材料高塑性和良好的强塑性组合。

此外，晶界工程通过优化晶界特征分布、协调多种强化机制，可显著提高 HEAs 的综合力学性能 [589,590]。例如，两步热机械处理可有效调控亚稳态 HEAs 的晶界结构，提高特殊晶界比例并阻断随机大角度晶界网络。这既强化晶界，又激活位错滑移、层错、纳米孪晶和 TRIP 等多种变形机制 [591]。这一协同作用使材料在室温下表现出优异强度：经 20% 冷轧后，YS 达 506.7 MPa（较基准材料提高 59%），UTS 为 885.6 MPa（提高 26%）[591]。在 1073 K 的高温下，晶界优化还可抑制动态再结晶并促进应变均匀分布，使塑性提高超过 200% [592]。值得注意的是，晶界析出物引起的局部应力集中可驱动 TRIP 效应，使合金在保持 1.5 GPa 超高强度的同时，断裂伸长率超过 38%，成功突破了析出强化与塑性相互制约的传统瓶颈 [593]。

##### 10.1.2. 强化机制间的协同耦合

异质显微组织凭借优异的力学性能，已成为材料科学与工程中极有价值的结构设计策略。大量研究表明，通过引入异质结构，并耦合相变、位错运动和第二相强化等多种机制，可同时有效提高 HEAs 的强度与塑性，突破传统的强塑性反向关系。例如，在 Al₀.₃CoCrFeNiTi₀.₃ 合金中，构建由超细晶、细晶和 B2 相团簇组成的分级异质结构。通过应变分配和协调变形，既增强了对 FCC 基体的塑性约束，又激活位错网络、层错及纳米孪晶等多种变形机制，显著提高材料的应变硬化能力 [594]。类似地，在激光粉末床熔融制备的 FeCoNiCrMn 合金中，高密度位错胞、纳米氧化物和异质晶粒共同贡献位错强化、Orowan 强化及背应力强化；加上变形中孪晶形成和晶粒旋转，使强度与塑性同时提高 [595]。在定向凝固 Al₁.₂₅CoCrFeNi₂.₈Mo₀.₂ 合金中，取向层状 FCC/BCC 结构和 B2 纳米析出物通过固溶强化、界面强化与析出强化的协同作用，实现 1.17 GPa 的强度和 19% 的伸长率 [596]。在 Fe–Mn–Co–Cr–C 间隙型 HEA 中，双峰和三峰分级结构通过预存纳米孪晶、高位错密度及分级晶粒调控，依次激活 TRIP 和 TWIP 效应，实现从 1.3 GPa 高 YS 到 60% 超高伸长率的多阶段应变硬化行为 [49]。此外，在层片晶与等轴晶交替排列的共晶 HEA 中，通过依次发生的马氏体相变、层错网络构建和异质变形诱导强化，获得 1557 MPa 的 UTS 和 20.7% 的均匀伸长率，展现出优异的强塑性协调 [597]。

成分调控诱导的相变也是优化性能的重要手段。例如，在 Fe₃₄Mn₂₀Co₂₀Cr₂₀Ni₆ 合金中，降低 Ni 含量诱发 FCC→HCP 相变，不仅抑制 σ 相脆性裂纹扩展，还与异质纳米结构结合，实现 1.28 GPa 的超高拉伸强度和 27%–50% 的伸长率 [598]。值得注意的是，在 Fe₃₀Cr₂₅Co₂₅Mn₁₀Ni₁₀ HEA 中，通过调控含未再结晶晶粒、多尺度再结晶晶粒及脆性 σ 相的层状显微组织，也能获得良好的强塑性匹配 [599]。强化机制主要来自背应力效应、软／硬区域界面处 GND 积累所产生的长程应力，以及持续的 TRIP 效应。合理控制小尺寸晶粒与 σ 相的比例，可保留 σ 相的析出强化效应，而不显著损失塑性，从而获得高应变硬化率和优异的强塑性组合 [599]。分子动力学模拟进一步揭示，在双相 CoCrFeMnNi 梯度纳米晶结构中，异质变形诱导强化、背应力积累及 TRIP 的多阶段协同作用，是同时提高强度与塑性的内在机制 [600]。

这些发现共同表明，HEAs 的优异力学性能并非来自彼此孤立的机制，而源于高熵冶金四大核心效应所催化的深层多机制协同。未来研究需整合高通量计算设计、原位同步辐射／中子研究和多尺度建模，以动态捕捉并设计这些协同相互作用，为 HEAs 在严苛结构应用中的使用铺平道路。

#### 10.2. 建模

现有研究表明，HEAs 的高强度并非源于单一强化机制，而是多种强化机制协同、耦合作用的结果 [60,601]。在多晶材料强化理论中，传统分类体系将强化机制归为四种核心形式：固溶硬化、晶界硬化、位错硬化和析出硬化。为了对不同机制对屈服强度的贡献作一阶估计，通常将总屈服强度分解为本征晶格摩擦强度，以及固溶、晶界、位错和析出强化对应的增量，如图 55 示意 [46]。这一分解可表示为如下线性叠加框架 [46]：

$$\sigma_{0.2}=\sigma_A+\Delta\sigma_S+\Delta\sigma_G+\Delta\sigma_D+\Delta\sigma_P\tag{12}$$

其中，$\sigma_A$ 表示合金 A 的 YS，即本征强度或晶格摩擦强度；$\Delta\sigma_S$、$\Delta\sigma_G$、$\Delta\sigma_D$ 和 $\Delta\sigma_P$ 分别表示固溶、晶界、位错和析出物的强化贡献。式（12）应被视为一阶贡献核算框架，而非普遍适用的本构定律。当各机制之间的相互作用较弱时，线性叠加近似适用。但在 HEAs 中，显微组织变量往往强烈耦合。例如，析出改变基体成分，晶粒细化改变位错储存行为，局部化学异质性则影响位错与界面的相互作用。因此，对于强耦合体系，可能需要非线性、多尺度或基于物理机制的模型，而不能简单线性相加。

因此，下文在讨论各经典强化方程的同时，也讨论其在 HEAs 中的应用或扩展。重点考察必须修改数学形式本身，还是主要差异在于模型参数的物理含义和可迁移性；并分别讨论溶质失配参数、Hall–Petch 系数、位错相互作用与储存参数，以及析出物－基体相互作用参数产生偏差的原因。

##### 10.2.1. 固溶强化

传统固溶强化理论认为，强化效应来自溶质原子造成的畸变应力场与运动位错之间的相互作用。因此，二元合金中置换型固溶强化效应可由式（13）估算 [602]：

$$\Delta\sigma_{ss}=B\cdot x^q=(3G\cdot Z\cdot\varepsilon^p)\cdot x^q\tag{13}$$

其中，$B$ 是模型的强化参数，$x$ 是溶质元素浓度，$Z$ 为拟合系数，$G$ 是合金剪切模量，$\varepsilon$ 为溶质元素造成的失配参数，$p$ 与 $q$ 的取值取决于具体强化理论。例如，在 Labusch 模型中，$p=4/3$，$q=2/3$ [603]。

$$\varepsilon=(\delta_G^2+\alpha^2\delta_r^2)^{1/2}\tag{14}$$

其中，$\delta_G$ 与 $\delta_r$ 分别表示溶质组元造成的模量失配与尺寸失配，$\alpha$ 是常数，其具体值取决于变形过程中运动位错的类型。可见，合金固溶强化的估算主要依赖于溶质模量和尺寸等失配参数的计算。然而，多数常规固溶强化模型是在稀溶质假设下针对单主元合金建立的，其中溶剂与溶质原子可以明确区分。为简化推导，通常忽略溶质－溶质相互作用，并假设强化主要来自孤立溶质应力场与位错之间的相互作用。这些假设对 HEAs 已不再严格适用：其中不存在唯一的溶剂元素，所有组元共同决定了位错所经历的局部能量景观。因此，HEAs 的固溶强化建模需要从稀溶质图像转向浓缩多组元框架，在该框架中，每种元素既是基体的一部分，又是局部涨落的来源。

相应地，当前 HEA 固溶强化模型主要沿两条路线发展：一条通过平均失配描述符强调晶格畸变的作用；另一条采用有效介质或平均基体描述，以考虑位错与多组元局部涨落的集体相互作用。其中，Varvenne 等提出的有效介质框架已成为 FCC HEAs 最有影响力的解析模型之一 [59]。Varvenne 模型把合金视为有效介质，并把各组元都看作嵌入平均基体的“溶质”。强化主要来自位错应力场与局部溶质诱导的失配场之间的弹性相互作用，以及位错芯相互作用。为使模型广泛适用，推导主要关注与原子体积失配有关的弹性相互作用；化学失配贡献未被显式纳入，因为估算它需要局部成分涨落的详细信息和高精度原子尺度模拟。基于此，随温度和应变速率变化的流动应力可写为式（15）[59]：

$$\tau_y(T,\dot\varepsilon)=\tau_{y0}\left[1-\left(\frac{kT}{\Delta E_b}\ln\frac{\dot\varepsilon_0}{\dot\varepsilon}\right)^{2/3}\right]\tag{15}$$

其中，$\tau_{y0}$ 表示零温流动应力，$k$ 是玻尔兹曼常数，$\dot\varepsilon$ 是塑性应变速率，$\dot\varepsilon_0$ 是参考应变速率，通常取 $10^4\ \mathrm{s}^{-1}$，$\Delta E_b$ 表示位错运动的激活能。Varvenne 等指出，溶质与位错的总体相互作用由尺寸失配相互作用能和化学失配相互作用能两部分组成。然而，对 HEAs 而言，化学失配涉及的局部成分涨落信息需要足够精确的模拟计算。因此，为推广模型的普遍应用，推导中仅考虑溶质体积失配与位错应力场之间的弹性相互作用，使激活能 $\Delta E_b$ 简化为式（16）[59]：

$$\Delta E_b=1.5618\,\alpha^{1/3}Gb^3\left(\frac{1+\nu}{1-\nu}\right)^{2/3}\left[\sum_n\frac{c_n\Delta V_n^2}{b^6}\right]^{1/3}\tag{16}$$

其中，$\alpha$ 为位错线张力参数，$G$ 为剪切模量，$\nu$ 为泊松比，$b$ 为 Burgers 矢量的模。$c_n$ 表示组元 $n$ 的原子分数，$\Delta V_n=V_n-\bar V$ 为该组元相对于合金平均原子体积的失配体积；$\bar V=\sum_n c_nV_n$，且 $\sum_n c_n=1$ [59]。

$$\Delta\sigma_{ss}=M\tau_{y0}=M\cdot0.01785\,\alpha^{-1/3}G\left(\frac{1+\nu}{1-\nu}\right)^{4/3}\left[\sum_n\frac{c_n\Delta V_n^2}{b^6}\right]^{2/3}\tag{17}$$

式中，$M$ 为 Taylor 因子。近期，Maresca 等借鉴 Varvenne 的理论方法，得到 BCC-HEAs 固溶强化的解析表达式，如式（18）所示 [604]：

$$\Delta\sigma_{ss}=M\tau_{y0}=M\cdot0.04\,\alpha^{-1/3}G\left(\frac{1+\nu}{1-\nu}\right)^{4/3}\left[\sum_n\frac{c_n\Delta V_n^2}{b^6}\right]^{2/3}\tag{18}$$

式中参数与式（17）相同，但位错线张力参数 $\alpha$ 取 $1/12$。尽管这些模型取得了成功，它们仍有明确的局限。多数现有解析描述主要捕捉弹性失配的贡献，因此在合金可合理近似为随机固溶体时最为适用。对于存在强烈短程有序、显著局部化学涨落、多相相互作用或变形诱导结构不稳定性的 HEAs，其预测能力可能受到限制。在这些情况下，化学效应、局部模量涨落及与其他强化机制的耦合不能再被忽略。因此，尽管 Varvenne 和 Maresca 类型模型相较于经典稀溶质理论是一项重大进展，仍应视为基于物理机制的一阶近似，而非对所有 HEA 体系普遍适用的定律。

##### 10.2.2. 晶界强化

众所周知，晶粒细化可提高合金强度。晶粒越小，晶界体积分数越高，对位错运动的阻碍越强。YS 与晶粒尺寸之间的关系可用经典 Hall–Petch 方程（19）描述 [605,606]：

$$\sigma_y=\sigma_0+k_y d^{-1/2}\tag{19}$$

其中，$\sigma_y$ 为屈服应力，$\sigma_0$ 为晶格摩擦应力，$k_y$ 为强化系数，$d$ 为平均晶粒直径。由式（19）可知，晶粒尺寸变化引起的 YS 增量可表示为：

$$\Delta\sigma_G=k_y\left(d_P^{-1/2}-d_A^{-1/2}\right)\tag{20}$$

其中，$d_P$ 和 $d_A$ 分别表示热机械处理态和退火态的平均晶粒直径。

对于 HEAs，Hall–Petch 关系仍广泛用于晶界强化的一阶估算。在许多情况下，它依然能有效描述晶粒细化引起的强度提高，说明晶界作为位错障碍的基本作用在浓缩多组元合金中得以保留。然而，与常规稀合金不同，HEAs 中 Hall–Petch 参数的物理含义和可迁移性值得更谨慎地考虑。HEAs 的晶界强化尚未形成公认的、普遍适用的经典 Hall–Petch 数学形式修正；主要区别在于参数的解释和可迁移性。对于传统合金，在有限的成分和温度范围内，常将晶格摩擦应力 $\sigma_0$ 和 Hall–Petch 系数 $k_y$ 视为特征常数；而在 HEAs 中，这两个参数都强烈依赖成分和显微组织。具体而言，强烈的晶格摩擦、局域化学有序、成分涨落以及亚稳相组成，均可能提高或以其他方式改变 $\sigma_0$。$k_y$ 表征晶界抵抗塑性流动或传递变形的能力，可能随晶体结构、晶界类型、偏聚状态、温度、应变速率及主导变形机制而变化。例如，主导机制由位错滑移转为孪生或相变时，晶界的角色会由简单的位错障碍转变为形核位置或应变分配界面。因此，经典的 $d^{-1/2}$ 依赖关系仍可作为一阶近似，但 $\sigma_0$ 与 $k_y$ 应被视为随合金与条件变化的有效量，而非可直接迁移的常数。现有证据不支持对所有 HEAs 使用同一个修正后的 Hall–Petch 系数或指数。

##### 10.2.3. 位错硬化

通常，位错密度越高，YS 也越高。二者关系可用 Bailey–Hirsch 公式描述 [607]：

$$\Delta\sigma_D=M\alpha Gb\rho^{1/2}\tag{21}$$

其中，对 FCC 金属，常数 $\alpha=0.2$；$b$ 为 FCC 结构的 Burgers 矢量。对于传统合金，式（21）广泛用于估算储存位错带来的强化增量。在 HEAs 中，该关系也常被用作一阶近似，因为位错间相互作用阻碍塑性流动的基本物理图像仍然成立。然而，相较于稀合金，将 Bailey–Hirsch 方程直接用于 HEAs 时须更谨慎地解释，因为一些参数可能不再保持其传统含义或可迁移性。

特别是，不能把位错相互作用系数 $\alpha_D$ 视为 HEAs 中的普适常数。在浓缩多组元体系中，位错相互作用的有效强度可能取决于晶体结构、滑移特征、局部摩擦应力、晶格畸变及化学短程有序。例如，强局部晶格阻力和平面滑移倾向可能改变位错的储存、排列与湮灭行为，进而改变给定位错密度所对应的表观硬化效率。因此，尽管 $\alpha_D\approx0.2$ 等数值常被方便地用于 FCC 合金，将其直接迁移到 HEAs 仍须谨慎。

##### 10.2.4. 析出硬化

析出物的强化贡献取决于其尺寸、体积分数、空间分布、界面结构以及与运动位错的相互作用。对于相对粗大且不可剪切的析出物，位错不能穿透颗粒，而是在相邻析出物之间弯曲绕过，并在颗粒周围留下位错环，即 Orowan 绕过机制。相应的强化增量可用以下 Orowan 方程估算 [608,609]：

$$\Delta\sigma_{\mathrm{Orowan}}=M\frac{0.4Gb}{\pi\sqrt{1-\nu}}\frac{\ln(2r/b)}{\lambda}\tag{22}$$

其中，$\Delta\sigma_{\mathrm{Orowan}}$ 为 Orowan 绕过对应的强化增量，$M$ 为 Taylor 因子，$G$ 为基体剪切模量，$b$ 为 Burgers 矢量的模，$\nu$ 为基体泊松比，$r$ 为平均析出物半径，$\lambda$ 为有效滑移面上相邻析出物之间的有效边到边间距。$M$ 和 $\nu$ 无量纲，$G$ 以 Pa 或 GPa 表示，$b$、$r$ 与 $\lambda$ 应使用相同的长度单位。因此，计算所得 $\Delta\sigma_{\mathrm{Orowan}}$ 与 $G$ 使用相同的应力单位。

在 HEAs 中，析出相可长大至很大尺寸，并占据很高的体积分数。当析出相尺寸增大到其强度可与基体相相比时，基体与析出相的区别便不再明确。这时可使用式（23）[610]：

$$\sigma_{\mathrm{alloy}}=\sigma_{\mathrm{bcc}}V_{\mathrm{bcc}}+\sigma_{\mathrm{Laves}}V_{\mathrm{Laves}}\tag{23}$$

其中，$\sigma_{\mathrm{bcc}}$ 和 $\sigma_{\mathrm{Laves}}$ 为各组成相的强度，$V_{\mathrm{bcc}}$ 和 $V_{\mathrm{Laves}}$ 为相应的体积分数。虽然该式经过简化，但它体现了基本思想：当两相都直接承担载荷时，宏观强度由相间载荷分配决定，而非孤立障碍物的强化作用。

式（22）和式（23）的比较反映了主导物理机制区间的转变，而非经验系数的简单修正。当相对独立、不可剪切的析出物在力学连续的基体中充当位错运动障碍时，Orowan 类型表达式适用。此时，析出物半径、体积分数和颗粒间距是主要几何参数。然而，在许多析出强化的 HEAs 中，第二相可能具有高体积分数、形成互连或层状结构，或具有与名义基体相近的本征强度。在这些条件下，第二相直接参与承载，孤立析出物强化与多相载荷分配之间的界限变得模糊。相关参数因而必须从析出物尺寸和体积分数扩展至相的本征强度、相连通性、界面共格性、反相畴界能、颗粒可剪切性、界面强度及变形相容性。

因此，式（23）应理解为简化的载荷分配近似，而非普遍适用于 HEAs 的修正析出硬化方程。完整的 HEA 专用描述还需考虑界面介导的位错储存、应变分配和 HDI 硬化；这些因素都未被上述两个经典表达式显式包含。

#### 10.3. 小结

HEAs 的综合强化并非独立机制的简单求和，而是不同长度尺度和变形阶段多种强化方式的协调响应。固溶、晶界和第二相强化等先天静态机制提供初始塑性变形阻力，因而主要贡献屈服强度；位错积累、孪生和相变等后天动态机制则在应变过程中持续生成新障碍并维持应变硬化，因而主要贡献极限拉伸强度。更重要的是，它们之间的耦合，特别是通过异质变形和背应力发展形成的耦合，是许多 HEAs 能够克服传统强塑性权衡的关键。因此，应将 HEAs 的优异力学性能理解为显微组织协同的结果，而非任何单一机制的孤立贡献。

从建模角度看，固溶强化、Hall–Petch 强化、位错强化和析出强化的经典方程仍可作为有用的一阶描述，尤其适合估算对屈服强度的贡献。但这些方程直接应用于 HEAs 仍有限制，因为相关参数强烈受到局部化学异质性、相稳定性及变形路径依赖性的影响。因此，未来研究应超越简单叠加模型，发展多尺度、基于物理机制的描述，以捕捉成分、显微组织与变形机制之间的动态相互作用；这对合理设计屈服强度、极限拉伸强度和塑性同时优化的 HEAs 至关重要。
